Repository: liubin06/DeepGlassNet

# DeepGlassNet: Self-Supervised Learning for Multi-Component Glass Composition Screening

## 1. Introduction
We present a novel self-supervised learning framework for screening multi-component glass compositions within predefined glass transition temperature (Tg) intervals. The composition screening task is formalized as a classification problem, where we introduce an innovative data augmentation strategy based on asymptotic theory to enhance training dataset robustness and improve model resilience to noise. A specialized feature extraction backbone architecture named DeepGlassNet is designed to capture complex interactions among different glass components in multi-component systems. This architecture is integrated into our self-supervised framework to optimize the Area Under Curve (AUC) classification metric. 

The framework demonstrates excellent extensibility to other multi-component material screening applications, providing an advanced methodology for efficient glass design and establishing a foundation for self-supervised learning in various materials discovery tasks.
**Figure**: Self-supervised learning workflow

The experimental dataset is derived from SciGlass Database v7.12, containing approximately 442,000 glass compositions. Each entry includes:
- Mass fractions of 18 chemical compounds
- Corresponding glass transition temperature (Tg) label

## 2. Prerequisites
- Python >= 3.7
- PyTorch 1.12.1

## 3. Code Architecture
| File | Description |
|------|-------------|
| `utils.py` | Data loading utilities and GPU-optimized dataset organization |
| `model.py` | DeepGlassNet backbone architecture implementation |
| `evaluation.py` | Model performance evaluation on validation set |
| `screening.py` | Composition screening for top-k candidate selection on test set |
| `main.py` | Central workflow controller (data processing, training, evaluation, screening) |

## 4. Configuration Flags
| Parameter | Description |
|-----------|-------------|
| `--batch_size` | Mini-batch size for training |
| `--epochs` | Maximum training epochs |
| `--learning_rate` | Optimization step size |
| `--weight_decay` | L2 regularization strength |
| `--interval` | Target Tg interval for screening |
| `--num_components` | Number of compositional features (excluding Tg label) |

## 5. Model Training
Execute the following command to initiate training:
```bash
python main.py --batch_size 1024 --epochs 100 
```

## 6. Customization Guide
To train with proprietary datasets:

1. **Data Formatting**:
   - Arrange data with `n` component columns followed by Tg label at last column
   - Split data as `tran_tg.csv` and `validation_tg.csv`.
   - Replace the data you want to scan with the `test_tg.csv` file that **only contains `n` component columns** (without labels).

2. **Configuration**:
   ```python
   # In main.py
   parser.add_argument('--num_components', type=int, default=SET_YOUR_COMPONENT_NUM)  # Set number of components
   interval = [300, 400]  # Set YOUR desired screening temperature range (℃)
   ```

3. **Execution**:
   ```bash
   python main.py 
   ```
4. You may also contact `binliu@swjtu.edu.cn` **for further assistance**.

## 8. Citation
If using this work in your research, please consider citing the following paper:
```bibtex
@article{chen2024self,
      title={Self-Supervised Learning for Glass Composition Screening}, 
      author={Meijing Chen and Bin Liu and Ying Liu and Tianrui Li},
      year={2024},
      archivePrefix={arXiv},
      url={https://arxiv.org/abs/2410.24083v2}, 
}
```

File: data/train_tg.csv (part 1 of 46)
SiO2,Al2O3,B2O3,CaO,Na2O,Li2O,MgO,BaO,ZnO,K2O,PbO,SrO,GeO2,ZrO2,TiO2,TeO2,FemOn,P2O5,Tg
35.90129,0,0,0,27.75666,0,0,0,0,0,0,0,0,15.11516,0,0,0,21.22689,744
39.00292,0,0,0,25.99747,0,0,0,0,0,0,0,0,18.00726,0,0,0,16.99235,740
38.325,0,0,0,25.07722,0,0,0,0,0,0,0,0,20.51307,0,0,0,16.08471,740
50.12459,22.68266,0,6.237585,0,0,0,0,0,20.95516,0,0,0,0,0,0,0,0,771
50.85354,23.01253,0,6.328296,2.797712,0,0,0,0,17.00793,0,0,0,0,0,0,0,0,712
51.604,23.35213,0,6.421685,5.677999,0,0,0,0,12.94419,0,0,0,0,0,0,0,0,673
52.37695,23.70191,0,6.517871,8.644568,0,0,0,0,8.758714,0,0,0,0,0,0,0,0,654
53.17339,24.06232,0,6.616982,11.70136,0,0,0,0,4.44595,0,0,0,0,0,0,0,0,652
53.99444,24.43386,0,6.719154,14.85254,0,0,0,0,0,0,0,0,0,0,0,0,0,650
74.20022,0,11.46352,9.233594,5.102665,0,0,0,0,0,0,0,0,0,0,0,0,0,560
68.71407,0,17.06134,9.161668,5.062917,0,0,0,0,0,0,0,0,0,0,0,0,0,520
52.75676,0,33.34348,8.952457,4.947303,0,0,0,0,0,0,0,0,0,0,0,0,0,460
69.14568,0,11.44567,9.219213,10.18944,0,0,0,0,0,0,0,0,0,0,0,0,0,610
63.70733,0,17.03498,9.147511,10.11019,0,0,0,0,0,0,0,0,0,0,0,0,0,560
58.35292,0,22.53801,9.076913,10.03216,0,0,0,0,0,0,0,0,0,0,0,0,0,530
47.88827,0,33.29313,8.938939,9.879665,0,0,0,0,0,0,0,0,0,0,0,0,0,500
48.1817,0,27.91428,8.993712,14.91031,0,0,0,0,0,0,0,0,0,0,0,0,0,535
37.96474,0,38.49132,8.858237,14.68571,0,0,0,0,0,0,0,0,0,0,0,0,0,505
28.05101,0,48.75443,8.726782,14.46777,0,0,0,0,0,0,0,0,0,0,0,0,0,475
38.19526,0,33.19288,8.912023,19.69983,0,0,0,0,0,0,0,0,0,0,0,0,0,540
33.16951,0,38.4338,8.845001,19.55168,0,0,0,0,0,0,0,0,0,0,0,0,0,525
28.2188,0,43.59649,8.77898,19.40575,0,0,0,0,0,0,0,0,0,0,0,0,0,515
39.46024,0,35.12859,17.96523,7.445952,0,0,0,0,0,0,0,0,0,0,0,0,0,500
73.61102,0,14.21562,4.580137,7.59322,0,0,0,0,0,0,0,0,0,0,0,0,0,555
68.17266,0,19.74806,4.544741,7.534537,0,0,0,0,0,0,0,0,0,0,0,0,0,525
62.81771,0,25.19565,4.509887,7.476755,0,0,0,0,0,0,0,0,0,0,0,0,0,495
68.9292,0,14.2623,9.190351,7.618152,0,0,0,0,0,0,0,0,0,0,0,0,0,560
60.83092,0,22.5553,9.083878,7.529893,0,0,0,0,0,0,0,0,0,0,0,0,0,520
55.53552,0,27.97804,9.014256,7.472181,0,0,0,0,0,0,0,0,0,0,0,0,0,500
50.32067,0,33.31829,8.945693,7.415348,0,0,0,0,0,0,0,0,0,0,0,0,0,475
64.21653,0,14.30928,13.83094,7.643247,0,0,0,0,0,0,0,0,0,0,0,0,0,565
53.49824,0,25.35909,13.61742,7.525254,0,0,0,0,0,0,0,0,0,0,0,0,0,520
47.22465,0,31.82671,13.49245,7.456191,0,0,0,0,0,0,0,0,0,0,0,0,0,500
48.26223,0,30.75703,13.51312,7.467613,0,0,0,0,0,0,0,0,0,0,0,0,0,505
54.09119,0,19.94234,18.35781,7.608662,0,0,0,0,0,0,0,0,0,0,0,0,0,545
43.57627,0,30.85634,18.07567,7.491726,0,0,0,0,0,0,0,0,0,0,0,0,0,510
38.43908,0,36.1885,17.93783,7.434595,0,0,0,0,0,0,0,0,0,0,0,0,0,495
52.00598,0,17.21708,23.11324,7.663698,0,0,0,0,0,0,0,0,0,0,0,0,0,560
44.05707,0,25.52465,22.84389,7.574387,0,0,0,0,0,0,0,0,0,0,0,0,0,525
41.69223,0,0,0,0,0,0,0,0,7.053474,51.25429,0,0,0,0,0,0,0,460
46.14552,0,0,0,0,1.651029,0,0,0,7.80688,44.39656,0,0,0,0,0,0,0,435
58.68148,0,0,0,0,6.298649,0,0,0,9.927707,25.09217,0,0,0,0,0,0,0,435
67.90506,0,0,0,0,9.718231,0,0,0,11.48815,10.88856,0,0,0,0,0,0,0,450
54.96281,0,0,0,12.23654,0,0,0,0,9.298585,23.50207,0,0,0,0,0,0,0,390
61.4865,0,0,0,18.2519,0,0,0,0,10.40226,9.859348,0,0,0,0,0,0,0,410
66.20104,0,0,0,22.59909,0,0,0,0,11.19986,0,0,0,0,0,0,0,0,440
44.56199,0,0,0,0,0,0,0,0,12.56496,42.87304,0,0,0,0,0,0,0,445
47.85601,0,0,0,0,0,0,0,0,18.89127,33.25272,0,0,0,0,0,0,0,455
51.6759,0,0,0,0,0,0,0,0,26.22752,22.09659,0,0,0,0,0,0,0,465
56.15848,0,0,0,0,0,0,0,0,34.83651,9.005002,0,0,0,0,0,0,0,480
36.02474,5.053326,18.68299,1.694673,0,0,0,37.0685,1.475765,0,0,0,0,0,0,0,0,0,640
38.92928,5.460758,20.18933,1.831309,0,1.951662,0,30.04291,1.594751,0,0,0,0,0,0,0,0,0,565
42.34327,5.939651,21.95988,1.991909,0,4.245635,0,21.78505,1.734606,0,0,0,0,0,0,0,0,0,530
46.4136,6.510612,24.07082,2.183386,0,6.980633,0,11.93959,1.901348,0,0,0,0,0,0,0,0,0,505
51.3497,7.203018,26.63076,2.41559,0,10.29737,0,0,2.103557,0,0,0,0,0,0,0,0,0,490
38.12992,5.348629,19.77477,1.793705,3.964947,0,0,29.42602,1.562005,0,0,0,0,0,0,0,0,0,590
40.49642,5.680587,21.00208,1.90503,8.422056,0,0,20.83488,1.658949,0,0,0,0,0,0,0,0,0,563
43.17611,6.056477,22.39181,2.031088,13.46903,0,0,11.10677,1.768723,0,0,0,0,0,0,0,0,0,536
37.35993,5.240619,19.37544,1.757483,0,0,0,28.83179,1.530462,5.904265,0,0,0,0,0,0,0,0,630
38.79791,5.442331,20.1212,1.825129,0,0,0,19.96102,1.589369,12.26304,0,0,0,0,0,0,0,0,590
40.35102,5.660191,20.92667,1.89819,0,0,0,10.38003,1.652993,19.13091,0,0,0,0,0,0,0,0,565
42.03365,5.89622,21.79931,1.977344,0,0,0,0,1.721922,26.57155,0,0,0,0,0,0,0,0,550
78.50648,0,11.37077,0,10.12275,0,0,0,0,0,0,0,0,0,0,0,0,0,593
62.33036,0,27.77797,0,9.891665,0,0,0,0,0,0,0,0,0,0,0,0,0,511
53.69302,0,36.53871,0,9.768274,0,0,0,0,0,0,0,0,0,0,0,0,0,465
36.95124,0,53.51965,0,9.529106,0,0,0,0,0,0,0,0,0,0,0,0,0,426
64.26002,0,24.11255,0,11.62744,0,0,0,0,0,0,0,0,0,0,0,0,0,560
73.25791,0,14.14743,0,12.59466,0,0,0,0,0,0,0,0,0,0,0,0,0,590
69.5788,0,17.79079,0,12.63041,0,0,0,0,0,0,0,0,0,0,0,0,0,592
70.34367,0,16.91034,0,12.74599,0,0,0,0,0,0,0,0,0,0,0,0,0,596
72.21404,0,14.69967,0,13.08629,0,0,0,0,0,0,0,0,0,0,0,0,0,595
73.32167,0,13.3668,0,13.31153,0,0,0,0,0,0,0,0,0,0,0,0,0,602
50.51825,0,36.50274,0,12.97902,0,0,0,0,0,0,0,0,0,0,0,0,0,507
75.87872,0,10.35038,0,13.77091,0,0,0,0,0,0,0,0,0,0,0,0,0,586
53.23056,0,33.04217,0,13.72727,0,0,0,0,0,0,0,0,0,0,0,0,0,530
79.80932,0,5.722509,0,14.46817,0,0,0,0,0,0,0,0,0,0,0,0,0,538
54.38614,0,31.56403,0,14.04984,0,0,0,0,0,0,0,0,0,0,0,0,0,541
68.05788,0,16.89841,0,15.0437,0,0,0,0,0,0,0,0,0,0,0,0,0,590
57.44886,0,27.73604,0,14.8151,0,0,0,0,0,0,0,0,0,0,0,0,0,564
42.12642,0,43.38866,0,14.48493,0,0,0,0,0,0,0,0,0,0,0,0,0,496
61.72917,0,22.35191,0,15.91892,0,0,0,0,0,0,0,0,0,0,0,0,0,589
62.81295,0,20.9388,0,16.24825,0,0,0,0,0,0,0,0,0,0,0,0,0,575
64.54925,0,18.7546,0,16.69616,0,0,0,0,0,0,0,0,0,0,0,0,0,583
66.07285,0,16.88806,0,17.03908,0,0,0,0,0,0,0,0,0,0,0,0,0,588
66.72584,0,16.11685,0,17.15731,0,0,0,0,0,0,0,0,0,0,0,0,0,580
68.26891,0,14.12568,0,17.60541,0,0,0,0,0,0,0,0,0,0,0,0,0,581
62.90572,0,19.62407,0,17.4702,0,0,0,0,0,0,0,0,0,0,0,0,0,583
49.85136,0,33.00754,0,17.14111,0,0,0,0,0,0,0,0,0,0,0,0,0,551
68.92664,0,13.34869,0,17.72467,0,0,0,0,0,0,0,0,0,0,0,0,0,570
71.26183,0,10.33566,0,18.40251,0,0,0,0,0,0,0,0,0,0,0,0,0,557
73.82651,0,7.185647,0,18.98785,0,0,0,0,0,0,0,0,0,0,0,0,0,534
53.7974,0,27.70467,0,18.49793,0,0,0,0,0,0,0,0,0,0,0,0,0,565
74.95611,0,5.713966,0,19.32992,0,0,0,0,0,0,0,0,0,0,0,0,0,525
59.83713,0,21.24746,0,18.91541,0,0,0,0,0,0,0,0,0,0,0,0,0,574
76.65395,0,3.552783,0,19.79328,0,0,0,0,0,0,0,0,0,0,0,0,0,504
57.80078,0,22.32475,0,19.87447,0,0,0,0,0,0,0,0,0,0,0,0,0,573
55.77187,0,23.39811,0,20.83002,0,0,0,0,0,0,0,0,0,0,0,0,0,566
61.86275,0,16.86609,0,21.27115,0,0,0,0,0,0,0,0,0,0,0,0,0,565
51.73625,0,25.53308,0,22.73067,0,0,0,0,0,0,0,0,0,0,0,0,0,552
49.72945,0,26.59474,0,23.6758,0,0,0,0,0,0,0,0,0,0,0,0,0,547
47.72994,0,27.65255,0,24.6175,0,0,0,0,0,0,0,0,0,0,0,0,0,547
31.41015,0,36.28625,0,32.3036,0,0,0,0,0,0,0,0,0,0,0,0,0,485
74.58207,0,10.80236,0,0,0,0,0,0,14.61557,0,0,0,0,0,0,0,0,658
71.5284,0,12.10014,0,0,0,0,0,0,16.37146,0,0,0,0,0,0,0,0,650
68.75657,0,13.27814,0,0,0,0,0,0,17.9653,0,0,0,0,0,0,0,0,638
63.12187,0,15.67283,0,0,0,0,0,0,21.20531,0,0,0,0,0,0,0,0,632
59.39453,0,17.25691,0,0,0,0,0,0,23.34856,0,0,0,0,0,0,0,0,630
58.31383,0,17.71619,0,0,0,0,0,0,23.96998,0,0,0,0,0,0,0,0,624
57.66875,0,17.99035,0,0,0,0,0,0,24.3409,0,0,0,0,0,0,0,0,623
56.17323,0,18.62593,0,0,0,0,0,0,25.20085,0,0,0,0,0,0,0,0,613
50.3231,0,21.11217,0,0,0,0,0,0,28.56473,0,0,0,0,0,0,0,0,578
47.27324,0,22.40833,0,0,0,0,0,0,30.31843,0,0,0,0,0,0,0,0,541
46.26928,0,22.835,0,0,0,0,0,0,30.89572,0,0,0,0,0,0,0,0,538
37.50716,0,26.55881,0,0,0,0,0,0,35.93402,0,0,0,0,0,0,0,0,508
43.14473,0,23.03561,0,0,0,0,0,0,33.81966,0,0,0,0,0,0,0,0,500
39.57983,0,29.46134,0,0,0,0,0,0,30.95882,0,0,0,0,0,0,0,0,534
59.02361,0,10.13202,0,0,0,0,0,0,30.84437,0,0,0,0,0,0,0,0,596
69.50301,0,3.221349,0,0,0,0,0,0,27.27565,0,0,0,0,0,0,0,0,562
67.16979,0,6.433965,0,0,0,0,0,0,26.39624,0,0,0,0,0,0,0,0,588
64.39713,0,10.36354,0,0,0,0,0,0,25.23934,0,0,0,0,0,0,0,0,610
61.26218,0,14.79717,0,0,0,0,0,0,23.94065,0,0,0,0,0,0,0,0,625
60.69692,0,15.51398,0,0,0,0,0,0,23.7891,0,0,0,0,0,0,0,0,641
58.8524,0,18.08142,0,0,0,0,0,0,23.06618,0,0,0,0,0,0,0,0,634
57.92098,0,19.30805,0,0,0,0,0,0,22.77097,0,0,0,0,0,0,0,0,635
57.0116,0,20.6437,0,0,0,0,0,0,22.34471,0,0,0,0,0,0,0,0,623
55.90889,0,22.17859,0,0,0,0,0,0,21.91252,0,0,0,0,0,0,0,0,605
54.71081,0,23.81137,0,0,0,0,0,0,21.47782,0,0,0,0,0,0,0,0,592
50.68454,0,29.41574,0,0,0,0,0,0,19.89972,0,0,0,0,0,0,0,0,546
49.68526,0,30.84147,0,0,0,0,0,0,19.47328,0,0,0,0,0,0,0,0,538
47.3254,0,34.1957,0,0,0,0,0,0,18.4789,0,0,0,0,0,0,0,0,513
43.64627,0,42.11003,0,0,0,0,0,0,14.2437,0,0,0,0,0,0,0,0,439
35.20732,0,50.99378,0,0,0,0,0,0,13.7989,0,0,0,0,0,0,0,0,408
68.57657,0,12.50175,0,0,0,0,0,0,18.92169,0,0,0,0,0,0,0,0,649
67.61466,0,13.76343,0,0,0,0,0,0,18.6219,0,0,0,0,0,0,0,0,651
52.38858,0,20.23437,0,0,0,0,0,0,27.37706,0,0,0,0,0,0,0,0,607
42.31515,0,24.51547,0,0,0,0,0,0,33.16938,0,0,0,0,0,0,0,0,510
47.283,0,15.65349,0,0,0,0,0,0,37.06351,0,0,0,0,0,0,0,0,528
40.89631,0,26.98012,0,0,0,0,0,0,32.12357,0,0,0,0,0,0,0,0,528
37.74749,0,32.73005,0,0,0,0,0,0,29.52246,0,0,0,0,0,0,0,0,542
33.98385,0,39.37738,0,0,0,0,0,0,26.63876,0,0,0,0,0,0,0,0,538
61.24691,0,6.792587,0,0,0,0,0,0,31.9605,0,0,0,0,0,0,0,0,566
56.19698,0,14.48146,0,0,0,0,0,0,29.32157,0,0,0,0,0,0,0,0,598
49.92836,0,24.07146,0,0,0,0,0,0,26.00018,0,0,0,0,0,0,0,0,594
49.13414,0,25.28071,0,0,0,0,0,0,25.58515,0,0,0,0,0,0,0,0,586
47.98172,0,26.98974,0,0,0,0,0,0,25.02855,0,0,0,0,0,0,0,0,580
45.77296,0,30.30716,0,0,0,0,0,0,23.91989,0,0,0,0,0,0,0,0,552
43.56687,0,33.62055,0,0,0,0,0,0,22.81257,0,0,0,0,0,0,0,0,538
63.11189,0,12.22258,0,0,0,0,0,0,24.66554,0,0,0,0,0,0,0,0,623
62.54515,0,12.94136,0,0,0,0,0,0,24.51349,0,0,0,0,0,0,0,0,636
75.4046,0,3.835842,0,0,0,0,0,0,20.75955,0,0,0,0,0,0,0,0,576
72.5672,0,7.441084,0,0,0,0,0,0,19.99172,0,0,0,0,0,0,0,0,623
70.80999,0,9.658968,0,0,0,0,0,0,19.53104,0,0,0,0,0,0,0,0,644
70.14994,0,10.6114,0,0,0,0,0,0,19.23866,0,0,0,0,0,0,0,0,668
65.29213,0,16.69472,0,0,0,0,0,0,18.01316,0,0,0,0,0,0,0,0,642
60.5975,0,22.73824,0,0,0,0,0,0,16.66426,0,0,0,0,0,0,0,0,564
59.07346,0,24.70891,0,0,0,0,0,0,16.21764,0,0,0,0,0,0,0,0,542
57.82846,0,26.2564,0,0,0,0,0,0,15.91514,0,0,0,0,0,0,0,0,544
55.83913,0,28.83769,0,0,0,0,0,0,15.32317,0,0,0,0,0,0,0,0,515
51.09843,0,34.77307,0,0,0,0,0,0,14.1285,0,0,0,0,0,0,0,0,496
78.01963,0,16.95038,0,5.029989,0,0,0,0,0,0,0,0,0,0,0,0,0,505
72.5817,0,22.42694,0,4.991361,0,0,0,0,0,0,0,0,0,0,0,0,0,460
71.39654,0,23.62052,0,4.982942,0,0,0,0,0,0,0,0,0,0,0,0,0,460
67.22664,0,27.82003,0,4.953321,0,0,0,0,0,0,0,0,0,0,0,0,0,446
61.9526,0,33.13155,0,4.915858,0,0,0,0,0,0,0,0,0,0,0,0,0,410
81.15425,0,9.916327,0,8.929418,0,0,0,0,0,0,0,0,0,0,0,0,0,594
82.16718,0,7.657772,0,10.17505,0,0,0,0,0,0,0,0,0,0,0,0,0,580
80.38758,0,9.462791,0,10.14963,0,0,0,0,0,0,0,0,0,0,0,0,0,597
73.03111,0,16.92436,0,10.04453,0,0,0,0,0,0,0,0,0,0,0,0,0,580
67.63971,0,22.39278,0,9.967514,0,0,0,0,0,0,0,0,0,0,0,0,0,540
59.70587,0,30.43995,0,9.854173,0,0,0,0,0,0,0,0,0,0,0,0,0,492
57.1427,0,32.44376,0,10.41354,0,0,0,0,0,0,0,0,0,0,0,0,0,498
58.83016,0,30.4317,0,10.73814,0,0,0,0,0,0,0,0,0,0,0,0,0,506
64.21281,0,24.76413,0,11.02306,0,0,0,0,0,0,0,0,0,0,0,0,0,568
75.88081,0,12.7064,0,11.41279,0,0,0,0,0,0,0,0,0,0,0,0,0,592
62.44459,0,26.15915,0,11.39626,0,0,0,0,0,0,0,0,0,0,0,0,0,540
71.03999,0,16.91397,0,12.04604,0,0,0,0,0,0,0,0,0,0,0,0,0,590
59.88777,0,27.75699,0,12.35524,0,0,0,0,0,0,0,0,0,0,0,0,0,541
75.59278,0,11.36057,0,13.04664,0,0,0,0,0,0,0,0,0,0,0,0,0,596
65.41965,0,21.72179,0,12.85856,0,0,0,0,0,0,0,0,0,0,0,0,0,582
67.91513,0,18.7741,0,13.31077,0,0,0,0,0,0,0,0,0,0,0,0,0,591
57.33018,0,29.5609,0,13.10892,0,0,0,0,0,0,0,0,0,0,0,0,0,544
74.9906,0,11.35847,0,13.65093,0,0,0,0,0,0,0,0,0,0,0,0,0,585
77.79234,0,7.986969,0,14.2207,0,0,0,0,0,0,0,0,0,0,0,0,0,563
81.06617,0,4.128882,0,14.80495,0,0,0,0,0,0,0,0,0,0,0,0,0,524
78.99944,0,5.721084,0,15.27947,0,0,0,0,0,0,0,0,0,0,0,0,0,537
76.23203,0,8.548134,0,15.21984,0,0,0,0,0,0,0,0,0,0,0,0,0,562
73.48612,0,11.3532,0,15.16067,0,0,0,0,0,0,0,0,0,0,0,0,0,577
70.7615,0,14.13654,0,15.10196,0,0,0,0,0,0,0,0,0,0,0,0,0,587
64.5209,0,20.51162,0,14.96749,0,0,0,0,0,0,0,0,0,0,0,0,0,592
62.71276,0,22.35871,0,14.92853,0,0,0,0,0,0,0,0,0,0,0,0,0,578
60.43848,0,23.97544,0,15.58607,0,0,0,0,0,0,0,0,0,0,0,0,0,572
47.2538,0,36.46575,0,16.28045,0,0,0,0,0,0,0,0,0,0,0,0,0,522
63.72688,0,19.18965,0,17.08347,0,0,0,0,0,0,0,0,0,0,0,0,0,576
57.6454,0,24.71387,0,17.64073,0,0,0,0,0,0,0,0,0,0,0,0,0,576
68.31128,0,13.56906,0,18.11966,0,0,0,0,0,0,0,0,0,0,0,0,0,569
64.77589,0,16.99178,0,18.23233,0,0,0,0,0,0,0,0,0,0,0,0,0,574
61.47161,0,20.38277,0,18.14563,0,0,0,0,0,0,0,0,0,0,0,0,0,572
52.57061,0,29.51732,0,17.91208,0,0,0,0,0,0,0,0,0,0,0,0,0,563
54.80166,0,26.42098,0,18.77736,0,0,0,0,0,0,0,0,0,0,0,0,0,567
63.02985,0,17.86505,0,19.1051,0,0,0,0,0,0,0,0,0,0,0,0,0,572
74.4514,0,5.713078,0,19.83552,0,0,0,0,0,0,0,0,0,0,0,0,0,518
56.61813,0,23.9471,0,19.43477,0,0,0,0,0,0,0,0,0,0,0,0,0,576
68.48126,0,11.33569,0,20.18305,0,0,0,0,0,0,0,0,0,0,0,0,0,555
64.92022,0,14.99961,0,20.08017,0,0,0,0,0,0,0,0,0,0,0,0,0,572
61.28905,0,18.7357,0,19.97525,0,0,0,0,0,0,0,0,0,0,0,0,0,572
60.12237,0,19.93609,0,19.94155,0,0,0,0,0,0,0,0,0,0,0,0,0,572
52.58208,0,27.69423,0,19.72369,0,0,0,0,0,0,0,0,0,0,0,0,0,567
47.44197,0,32.98285,0,19.57518,0,0,0,0,0,0,0,0,0,0,0,0,0,555
37.39051,0,43.32471,0,19.28477,0,0,0,0,0,0,0,0,0,0,0,0,0,509
60.06818,0,19.27772,0,20.6541,0,0,0,0,0,0,0,0,0,0,0,0,0,571
62.46094,0,16.09562,0,21.44344,0,0,0,0,0,0,0,0,0,0,0,0,0,573
63.23259,0,14.99179,0,21.77562,0,0,0,0,0,0,0,0,0,0,0,0,0,555
57.92852,0,20.36043,0,21.71105,0,0,0,0,0,0,0,0,0,0,0,0,0,571
65.0975,0,12.55266,0,22.34985,0,0,0,0,0,0,0,0,0,0,0,0,0,543
47.56825,0,30.64546,0,21.78629,0,0,0,0,0,0,0,0,0,0,0,0,0,549
41.98706,0,36.40608,0,21.60686,0,0,0,0,0,0,0,0,0,0,0,0,0,534
65.9846,0,11.32695,0,22.68843,0,0,0,0,0,0,0,0,0,0,0,0,0,525
60.62657,0,16.85965,0,22.51379,0,0,0,0,0,0,0,0,0,0,0,0,0,559
55.35037,0,22.30781,0,22.34181,0,0,0,0,0,0,0,0,0,0,0,0,0,575
69.0647,0,7.626932,0,23.30836,0,0,0,0,0,0,0,0,0,0,0,0,0,517
44.26709,0,32.95032,0,22.78259,0,0,0,0,0,0,0,0,0,0,0,0,0,546
45.94417,0,30.3103,0,23.74553,0,0,0,0,0,0,0,0,0,0,0,0,0,545
68.90993,0,5.703324,0,25.38674,0,0,0,0,0,0,0,0,0,0,0,0,0,507
65.32452,0,9.418956,0,25.25652,0,0,0,0,0,0,0,0,0,0,0,0,0,518
63.49181,0,11.31823,0,25.18996,0,0,0,0,0,0,0,0,0,0,0,0,0,523
60.81412,0,14.09317,0,25.09271,0,0,0,0,0,0,0,0,0,0,0,0,0,527
58.15703,0,16.84676,0,24.99621,0,0,0,0,0,0,0,0,0,0,0,0,0,539
56.36185,0,18.70714,0,24.93101,0,0,0,0,0,0,0,0,0,0,0,0,0,546
52.90369,0,22.2909,0,24.80541,0,0,0,0,0,0,0,0,0,0,0,0,0,548
52.07059,0,23.15425,0,24.77515,0,0,0,0,0,0,0,0,0,0,0,0,0,545
45.17235,0,30.30303,0,24.52462,0,0,0,0,0,0,0,0,0,0,0,0,0,547
42.63399,0,32.93358,0,24.43243,0,0,0,0,0,0,0,0,0,0,0,0,0,542
35.13213,0,40.7079,0,24.15997,0,0,0,0,0,0,0,0,0,0,0,0,0,522
48.78807,0,26.04867,0,25.16325,0,0,0,0,0,0,0,0,0,0,0,0,0,545
50.06379,0,24.115,0,25.82122,0,0,0,0,0,0,0,0,0,0,0,0,0,534
58.27916,0,14.96883,0,26.75201,0,0,0,0,0,0,0,0,0,0,0,0,0,517
51.24207,0,22.27941,0,26.47853,0,0,0,0,0,0,0,0,0,0,0,0,0,529
45.60516,0,27.52705,0,26.86779,0,0,0,0,0,0,0,0,0,0,0,0,0,535
45.30935,0,27.63176,0,27.0589,0,0,0,0,0,0,0,0,0,0,0,0,0,535
40.23538,0,32.909,0,26.85561,0,0,0,0,0,0,0,0,0,0,0,0,0,515
54.14695,0,17.92587,0,27.92718,0,0,0,0,0,0,0,0,0,0,0,0,0,519
65.59413,0,5.697488,0,28.70838,0,0,0,0,0,0,0,0,0,0,0,0,0,489
58.5177,0,11.30083,0,30.18147,0,0,0,0,0,0,0,0,0,0,0,0,0,497
53.22927,0,16.82106,0,29.94968,0,0,0,0,0,0,0,0,0,0,0,0,0,504
52.70488,0,17.36842,0,29.92669,0,0,0,0,0,0,0,0,0,0,0,0,0,510
48.02144,0,22.25714,0,29.72142,0,0,0,0,0,0,0,0,0,0,0,0,0,509
42.8924,0,27.61099,0,29.49661,0,0,0,0,0,0,0,0,0,0,0,0,0,508
40.35686,0,30.25766,0,29.38548,0,0,0,0,0,0,0,0,0,0,0,0,0,509
30.40294,0,40.64786,0,28.9492,0,0,0,0,0,0,0,0,0,0,0,0,0,504
62.2851,0,5.691663,0,32.02323,0,0,0,0,0,0,0,0,0,0,0,0,0,475
32.10684,0,32.82571,0,35.06746,0,0,0,0,0,0,0,0,0,0,0,0,0,459
35.66327,0,27.54889,0,36.78784,0,0,0,0,0,0,0,0,0,0,0,0,0,462
45.17658,0,14.9081,0,39.91532,0,0,0,0,0,0,0,0,0,0,0,0,0,437
38.30116,0,22.18994,0,39.5089,0,0,0,0,0,0,0,0,0,0,0,0,0,424
61.45694,0.786505,2.685169,5.1043,11.28295,0,0,4.02126,11.17517,3.487708,0,0,0,0,0,0,0,0,530
60.071,0.78294,2.779915,4.995038,11.04142,0,0,4.003029,12.99942,3.327233,0,0,0,0,0,0,0,0,544
58.25216,0.779592,3.619728,4.887924,10.70987,0,0,3.751446,14.68627,3.313004,0,0,0,0,0,0,0,0,532
56.62049,0.771134,3.475152,4.750075,10.40619,0,0,3.710749,16.98915,3.277064,0,0,0,0,0,0,0,0,544
12.3845,0,10.76252,0,0,0,0,0,0,0,65.72223,0,7.700652,0,0,0,0,0,450
72.7,1.3,0,8.6,13.6,0,3.4,0,0,0.4,0,0,0,0,0,0,0,0,532
45.0351,3.510531,0,0,5.315948,0,0,7.021062,0,0,39.11735,0,0,0,0,0,0,0,457
40.72948,3.546099,0,0,7.092198,0,0,7.092198,0,0,41.54002,0,0,0,0,0,0,0,445
21.20994,0,0,0,0,0,0,0,0,0,78.79006,0,0,0,0,0,0,0,403
15.21571,0,0,0,0,0,0,0,0,0,84.78429,0,0,0,0,0,0,0,364
65.2999,0,0,0,34.7001,0,0,0,0,0,0,0,0,0,0,0,0,0,475
80.08571,0,0,0,0,19.9143,0,0,0,0,0,0,0,0,0,0,0,0,460
77.32201,0,0,0,0,19.22707,0,0,0,0,0,0,0,0,0,0,0,0,460
75.10046,0,0,0,0,24.89954,0,0,0,0,0,0,0,0,0,0,0,0,456
71.43633,0,0,0,0,23.66452,0,0,0,0,0,0,0,0,0,0,0,0,451
72.84512,0,0,0,0,27.15489,0,0,0,0,0,0,0,0,0,0,0,0,451
70.14928,0,0,0,0,26.19626,0,0,0,0,0,0,0,0,0,0,0,0,449
55.30949,21.32467,13.0226,0,9.676285,0,0,0,0,0,0,0,0,0,0,0,0,0,589
53.88132,22.11174,14.79207,0,8.536853,0,0,0,0,0,0,0,0,0,0,0,0,0,606
69.14006,0,22.61888,0,7.637913,0,0,0,0,0,0,0,0,0,0,0,0,0,490
70.57458,0,19.71968,0,8.827249,0,0,0,0,0,0,0,0,0,0,0,0,0,525
65.71333,0,27.77877,0,6.010048,0,0,0,0,0,0,0,0,0,0,0,0,0,456
45.43171,10.40306,0,3.236506,1.467484,0,0,0,0,2.774148,36.68711,0,0,0,0,0,0,0,530
42.68549,10.87414,0,3.094022,1.181536,0,0,0,0,9.402224,32.7626,0,0,0,0,0,0,0,505
41.67501,9.745848,0,3.121873,2.631579,0,0,0,0,11.70702,31.11867,0,0,0,0,0,0,0,540
43.41737,9.723889,0,3.0012,7.603041,0,0,0,0,2.971188,33.28331,0,0,0,0,0,0,0,440
38.4692,8.92964,0,3.109428,16.54375,0,0,0,0,2.969903,29.97808,0,0,0,0,0,0,0,364
43.73061,12.27859,0,8.095667,1.501051,0,0,0,0,3.222256,31.17182,0,0,0,0,0,0,0,671
40.5081,11.60232,0,13.08262,1.240248,0,0,0,0,3.210642,30.35607,0,0,0,0,0,0,0,615
44.78,10.55,0,2.98,0.87,0,0,0,0,3.06,37.76,0,0,0,0,0,0,0,540
43.34035,10.03714,0,2.790324,1.314865,0,0,0,0,3.211884,39.30543,0,0,0,0,0,0,0,600
33.84431,11.89528,0,4.031456,0.806291,0,0,0,0,2.767271,46.65538,0,0,0,0,0,0,0,580
65.21956,9.612884,0,0,17.17515,0,0,0,0,7.992397,0,0,0,0,0,0,0,0,425
62.70168,9.049004,0,0,16.65498,0,0,0,0,11.59435,0,0,0,0,0,0,0,0,410
57.55049,9.896514,0,0,19.69256,0,0,0,0,12.86044,0,0,0,0,0,0,0,0,324
67.34612,9.802157,0,3.876898,18.79496,0,0,0,0,0.179856,0,0,0,0,0,0,0,0,485
61.81818,9.84016,0,10.98901,17.15285,0,0,0,0,0.1998,0,0,0,0,0,0,0,0,510
68.07187,10.68955,0,0,17.78581,0,0,0,0,0.190706,3.26207,0,0,0,0,0,0,0,470
64.10204,10.02411,0,0,16.74367,0,0,0,0,0,9.130172,0,0,0,0,0,0,0,486
45.01704,10.73792,0,1.714458,1.403649,0,5.233607,0,0,3.208342,32.68497,0,0,0,0,0,0,0,640
45.2,11.6,0,2.8,1.17,0,7.25,0,0,3.18,28.8,0,0,0,0,0,0,0,595
67.53246,9.99001,0,0.10989,17.86214,0,4.265734,0,0,0.23976,0,0,0,0,0,0,0,0,470
64.73595,10.93296,0,0.150316,15.88336,0,8.157131,0,0,0.140295,0,0,0,0,0,0,0,0,556
61.92047,8.942846,0,0.189848,17.11631,0,11.6307,0,0,0.19984,0,0,0,0,0,0,0,0,530
63.99039,9.99099,0,0,16.8185,0,0,0,0,0,9.20012,0,0,0,0,0,0,0,486
54.17,8.69,14.55,0,14.3,0,0,0,0,0.13,8.16,0,0,0,0,0,0,0,514
50.3,11.4,9.28,0,9.14,0,0,0,0,10.02,9.86,0,0,0,0,0,0,0,500
45.3,11.65,9.07,0,9.6,0,0,0,0,9.61,14.77,0,0,0,0,0,0,0,458
40.7,11.7,6.6,0,10.09,0,0,0,0,10.76,20.15,0,0,0,0,0,0,0,456
31.95,11.35,7.599999,0,10.01,0,0,0,0,10.15,28.94,0,0,0,0,0,0,0,400
55.34999,9.069999,4.82,0,15.8,0,0,0,0,0.41,14.55,0,0,0,0,0,0,0,485
50.85,8.22,10.83,0,15.5,0,0,0,0,0.24,14.36,0,0,0,0,0,0,0,484
44.52,9.07,14.38,0,16.85,0,0,0,0,0.11,15.07,0,0,0,0,0,0,0,490
43,10.96,3.93,2.94,1.91,0,0,0,0,3.16,34.1,0,0,0,0,0,0,0,580
40.28,9.7,8.08,3.2,2.53,0,0,0,0,2.46,33.75,0,0,0,0,0,0,0,455
32,7.9,29.55,1.78,0.7,0,0,0,0,2.65,25.42,0,0,0,0,0,0,0,466
36.60131,7.993967,0,6.857718,1.297134,0,0,0,0,1.035696,46.21418,0,0,0,0,0,0,0,560
39.54614,8.52244,0,6.212809,1.482602,0,0,0,0,1.220373,43.01563,0,0,0,0,0,0,0,570
44.04202,10.8054,0,2.821411,1.010505,0,0,9.234617,0,2.061031,30.02501,0,0,0,0,0,0,0,553
38.29278,10.69007,0,2.772238,1.366175,0,0,15.67611,0,3.081372,28.12126,0,0,0,0,0,0,0,635
36.43481,7.32711,0,2.439024,1.415236,0,0,19.52223,0,3.352404,29.50918,0,0,0,0,0,0,0,561
66.79621,9.74589,0,0,17.21973,0,0,6.028899,0,0.209268,0,0,0,0,0,0,0,0,485
60.45441,9.478531,0,0,15.1136,0,0,14.76329,0,0.190171,0,0,0,0,0,0,0,0,505
43.12,11.57,0,2.46,1.27,0,0,0,7.37,3.11,31.1,0,0,0,0,0,0,0,560
37.84404,10.19146,0,3.320702,2.792182,0,0,0,10.23135,2.193857,33.4264,0,0,0,0,0,0,0,550
39.58563,10.91983,0,2.532279,1.321189,0,0,0,13.87249,3.443099,28.32549,0,0,0,0,0,0,0,615
67.97477,10.05105,0,0,17.25898,0,0,0,4.534988,0.180198,0,0,0,0,0,0,0,0,485
63.56527,8.9232,0,0,17.27491,0,0,0,10.06617,0.170443,0,0,0,0,0,0,0,0,452
60.22807,9.422826,0,0,15.06452,0,0,0,14.77443,0.510153,0,0,0,0,0,0,0,0,530
67.3,10.1,3.55,0,18.87,0,0,0,0,0.18,0,0,0,0,0,0,0,0,508
64.92,9.88,7.27,0,17.76,0,0,0,0,0.17,0,0,0,0,0,0,0,0,523
63.82,9.24,11.26,0,15.35,0,0,0,0,0.33,0,0,0,0,0,0,0,0,542
60.76,10.7,13.3,0,15.13,0,0,0,0,0.11,0,0,0,0,0,0,0,0,548
56.84,9.1,17.56,0,16.35,0,0,0,0,0.15,0,0,0,0,0,0,0,0,522
47.28511,16.52975,0,0.781407,4.037267,0,0,30.35464,0,1.011821,0,0,0,0,0,0,0,0,560
67.89321,16.79832,0,11.29887,0.309969,0,0,0,0,3.69963,0,0,0,0,0,0,0,0,700
59.28736,8.76335,0,0,15.67023,0,0,0,0,0.608843,15.67023,0,0,0,0,0,0,0,480
57.90266,9.011539,0,0,4.465629,0,0,0,0,28.62017,0,0,0,0,0,0,0,0,462
59.20263,15.58753,0,21.16307,3.976818,0,0.069944,0,0,0,0,0,0,0,0,0,0,0,880
59.06963,18.1293,0,0,3.984461,0,18.81661,0,0,0,0,0,0,0,0,0,0,0,708
52.56822,21.01726,0,0,4.81541,0,21.4687,0,0,0.130417,0,0,0,0,0,0,0,0,642
42.19156,21.39572,0,34.80304,1.29974,0,0.309938,0,0,0,0,0,0,0,0,0,0,0,680
37.44868,4.175428,0,3.855011,1.191549,0,0,0,0,7.349555,45.97977,0,0,0,0,0,0,0,433
25.1,5.98,0,0,1.34,0,0,0,0,0,67.58,0,0,0,0,0,0,0,410
54.06761,18.52743,0,8.606681,2.628147,0,0,0,0,4.463838,11.70629,0,0,0,0,0,0,0,700
46.05,8.039999,3.25,9.219999,5.82,0,2.18,0,4.329999,0.91,20.2,0,0,0,0,0,0,0,542
53.4,10.76,8.72,11.84,7.13,0,0,0,0,8.15,0,0,0,0,0,0,0,0,530
54.13,12.4,9.09,0,7.23,0,9.71,0,0,7.44,0,0,0,0,0,0,0,0,540
54.4,9.57,11.48,0,7.07,0,0,0,9.82,7.66,0,0,0,0,0,0,0,0,512
55.2,12.88,10,0,9.4,0,8.29,0,0,4.23,0,0,0,0,0,0,0,0,520
54.4,21.6,2.67,7.95,1.04,0,0,0,9.44,2.9,0,0,0,0,0,0,0,0,686
56.4,11.56,9.97,0,9.6,0,3.24,0,8.93,0.3,0,0,0,0,0,0,0,0,540
57.3,11.15,9.94,0,9.52,0,6.68,0,5.31,0.1,0,0,0,0,0,0,0,0,532
41.56,12.65,8.37,0,9.51,0,6.18,0,12.25,0.22,9.26,0,0,0,0,0,0,0,520
50.4,11.76,11.87,0,9.199999,0,6.5,0,4.829999,0.3,5.139999,0,0,0,0,0,0,0,525
31.19,5.81,43,4.02,2.7,0,0,0,2.18,1.57,9.530001,0,0,0,0,0,0,0,405
65.79,2.1,2.39,5.38,15.57,0,4.43,0,4.01,0.33,0,0,0,0,0,0,0,0,494
71.1303,2.298735,0,5.300141,14.67577,0,3.503313,0,1.816904,1.274844,0,0,0,0,0,0,0,0,497
57.8037,12.11786,0,0,28.11746,0,0,0,0,1.960982,0,0,0,0,0,0,0,0,480
56.97593,11.67482,0,0,29.5416,0,0,0,0,1.80765,0,0,0,0,0,0,0,0,465
53.4345,23.86182,0,0.678914,2.30631,0,17.16254,0,0,2.55591,0,0,0,0,0,0,0,0,742
54.57996,23.9137,0,0.759165,1.897912,0,16.6417,0,0,2.207572,0,0,0,0,0,0,0,0,755
65.84272,15.77793,0,11.58178,2.820692,0,0,0,0,3.976876,0,0,0,0,0,0,0,0,720
51.36318,18.20895,0,23.42288,1.582089,0,0,0,0,5.422885,0,0,0,0,0,0,0,0,700
53.33667,21.19059,0,17.44872,1.590795,0,4.362181,0,0,2.071035,0,0,0,0,0,0,0,0,690
50.59976,21.59136,0,20.73171,5.107957,0,0,0,0,1.969212,0,0,0,0,0,0,0,0,695
43.00538,10.02794,0,3.202953,1.416883,0,0,0,5.038914,3.083217,0,0,0,0,0,0,34.2247,0,600
81.55,2.08,10.45,0,4.91,0,0,0,0,0.41,0,0,0,0,0,0,0,0,473
32.64125,7.985626,0,0,1.666999,0,1.686964,46.9455,7.526453,1.547215,0,0,0,0,0,0,0,0,664
84.48694,0,0,0,0,13.30552,0,0,0,2.207546,0,0,0,0,0,0,0,0,469
80.90115,0,0,0,0,16.38104,0,0,0,2.717812,0,0,0,0,0,0,0,0,466
77.12427,0,0,0,0,19.62046,0,0,0,3.255271,0,0,0,0,0,0,0,0,455
93.70739,0,0,0,0,4.660298,0,0,0,1.632311,0,0,0,0,0,0,0,0,477
90.36259,0,0,0,0,7.137455,0,0,0,2.499956,0,0,0,0,0,0,0,0,476
86.87408,0,0,0,0,9.721039,0,0,0,3.404879,0,0,0,0,0,0,0,0,477
83.23241,0,0,0,0,12.41806,0,0,0,4.349533,0,0,0,0,0,0,0,0,476
79.42725,0,0,0,0,15.23615,0,0,0,5.336595,0,0,0,0,0,0,0,0,468
75.44736,0,0,0,0,18.18365,0,0,0,6.368984,0,0,0,0,0,0,0,0,459
89.7082,0,0,0,0,2.478561,0,0,0,7.813239,0,0,0,0,0,0,0,0,526
84.58729,0,0,0,0,3.711824,0,0,0,11.70089,0,0,0,0,0,0,0,0,506
79.48293,0,0,0,0,4.941101,0,0,0,15.57598,0,0,0,0,0,0,0,0,493
74.39503,0,0,0,0,6.166412,0,0,0,19.43856,0,0,0,0,0,0,0,0,480
89.34589,0,0,0,0,6.534398,0,0,0,4.119714,0,0,0,0,0,0,0,0,489
85.58086,0,0,0,0,8.884707,0,0,0,5.534419,0,0,0,0,0,0,0,0,489
81.58486,0,0,0,0,11.25257,0,0,0,7.162572,0,0,0,0,0,0,0,0,475
77.54362,0,0,0,0,13.77298,0,0,0,8.683394,0,0,0,0,0,0,0,0,467
91.66419,0,0,0,0,3.545644,0,0,0,4.790159,0,0,0,0,0,0,0,0,502
69.32352,0,0,0,0,7.387776,0,0,0,23.2887,0,0,0,0,0,0,0,0,475
87.83394,0,0,0,0,1.456066,0,0,0,10.71,0,0,0,0,0,0,0,0,534
81.9679,0,0,0,0,2.158129,0,0,0,15.87397,0,0,0,0,0,0,0,0,513
93.44943,0,0,0,2.677671,3.872892,0,0,0,0,0,0,0,0,0,0,0,0,450
89.95674,0,0,0,4.148408,5.894849,0,0,0,0,0,0,0,0,0,0,0,0,449
86.37673,0,0,0,5.568778,8.054488,0,0,0,0,0,0,0,0,0,0,0,0,450
82.60036,0,0,0,7.15722,10.24241,0,0,0,0,0,0,0,0,0,0,0,0,450
78.71687,0,0,0,8.699898,12.58323,0,0,0,0,0,0,0,0,0,0,0,0,438
74.62053,0,0,0,10.42103,14.95844,0,0,0,0,0,0,0,0,0,0,0,0,422
70.39356,0,0,0,12.10221,17.50422,0,0,0,0,0,0,0,0,0,0,0,0,405
92.17129,0,0,0,5.282095,2.546613,0,0,0,0,0,0,0,0,0,0,0,0,452
88.11355,0,0,0,8.019886,3.866562,0,0,0,0,0,0,0,0,0,0,0,0,451
83.95551,0,0,0,10.82536,5.219142,0,0,0,0,0,0,0,0,0,0,0,0,451
79.69337,0,0,0,13.70106,6.605578,0,0,0,0,0,0,0,0,0,0,0,0,442
75.32319,0,0,0,16.64965,8.027158,0,0,0,0,0,0,0,0,0,0,0,0,426
66.24187,0,0,0,22.77689,10.98124,0,0,0,0,0,0,0,0,0,0,0,0,390
89.09068,0,0,0,9.398861,1.510465,0,0,0,0,0,0,0,0,0,0,0,0,458
81.66631,0,0,0,15.79528,2.538416,0,0,0,0,0,0,0,0,0,0,0,0,457
79.79084,0,0,0,17.41107,2.798086,0,0,0,0,0,0,0,0,0,0,0,0,458
76.98402,0,0,0,19.79995,3.216028,0,0,0,0,0,0,0,0,0,0,0,0,444
72.21004,0,0,0,23.94226,3.847696,0,0,0,0,0,0,0,0,0,0,0,0,425
67.42555,0,0,0,28.03468,4.539769,0,0,0,0,0,0,0,0,0,0,0,0,404
62.55262,0,0,0,32.26255,5.184826,0,0,0,0,0,0,0,0,0,0,0,0,385
72.01918,0,7.910409,0,13.58845,0,0,0,0,6.481959,0,0,0,0,0,0,0,0,530
70.35912,0,7.619226,0,8.914757,0,0,0,0,13.1069,0,0,0,0,0,0,0,0,528
68.6898,0,7.661211,0,4.357442,0,0,0,0,19.29154,0,0,0,0,0,0,0,0,535
67.26781,0,7.38853,0,0,0,0,0,0,25.34366,0,0,0,0,0,0,0,0,565
81.8,2.04,9.2,0.11,4.52,0,0,0,1.05,1.28,0,0,0,0,0,0,0,0,558
81.06999,2.48,9.349999,0.53,4.48,0,0,0,1.05,1.04,0,0,0,0,0,0,0,0,556
78.89999,2.05,12.5,0.5,3.55,0,0,0,1.1,1.4,0,0,0,0,0,0,0,0,530
79.84,2.5,12.25,0.13,3.4,0,0,0,1.02,0.86,0,0,0,0,0,0,0,0,524
80.13,2.05,9.200001,0.14,3.5,0,0,0,4.030001,0.95,0,0,0,0,0,0,0,0,535
78.77,2.51,9.3,0.56,3.55,0,0,0,4.02,1.29,0,0,0,0,0,0,0,0,538
75.95,2.03,12.2,0.5,4.39,0,0,0,3.98,0.95,0,0,0,0,0,0,0,0,513
75.4,2.45,12.3,0.12,4.42,0,0,0,4.02,1.29,0,0,0,0,0,0,0,0,519
78.74001,2.3,10.95,0.31,3.99,0,0,0,2.53,1.18,0,0,0,0,0,0,0,0,523
78.57,2.4,10.2,0.51,3.75,0,0,0,3.55,1.02,0,0,0,0,0,0,0,0,536
80.14001,2.2,13.4,0.03,3.32,0,0,0,0.03,0.88,0,0,0,0,0,0,0,0,520
0,0.921088,0,0,22.39596,0,0,13.85104,0,0,0,0,0,0,0,0,0,62.83191,310
0,0.944145,0,0,22.03833,0,0,13.62986,0,0,0,0,0,0,0,0,0,61.90744,324
0,3.725399,0,0,14.16794,0,0,0,0,21.53253,0,0,0,0,0,0,0,59.57573,340
0,2.519,0,0,13.78096,0,0,25.25332,0,0,0,0,0,0,0,0,0,58.44672,340
0,2.482386,0,0,13.63268,0,0,24.97207,0,0,0,0,0,0,0,0,0,57.91495,337
0,2.441532,0,0,13.51616,0,0,24.78265,0,0,0,0,0,0,0,0,0,57.29669,354
4.469712,0,0,0,0,0,0,0,34.81403,0,0,0,0,0,0,0,0,60.71626,402
4.900301,0,0,0,0,0,9.450441,0,19.08391,0,0,0,0,0,0,0,0,66.56535,445
4.725532,0,0,12.67989,0,0,0,0,18.40329,0,0,0,0,0,0,0,0,64.19129,420
4.369411,11.12214,0,0,0,0,0,0,25.15467,0,0,0,0,0,0,0,0,59.35378,477
4.76072,0,0,0,0,0,6.386959,0,24.18303,0,0,0,0,0,0,0,0,64.66929,441
6.848325,1.936901,0,0,0,0,0,0,33.24133,0,0,0,0,0,0,0,0,57.97345,406
6.860974,3.880958,0,0,0,0,0,0,32.52825,0,0,0,0,0,0,0,0,56.72982,388
6.873672,5.83221,0,0,0,0,0,0,31.81253,0,0,0,0,0,0,0,0,55.48159,388
5.672272,5.775408,0,0,0,0,0,0,32.27105,0,0,0,0,0,0,0,0,56.28127,418
5.682685,7.714681,0,0,0,0,0,0,31.56053,0,0,0,0,0,0,0,0,55.0421,415
4.485907,3.806227,0,0,0,0,0,0,33.42102,0,0,0,0,0,0,0,0,58.28684,410
4.502219,7.640134,0,0,0,0,0,0,32.01789,0,0,0,0,0,0,0,0,55.83975,415
8.508125,0,0.985844,0,0,0,0,0,0,0,88.49606,0,0,0,0,0,0,2.009979,286
4.673123,0,0.902465,0,0,0,0,0,0,0,92.58443,0,0,0,0,0,0,1.839982,250
70.02536,0,0,9.336501,20.63813,0,0,0,0,0,0,0,0,0,0,0,0,0,500
21.20994,0,0,0,0,0,0,0,0,0,78.79006,0,0,0,0,0,0,0,429
71.84256,0,0,0,0,0,0,0,0,28.15744,0,0,0,0,0,0,0,0,453
70.78313,0,0,11.64659,8.73494,0,0,0,0,7.730923,0,0,0,0,0,0,0,0,537
46.27766,0,0,0,2.51509,0,0,0,0,5.633802,45.57344,0,0,0,0,0,0,0,447
55.3,1.7,0,0,3.8,0,0,0,0,9.2,30,0,0,0,0,0,0,0,441
2,3,36,0,0,0,0,0,54,0,0,0,0,0,0,0,0,4,575
2,3,30,0,0,0,0,0,54,0,0,0,0,0,0,0,0,10,559
2,3,25,0,0,0,0,0,54,0,0,0,0,0,0,0,0,15,550
64.27451,0,0,18.46078,15.30392,0,0,0,0,0,0,0,0,0,1.960784,0,0,0,591
63.03846,0,0,18.10577,15.00961,0,0,0,0,0,0,0,0,0,3.846154,0,0,0,600
58.53571,0,0,16.8125,13.9375,0,0,0,0,0,0,0,0,0,10.71429,0,0,0,600
56.51724,0,0,16.23276,13.4569,0,0,0,0,0,0,0,0,0,13.7931,0,0,0,600
54.63334,0,0,15.69167,13.00833,0,0,0,0,0,0,0,0,0,16.66667,0,0,0,617
53.7377,0,0,15.43443,12.79508,0,0,0,0,0,0,0,0,0,18.03279,0,0,0,633
50.43077,0,0,14.48462,12.00769,0,0,0,0,0,0,0,0,0,23.07692,0,0,0,637
46.82857,0,0,13.45,11.15,0,0,0,0,0,0,0,0,0,28.57143,0,0,0,642
53,8.05,0,14.32,6.33,0,0,0,0,0,0,0,0,0,18.3,0,0,0,713
51.5,8.05,0,14.32,6.33,0,0,0,0,0,0,0,0,1.5,18.3,0,0,0,729
52.5,8.05,0,14.32,6.33,0,0,0,0,0,0,0,0,0,18.3,0,0,0,725
51.5,8.05,0,14.32,6.33,0,0,0,0,0,0,0,0,0,18.3,0,0,1.5,718
52.92,8.05,0,14.32,6.33,0,0,0,0,0,0,0,0,0,18.3,0,0,0,739
52.97,8.05,0,14.32,6.33,0,0,0,0,0,0,0,0,0,18.3,0,0,0,730
52.91,8.05,0,14.32,6.33,0,0,0,0,0,0,0,0,0,18.3,0,0,0,739
48.49485,7.590759,0,10.23102,5.970596,0,0,8.950894,0,0,0,0,0,1.50015,17.26173,0,0,0,705
49.49495,7.590759,0,10.23102,5.970596,0,0,8.950894,0,0,0,0,0,0,17.26173,0,0,0,705
49.91499,7.590759,0,10.23102,5.970596,0,0,8.950894,0,0,0,0,0,0,17.26173,0,0,0,702
49.90499,7.590759,0,10.23102,5.970596,0,0,8.950894,0,0,0,0,0,0,17.26173,0,0,0,702
48.49485,7.590759,0,10.23102,5.970596,0,0,8.950894,0,0,0,0,0,0,17.26173,0,0,1.50015,705
50.03791,0,28.98968,0,13.63435,0,0,0,0,0,0,0,0,0,0,0,7.33805,0,501
46.72631,0,27.07109,0,0,0,0,0,0,19.35019,0,0,0,0,0,0,6.852405,0,526
36.22686,0,20.94016,0,0,0,0,0,0,36.38972,0,0,0,0,0,0,6.443273,0,501
87.66827,0,0,0,12.33173,0,0,0,0,0,0,0,0,0,0,0,0,0,484
85.62201,0,0,0,14.37799,0,0,0,0,0,0,0,0,0,0,0,0,0,485
84.089,0,0,0,15.91099,0,0,0,0,0,0,0,0,0,0,0,0,0,485
82.04724,0,0,0,17.95276,0,0,0,0,0,0,0,0,0,0,0,0,0,486
79.49863,0,0,0,20.50137,0,0,0,0,0,0,0,0,0,0,0,0,0,484
74.41338,0,0,0,25.58662,0,0,0,0,0,0,0,0,0,0,0,0,0,475
71.36986,0,0,0,28.63014,0,0,0,0,0,0,0,0,0,0,0,0,0,468
63.28163,0,0,0,36.71836,0,0,0,0,0,0,0,0,0,0,0,0,0,446
58.74971,0,0,0,41.25028,0,0,0,0,0,0,0,0,0,0,0,0,0,435
85.16492,0,0,0,0,0,0,0,0,14.83507,0,0,0,0,0,0,0,0,540
82.38715,0,0,0,0,0,0,0,0,17.61284,0,0,0,0,0,0,0,0,531
65.67813,0,0,0,0,0,0,0,0,34.32187,0,0,0,0,0,0,0,0,496
62.12442,0,0,0,0,0,0,0,0,37.87558,0,0,0,0,0,0,0,0,493
52.4926,0,0,0,0,0,0,0,0,47.5074,0,0,0,0,0,0,0,0,492
82.80283,0,0,0,0.970612,0,0,0,0,16.22657,0,0,0,0,0,0,0,0,499
83.64687,0,0,0,2.941517,0,0,0,0,13.41161,0,0,0,0,0,0,0,0,489
84.07538,0,0,0,3.942115,0,0,0,0,11.9825,0,0,0,0,0,0,0,0,479
84.94571,0,0,0,5.974384,0,0,0,0,9.079908,0,0,0,0,0,0,0,0,476
86.28551,0,0,0,9.102923,0,0,0,0,4.611561,0,0,0,0,0,0,0,0,478
87.20245,0,0,0,11.24403,0,0,0,0,1.553522,0,0,0,0,0,0,0,0,479
67.25717,0,0,0,4.625199,0,0,0,0,28.11763,0,0,0,0,0,0,0,0,461
68.914,0,0,0,9.478275,0,0,0,0,21.60772,0,0,0,0,0,0,0,0,433
85.67356,0,0,0,5.685532,0,0,0,0,8.640908,0,0,0,0,0,0,0,0,477
75.47694,0,0,0,9.732121,0,0,0,0,14.79094,0,0,0,0,0,0,0,0,445
70.90137,0,0,0,11.54796,0,0,0,0,17.55067,0,0,0,0,0,0,0,0,438
69.77341,0,0,0,11.9956,0,0,0,0,18.23099,0,0,0,0,0,0,0,0,425
57.76864,0,0,0,16.75976,0,0,0,0,25.47159,0,0,0,0,0,0,0,0,387
63.5,1,0.5,14,15,0,0,0,0,0,0,0,0,0,0,0,0,6,573
57.5,0.5,3,18,16,0,0,0,0,0,0,0,0,0,0,0,0,5,575
56,1.5,1.5,16,19,0,0,0,0,0,0,0,0,0,0,0,0,6,552
51,2,3,17,20,0,0,0,0,0,0,0,0,0,0,0,0,7,540
51,3,2,21,21,0,0,0,0,0,0,0,0,0,0,0,0,2,535
53,0,0,20,23,0,0,0,0,0,0,0,0,0,0,0,0,4,540
45,0,2,22,24,0,0,0,0,0,0,0,0,0,0,0,0,7,525
52,2.5,0.5,12,25,0,0,0,0,0,0,0,0,0,0,0,0,8,517
46,1,2,25,26,0,0,0,0,0,0,0,0,0,0,0,0,0,504
38,3,1,23,27,0,0,0,0,0,0,0,0,0,0,0,0,8,514
48,1.5,1.5,19,28,0,0,0,0,0,0,0,0,0,0,0,0,2,500
45.5,2,2.5,15,30,0,0,0,0,0,0,0,0,0,0,0,0,5,482
64.80895,0.433557,0,0,0,0,0,0,0,25.10034,0,0,0,0,0,0,0,9.657154,570
58.04723,1.511226,0,0,0,0,0,0,0,22.8458,0,0,0,0,0,0,0,17.59575,690
53.05526,1.840095,0,0,0,0,0,0,0,19.67091,0,0,0,0,0,0,0,25.43374,770
43.37741,1.930759,0,0,0,0,0,0,0,16.05342,0,0,0,0,0,0,0,38.6384,830
38.51142,1.380692,0,0,0,0,0,0,0,14.13723,0,0,0,0,0,0,0,45.97066,395
30.59053,1.489257,0,0,0,0,0,0,0,11.49806,0,0,0,0,0,0,0,56.42216,456
24.7962,1.395967,0,0,0,0,0,0,0,8.843322,0,0,0,0,0,0,0,64.96451,490
19.46805,1.689377,0,0,0,0,0,0,0,6.849806,0,0,0,0,0,0,0,71.99277,506
88.94176,0,0,0,0,11.05823,0,0,0,0,0,0,0,0,0,0,0,0,448
83.38135,8.843482,0,0,0,7.775173,0,0,0,0,0,0,0,0,0,0,0,0,519
80.85395,12.86314,0,0,0,6.282915,0,0,0,0,0,0,0,0,0,0,0,0,572
78.47527,16.64628,0,0,0,4.87846,0,0,0,0,0,0,0,0,0,0,0,0,753
85.77985,0,0,0,0,14.22014,0,0,0,0,0,0,0,0,0,0,0,0,457
83.4888,3.778081,0,0,0,12.73312,0,0,0,0,0,0,0,0,0,0,0,0,479
80.27284,9.081378,0,0,0,10.64577,0,0,0,0,0,0,0,0,0,0,0,0,497
75.43027,17.06706,0,0,0,7.502666,0,0,0,0,0,0,0,0,0,0,0,0,570
71.95752,22.79383,0,0,0,5.248649,0,0,0,0,0,0,0,0,0,0,0,0,747
76.99249,9.332429,0,0,0,13.67509,0,0,0,0,0,0,0,0,0,0,0,0,479
72.22736,17.50967,0,0,0,10.26298,0,0,0,0,0,0,0,0,0,0,0,0,524
68.01767,24.73372,0,0,0,7.248613,0,0,0,0,0,0,0,0,0,0,0,0,688
67.23395,26.07864,0,0,0,6.687419,0,0,0,0,0,0,0,0,0,0,0,0,726
78.8774,0,0,0,0,21.12259,0,0,0,0,0,0,0,0,0,0,0,0,457
62.86257,28.72045,0,0,0,8.416988,0,0,0,0,0,0,0,0,0,0,0,0,678
61.78728,30.64882,0,0,0,7.563898,0,0,0,0,0,0,0,0,0,0,0,0,719
71.32494,0.97088,0,5.962679,13.08201,0,0,4.623271,0,4.036222,0,0,0,0,0,0,0,0,484
67.55362,0.802777,2.959978,5.651416,12.39474,0,0,4.345891,2.435066,3.856517,0,0,0,0,0,0,0,0,536
65.83311,0.957573,2.833309,5.529855,12.12661,0,0,4.319911,4.713623,3.686021,0,0,0,0,0,0,0,0,552
59.40301,9.369712,0,0,31.22728,0,0,0,0,0,0,0,0,0,0,0,0,0,477
61.40146,9.68493,0,0,25.78166,3.131944,0,0,0,0,0,0,0,0,0,0,0,0,435
68.2144,10.75954,0,0,7.216965,13.80909,0,0,0,0,0,0,0,0,0,0,0,0,443
70.86291,11.1773,0,0,0,17.95979,0,0,0,0,0,0,0,0,0,0,0,0,465
76.42839,0,0,0,23.54914,0,0,0,0,0,0,0,0,0,0,0,0,0,424
78.96941,0,0,0,21.00529,0,0,0,0,0,0,0,0,0,0,0,0,0,425
78.91393,0,0,0,20.99054,0,0,0,0,0,0,0,0,0,0,0,0,0,410
81.4249,0,0,0,18.43737,0,0,0,0,0,0,0,0,0,0,0,0,0,420
84.0748,0,0,0,15.90831,0,0,0,0,0,0,0,0,0,0,0,0,0,449
84.01565,0,0,0,15.89711,0,0,0,0,0,0,0,0,0,0,0,0,0,412
86.62528,0,0,0,13.35217,0,0,0,0,0,0,0,0,0,0,0,0,0,451
86.55454,0,0,0,13.34127,0,0,0,0,0,0,0,0,0,0,0,0,0,415
56.70159,0,0,43.29841,0,0,0,0,0,0,0,0,0,0,0,0,0,0,775
38.02148,14.25471,1.946652,19.06336,0,0,0,0,14.25326,0,0,0,0,0,12.46054,0,0,0,675
32.02877,15.69836,2.123575,20.85168,0,0,0,0,15.7229,0,0,0,0,0,13.57471,0,0,0,668
33.77622,17.97611,1.911566,19.28703,0,0,0,0,14.46683,0,0,0,0,0,12.58225,0,0,0,674
36.24653,12.06065,2.058783,20.64584,0,0,0,0,15.52397,0,0,0,0,0,13.46423,0,0,0,671
37.47841,8.998528,2.082808,21.39007,0,0,0,0,16.07037,0,0,0,0,0,13.97982,0,0,0,669
33.65255,14.42713,1.949675,22.97767,0,0,0,0,14.39536,0,0,0,0,0,12.59762,0,0,0,676
36.23922,15.52205,2.119723,16.99255,0,0,0,0,15.57637,0,0,0,0,0,13.55008,0,0,0,669
32.62333,13.87712,1.915248,18.59343,0,0,0,0,14.02332,0,0,0,0,0,18.96756,0,0,0,667
33.81971,14.53313,1.923919,19.24854,0,0,0,0,14.44194,0,0,0,0,0,16.03277,0,0,0,669
36.18649,15.57651,2.045346,20.67584,0,0,0,0,15.54221,0,0,0,0,0,9.973602,0,0,0,674
33.26809,14.15098,7.017978,18.92463,0,0,0,0,14.26845,0,0,0,0,0,12.36987,0,0,0,649
96.92326,0,0,0,0,3.076744,0,0,0,0,0,0,0,0,0,0,0,0,464
95.85471,0,0,0,0,4.145296,0,0,0,0,0,0,0,0,0,0,0,0,464
94.76353,0,0,0,0,5.23647,0,0,0,0,0,0,0,0,0,0,0,0,459
93.64901,0,0,0,0,6.350994,0,0,0,0,0,0,0,0,0,0,0,0,459
92.51038,0,0,0,0,7.489623,0,0,0,0,0,0,0,0,0,0,0,0,465
91.93178,0,0,0,0,8.068223,0,0,0,0,0,0,0,0,0,0,0,0,462
90.75549,0,0,0,0,9.244505,0,0,0,0,0,0,0,0,0,0,0,0,465
88.94176,0,0,0,0,11.05823,0,0,0,0,0,0,0,0,0,0,0,0,466
87.69845,0,0,0,0,12.30155,0,0,0,0,0,0,0,0,0,0,0,0,463
85.77985,0,0,0,0,14.22014,0,0,0,0,0,0,0,0,0,0,0,0,462
82.43078,0,0,0,0,17.56922,0,0,0,0,0,0,0,0,0,0,0,0,464
80.32446,0,0,0,0,19.67555,0,0,0,0,0,0,0,0,0,0,0,0,462
78.8774,0,0,0,0,21.12259,0,0,0,0,0,0,0,0,0,0,0,0,454
85.16492,0,0,0,0,0,0,0,0,14.83507,0,0,0,0,0,0,0,0,540
78.32949,0,0,0,0,0,0,0,0,21.67051,0,0,0,0,0,0,0,0,520
71.84256,0,0,0,0,0,0,0,0,28.15744,0,0,0,0,0,0,0,0,500
66.88638,0,0,0,0,0,0,0,0,33.11362,0,0,0,0,0,0,0,0,494
65.67813,0,0,0,0,0,0,0,0,34.32187,0,0,0,0,0,0,0,0,494
62.12442,0,0,0,0,0,0,0,0,37.87558,0,0,0,0,0,0,0,0,491
59.81274,0,0,0,0,0,0,0,0,40.18726,0,0,0,0,0,0,0,0,488
95.87907,0,0,0,4.120934,0,0,0,0,0,0,0,0,0,0,0,0,0,485
91.7685,0,0,0,8.231499,0,0,0,0,0,0,0,0,0,0,0,0,0,484
89.71709,0,0,0,10.2829,0,0,0,0,0,0,0,0,0,0,0,0,0,485
87.66827,0,0,0,12.33173,0,0,0,0,0,0,0,0,0,0,0,0,0,483
85.62201,0,0,0,14.37799,0,0,0,0,0,0,0,0,0,0,0,0,0,484
84.59985,0,0,0,15.40015,0,0,0,0,0,0,0,0,0,0,0,0,0,485
79.49863,0,0,0,20.50137,0,0,0,0,0,0,0,0,0,0,0,0,0,484
77.46262,0,0,0,22.53738,0,0,0,0,0,0,0,0,0,0,0,0,0,484
74.41338,0,0,0,25.58662,0,0,0,0,0,0,0,0,0,0,0,0,0,475
69.34401,0,0,0,30.65599,0,0,0,0,0,0,0,0,0,0,0,0,0,460
63.28163,0,0,0,36.71836,0,0,0,0,0,0,0,0,0,0,0,0,0,444
33.36813,0,49.22786,0,9.404462,0,0,0,0,0,0,0,0,0,7.999545,0,0,0,430
47.33414,0,22.95899,0,9.462543,0,0,0,0,0,0,0,0,0,20.24433,0,0,0,518
42.77109,0,33.60669,0,9.467767,0,0,0,0,0,0,0,0,0,14.15445,0,0,0,434
38.20301,0,44.26616,0,9.472996,0,0,0,0,0,0,0,0,0,8.05784,0,0,0,418
27.78647,0,58.50069,0,9.366882,0,0,0,0,0,0,0,0,0,4.345953,0,0,0,406
10.28373,0,78.68568,0,9.144835,0,0,0,0,0,0,0,0,0,1.885746,0,0,0,350
56.89016,0,7.062763,0,9.526636,0,0,0,0,0,0,0,0,0,26.52044,0,0,0,519
38.50488,0,49.97842,0,9.547849,0,0,0,0,0,0,0,0,0,1.968851,0,0,0,344
58.7427,0,29.392,0,9.836857,0,0,0,0,0,0,0,0,0,2.028447,0,0,0,484
80.24394,0,7.520389,0,10.14391,0,0,0,0,0,0,0,0,0,2.091763,0,0,0,550
43.10886,0,39.2316,0,9.542536,0,0,0,0,0,0,0,0,0,8.116993,0,0,0,458
53.13989,0,28.93744,0,9.684727,0,0,0,0,0,0,0,0,0,8.237941,0,0,0,500
63.47437,0,18.33186,0,9.831218,0,0,0,0,0,0,0,0,0,8.362548,0,0,0,508
74.1263,0,7.400511,0,9.982209,0,0,0,0,0,0,0,0,0,8.490984,0,0,0,528
47.70774,0,28.49673,0,9.53723,0,0,0,0,0,0,0,0,0,14.2583,0,0,0,482
57.80159,0,18.04852,0,9.679262,0,0,0,0,0,0,0,0,0,14.47064,0,0,0,498
68.20063,0,7.284396,0,9.825587,0,0,0,0,0,0,0,0,0,14.68939,0,0,0,464
52.3015,0,17.77379,0,9.531931,0,0,0,0,0,0,0,0,0,20.39278,0,0,0,422
62.45803,0,7.171867,0,9.673802,0,0,0,0,0,0,0,0,0,20.6963,0,0,0,540
2.913877,0,74.99555,0,18.21673,0,0,0,0,0,0,0,0,0,3.87384,0,0,0,357
25.30298,0,34.49879,0,18.44584,0,0,0,0,0,0,0,0,0,21.75239,0,0,0,454
34.20718,0,13.76399,0,18.42603,0,0,0,0,0,0,0,0,0,33.6028,0,0,0,466
33.69339,0,3.36383,0,18.14926,0,0,0,0,0,0,0,0,0,44.79352,0,0,0,514
49.40822,0,8.915061,0,19.12428,0,0,0,0,0,0,0,0,0,22.55244,0,0,0,453
35.00795,0,29.97289,0,18.85736,0,0,0,0,0,0,0,0,0,16.16181,0,0,0,423
45.15582,0,25.24043,0,19.28767,0,0,0,0,0,0,0,0,0,10.31609,0,0,0,448
61.0246,0,14.85686,0,19.88906,0,0,0,0,0,0,0,0,0,4.229467,0,0,0,434
16.50574,0,60.92936,0,18.60788,0,0,0,0,0,0,0,0,0,3.95702,0,0,0,443
8.982935,0,57.24732,0,27.79858,0,0,0,0,0,0,0,0,0,5.971161,0,0,0,465
18.22571,0,47.51614,0,28.20063,0,0,0,0,0,0,0,0,0,6.057521,0,0,0,475
42.5462,0,21.91051,0,29.25854,0,0,0,0,0,0,0,0,0,6.284761,0,0,0,490
8.914573,0,51.64696,0,27.58703,0,0,0,0,0,0,0,0,0,11.85144,0,0,0,495
