Repository: liubin06/DeepGlassNet

# DeepGlassNet: Self-Supervised Learning for Multi-Component Glass Composition Screening

## 1. Introduction
We present a novel self-supervised learning framework for screening multi-component glass compositions within predefined glass transition temperature (Tg) intervals. The composition screening task is formalized as a classification problem, where we introduce an innovative data augmentation strategy based on asymptotic theory to enhance training dataset robustness and improve model resilience to noise. A specialized feature extraction backbone architecture named DeepGlassNet is designed to capture complex interactions among different glass components in multi-component systems.

File: data/train_tg.csv (part 2 of 46)
SiO2,Al2O3,B2O3,CaO,Na2O,Li2O,MgO,BaO,ZnO,K2O,PbO,SrO,GeO2,ZrO2,TiO2,TeO2,FemOn,P2O5,Tg
18.08502,0,41.91053,0,27.98294,0,0,0,0,0,0,0,0,0,12.02152,0,0,0,475
37.23888,0,21.57451,0,28.80985,0,0,0,0,0,0,0,0,0,12.37677,0,0,0,500
17.81005,0,30.95498,0,27.55748,0,0,0,0,0,0,0,0,0,23.67749,0,0,0,485
27.09805,0,20.9325,0,27.95253,0,0,0,0,0,0,0,0,0,24.01692,0,0,0,485
36.65623,0,10.61847,0,28.35908,0,0,0,0,0,0,0,0,0,24.36623,0,0,0,500
8.65122,0,30.07273,0,26.77206,0,0,0,0,0,0,0,0,0,34.50398,0,0,0,465
17.54332,0,20.32759,0,27.14477,0,0,0,0,0,0,0,0,0,34.98433,0,0,0,490
26.68649,0,10.30729,0,27.52799,0,0,0,0,0,0,0,0,0,35.47823,0,0,0,485
8.587797,0,24.87689,0,26.57579,0,0,0,0,0,0,0,0,0,39.95953,0,0,0,465
12.87505,0,14.91843,0,26.56207,0,0,0,0,0,0,0,0,0,45.64445,0,0,0,470
17.28446,0,10.01383,0,26.74423,0,0,0,0,0,0,0,0,0,45.95749,0,0,0,480
0,0,0,0,0,17.39051,0,0,0,0,0,0,0,0,0,0,0,82.60949,320
0,0,0,0,0,10.74001,0,0,0,0,0,0,0,0,0,38.24213,0,51.01786,325
0,0,0,0,0,6.085533,0,0,0,0,0,0,0,0,0,65.00658,0,28.90788,345
44.08,0,0,41.14,0,0,14.78,0,0,0,0,0,0,0,0,0,0,0,764
41.85,3.74,0,41.11,0,0,13.3,0,0,0,0,0,0,0,0,0,0,0,778
39.63,7.47,0,41.09,0,0,11.81,0,0,0,0,0,0,0,0,0,0,0,762
37.4,11.2,0,41.07,0,0,10.33,0,0,0,0,0,0,0,0,0,0,0,778
35.18352,14.92149,0,41.0441,0,0,8.850884,0,0,0,0,0,0,0,0,0,0,0,787
32.96329,18.64186,0,41.02411,0,0,7.370737,0,0,0,0,0,0,0,0,0,0,0,787
30.75,22.36,0,41,0,0,5.89,0,0,0,0,0,0,0,0,0,0,0,799
28.54,26.07,0,40.97,0,0,4.42,0,0,0,0,0,0,0,0,0,0,0,825
26.33,29.78,0,40.95,0,0,2.94,0,0,0,0,0,0,0,0,0,0,0,828
21.91219,37.18372,0,40.90409,0,0,0,0,0,0,0,0,0,0,0,0,0,0,878
30.83083,0,10.01001,3.503503,2.802803,0,1.001001,36.73674,0,0,0,0,15.11512,0,0,0,0,0,586
20,0,30,4,5,0,1,30,0,0,0,0,10,0,0,0,0,0,581
63,0,15,5,14.3,1.7,1,0,0,0,0,0,0,0,0,0,0,0,524
60,0,10,5,13.3,0.7,1,0,0,0,0,0,10,0,0,0,0,0,543
0,0,0,0,0,0,0,0,17.93561,0,0,0,0,0,0,82.06439,0,0,355
71.58738,1.542313,0,8.042063,13.46019,0,3.985979,0,0,0.560841,0,0,0,0,0.290436,0,0.110165,0,533
61.66883,0,0,0,38.33117,0,0,0,0,0,0,0,0,0,0,0,0,0,433
57.20512,19.229,0,0,23.56588,0,0,0,0,0,0,0,0,0,0,0,0,0,534
42.69809,35.14833,0,0,22.15359,0,0,0,0,0,0,0,0,0,0,0,0,0,814
47.10476,17.72886,0,0,35.16638,0,0,0,0,0,0,0,0,0,0,0,0,0,502
44.04889,18.41659,0,0,37.34749,0,0,0,0,0,0,0,0,0.187033,0,0,0,0,479
37.83722,25.50344,0,0,36.65934,0,0,0,0,0,0,0,0,0,0,0,0,0,541
44.68747,0.148402,0,0,32.74572,0,0,0,0,0,0,0,0,22.41842,0,0,0,0,616
42.44274,0,0,0,38.72235,0,0,0,0,0,0,0,0,18.83492,0,0,0,0,564
41.80239,15.45172,0,0,22.88377,0,0,0,0,0,0,0,0,19.86212,0,0,0,0,718
43.07793,17.80873,0,0,24.88084,0,0,0,0,0,0,0,0,14.23249,0,0,0,0,705
30.34661,18.68854,0,0,31.89258,0,0,0,0,0,0,0,0,19.07226,0,0,0,0,708
29.19616,18.30414,0,0,32.20825,0,0,0,0,0,0,0,0,20.29145,0,0,0,0,657
27.97812,20.17131,0,0,32.61387,0,0,0,0,0,0,0,0,19.2367,0,0,0,0,668
34.20328,15.59336,0,0,35.72064,0,0,0,0,0,0,0,0,14.48271,0,0,0,0,598
39.42874,12.30173,0,0,37.75388,0,0,0,0,0,0,0,0,10.51565,0,0,0,0,538
26.10157,22.07781,0,0,35.14462,0,0,0,0,0,0,0,0,16.67599,0,0,0,0,633
80.10962,0,0,0,0,19.89038,0,0,0,0,0,0,0,0,0,0,0,0,470
77.6941,0,0,0,0,22.3059,0,0,0,0,0,0,0,0,0,0,0,0,477
69.50561,0,19.19536,0,3.21257,0,0.040032,0,0,1.020817,5.284228,0,0,0,0,0,0,0,494
73,1,0,5,17,0,3.5,0,0,0.5,0,0,0,0,0,0,0,0,510
80.87129,2.203305,12.01803,0.300451,4.106159,0,0,0,0,0.10015,0,0,0,0,0,0,0,0,545
79.284,0,0,0,0,0,0,0,0,20.71599,0,0,0,0,0,0,0,0,495
82.19593,0,0,0,7.065651,0,0,0,0,10.73842,0,0,0,0,0,0,0,0,467
49.44342,0,0,0,17.00084,0,0,0,0,0,0,18.94855,0,0,14.60718,0,0,0,610
45.08482,0,0,0,15.50216,0,0,0,0,0,0,22.25609,0,0,17.15692,0,0,0,657
41.01921,0,0,0,14.10423,0,0,0,0,0,0,25.3413,0,0,19.53526,0,0,0,670
37.05337,0,0,0,12.74059,0,0,0,0,0,0,28.3508,0,0,21.85525,0,0,0,683
33.2801,0,0,0,11.44318,0,0,0,0,0,0,31.21415,0,0,24.06257,0,0,0,686
18.78129,0,0,0,0,0,0,47.92712,0,0,0,0,0,0,33.2916,0,0,0,735
19.7836,0,0,3.077379,0,0,0,42.07073,0,0,0,0,0,0,35.06829,0,0,0,730
20.32598,0,0,4.74262,0,0,0,38.9017,0,0,0,0,0,0,36.0297,0,0,0,733
20.89893,0,0,6.50174,0,0,0,35.55402,0,0,0,0,0,0,37.04531,0,0,0,733
19.02766,0,0,0,0,0,0,44.50949,0,0,0,2.734539,0,0,33.72831,0,0,0,734
19.28058,0,0,0,0,0,0,41.00102,0,0,0,5.541774,0,0,34.17663,0,0,0,735
19.54031,0,0,0,0,0,0,37.39802,0,0,0,8.424642,0,0,34.63703,0,0,0,727
19.80713,0,0,0,0,0,0,33.69662,0,0,0,11.38624,0,0,35.11,0,0,0,749
20.36326,0,0,0,0,0,0,25.98204,0,0,0,17.5589,0,0,36.09579,0,0,0,740
19.23908,0,0,0,1.653812,0,0,45.00405,0,0,0,0,0,0,34.10307,0,0,0,694
19.71974,0,0,0,3.39026,0,0,41.93492,0,0,0,0,0,0,34.95508,0,0,0,671
20.7569,0,0,0,7.137143,0,0,35.3124,0,0,0,0,0,0,36.79356,0,0,0,616
17.03041,2.627282,0,0,0,0,0,47.40995,0,0,0,0,0,0,32.93236,0,0,0,728
15.31691,5.198469,0,0,0,0,0,46.90383,0,0,0,0,0,0,32.58079,0,0,0,722
18.57161,0,0,0,0,0,0,47.39204,0,0,0,0,0,3.173937,30.86242,0,0,0,749
18.36655,0,0,0,0,0,0,46.86877,0,0,0,0,0,6.277785,28.48689,0,0,0,755
18.20574,0,0,0,0,0,0,46.45841,0,0,0,0,0,8.711948,26.6239,0,0,0,760
17.96974,0,0,0,0,0,0,45.85617,0,0,0,0,0,12.28431,23.88979,0,0,0,777
21.54686,0,0,3.351657,0,0,0,18.32815,0,0,0,18.5795,0,0,38.19383,0,0,0,728
21.38114,0,0,4.157349,0,0,0,22.73398,0,0,0,13.82745,0,0,37.90008,0,0,0,730
21.21795,0,0,4.950742,0,0,0,27.07256,0,0,0,9.147943,0,0,37.61081,0,0,0,735
21.05723,0,0,5.732115,0,0,0,31.34541,0,0,0,4.539326,0,0,37.32592,0,0,0,736
21.92255,0,0,4.26262,3.768972,0,0,23.30965,0,0,0,7.876438,0,0,38.85978,0,0,0,670
22.21767,0,0,3.974403,5.347593,0,0,21.73356,0,0,0,7.343872,0,0,39.3829,0,0,0,654
22.67555,0,0,3.527227,7.79686,0,0,19.28824,0,0,0,6.517584,0,0,40.19454,0,0,0,620
22.42361,0,0,3.878698,5.219828,0.371727,0,21.19114,0,0,0,7.16703,0,0,39.74796,0,0,0,630
22.63082,0,0,3.780769,5.081306,0.750324,0,20.65545,0,0,0,6.986077,0,0,40.11525,0,0,0,627
23.05799,0,0,3.572369,4.812513,1.528974,0,19.5547,0,0,0,6.600997,0,0,40.87245,0,0,0,604
21.36679,1.250304,0,3.953994,5.320132,0,0,21.62196,0,0,0,7.30616,0,0,39.18066,0,0,0,649
20.5246,2.487833,0,3.933793,5.292952,0,0,21.51149,0,0,0,7.268833,0,0,38.98049,0,0,0,644
14.08477,11.95072,0,3.779326,5.085115,0,0,20.66681,0,0,0,6.98341,0,0,37.44986,0,0,0,677
22.0996,0,0,3.953283,5.319175,0,0,21.61807,0,0,0,7.304846,0,1.510752,38.19427,0,0,0,647
21.98278,0,0,3.932385,5.291059,0,0,21.5038,0,0,0,7.266232,0,3.005533,37.01822,0,0,0,655
21.75281,0,0,3.891247,5.235706,0,0,21.27884,0,0,0,7.190217,0,5.94818,34.70301,0,0,0,662
21.41673,0,0,3.831128,5.154815,0,0,20.95008,0,0,0,7.07913,0,10.24849,31.31961,0,0,0,673
21.09089,0,0,3.772839,5.076387,0,0,20.63133,0,0,0,6.971424,0,14.41795,28.03918,0,0,0,680
46.80392,21.52975,0,0,0,0,28.32072,0,0,0,0,0,0,0,0,0,0,0,806
64.21281,0,24.76413,0,11.02306,0,0,0,0,0,0,0,0,0,0,0,0,0,545
63.68606,0,24.63519,0,10.96566,0,0.713088,0,0,0,0,0,0,0,0,0,0,0,546
62.99883,1.78449,24.36935,0,10.84733,0,0,0,0,0,0,0,0,0,0,0,0,0,525
38.41384,6.420642,0,6.630663,3.920392,0,2.850285,0,9.470946,0.810081,2.240224,0,0,0,0,0,29.24292,0,624
40.82,8.1,0,8.65,3.56,0,3.98,0,7.33,0.89,1.63,0,0,0,0,0,25.04,0,659
42.68,8.04,0,11.24,3.61,0,5.37,0,6.15,0.86,1.52,0,0,0,0,0,20.53,0,530
44.89552,3.629637,0,13.9886,5.679432,0,6.579342,0,5.269474,0.59994,1.319868,0,0,0,0,0,18.0382,0,586
50.6,0,0,0,0,8,0,0,20.2,1.5,17.2,0,0,0,0,0,0,2.5,440
61.84578,10.323,0,0,0,6.050641,6.800982,0,8.24021,0,0,0,0,0,6.739392,0,0,0,544
60.27416,10.06067,0,0,0,4.422662,6.628158,0,12.04622,0,0,0,0,0,6.568132,0,0,0,546
58.78045,9.811347,0,0,0,2.875373,6.463898,0,15.66358,0,0,0,0,0,6.40536,0,0,0,593
61.13747,10.19503,0,0,0,2.992654,6.7232,0,16.2893,0,0,0,0,0,2.662341,0,0,0,603
66.30487,11.07476,0,0,0,6.486136,7.293947,0,8.840293,0,0,0,0,0,0,0,0,0,538
62.79714,10.48887,0,0,0,3.073932,6.908075,0,16.73198,0,0,0,0,0,0,0,0,0,616
94.25207,0,5.747931,0,0,0,0,0,0,0,0,0,0,0,0,0,0,0,609
88.59394,0,11.40606,0,0,0,0,0,0,0,0,0,0,0,0,0,0,0,586
83.02351,0,16.97648,0,0,0,0,0,0,0,0,0,0,0,0,0,0,0,511
77.53879,0,22.46122,0,0,0,0,0,0,0,0,0,0,0,0,0,0,0,498
66.8186,0,33.18141,0,0,0,0,0,0,0,0,0,0,0,0,0,0,0,437
46.32399,0,53.67601,0,0,0,0,0,0,0,0,0,0,0,0,0,0,0,345
22.34075,0,77.65926,0,0,0,0,0,0,0,0,0,0,0,0,0,0,0,291
0,0,100,0,0,0,0,0,0,0,0,0,0,0,0,0,0,0,279
67.98871,0,0,0,0,0,0,0,0,0,0,0,0,0,0,0,0,32.01129,566
53.08297,0,0,0,0,0,0,0,0,0,0,0,0,0,0,0,0,46.91703,610
46.24359,0,0,0,0,0,0,0,0,0,0,0,0,0,0,0,0,53.75641,631
45.64753,0,0,0,0,0,0,0,0,0,0,0,0,0,0,0,0,54.35247,643
3.664505,0,0,0,0,0,0,0,0,0,0,0,0,0,0,0,0,96.33549,285
0,0,0,0,0,0,0,0,0,0,0,0,0,0,0,0,0,100,269
78.62522,4.698053,0,0,7.996219,0,0,0,0,8.680505,0,0,0,0,0,0,0,0,470
68.67464,4.482264,0,0,7.62894,0,0,0,0,8.281796,0,10.93237,0,0,0,0,0,0,505
65.25257,4.258912,0,0,7.248788,0,0,15.37062,0,7.869112,0,0,0,0,0,0,0,0,475
60.98108,3.98012,0,0,6.774276,0,0,0,0,7.353993,20.91053,0,0,0,0,0,0,0,445
73.37004,0,0,0,7.568362,0,0,0,0,8.216033,0,10.84556,0,0,0,0,0,0,495
72.43694,0.890749,0,0,7.5804,0,0,0,0,8.229102,0,10.86281,0,0,0,0,0,0,485
70.56179,2.680775,0,0,7.604592,0,0,0,0,8.255363,0,10.89748,0,0,0,0,0,0,475
63.90345,9.036859,0,0,7.690495,0,0,0,0,8.348618,0,11.02058,0,0,0,0,0,0,525
60.96507,4.383726,0,0,7.461226,0,0,0,8.398216,8.099729,0,10.69203,0,0,0,0,0,0,525
67.66578,4.485424,0,0.98677,7.634319,0,0,0,0,8.287635,0,10.94008,0,0,0,0,0,0,515
65.64378,4.491757,0,2.96449,7.645099,0,0,0,0,8.299336,0,10.95553,0,0,0,0,0,0,520
62.60008,4.501293,0,5.941566,7.661327,0,0,0,0,8.316955,0,10.97878,0,0,0,0,0,0,555
67.8541,4.497908,0,0,7.655567,0,0.711193,0,0,8.3107,0,10.97053,0,0,0,0,0,0,510
66.19575,4.529526,0,0,7.709383,0,2.148578,0,0,8.369122,0,11.04764,0,0,0,0,0,0,515
63.66403,4.577796,0,0,7.791539,0,4.342949,0,0,8.458309,0,11.16538,0,0,0,0,0,0,520
65.17717,4.459829,3.654259,0,7.590755,0,0,0,0,8.240342,0,10.87765,0,0,0,0,0,0,520
61.71454,4.437617,7.272119,0,7.55295,0,0,0,0,8.199303,0,10.82348,0,0,0,0,0,0,530
74.07921,0,0,0,0,25.92079,0,0,0,0,0,0,0,0,0,0,0,0,442
57.68088,0,0,0,0,42.31912,0,0,0,0,0,0,0,0,0,0,0,0,270
54.14783,0,0,0,0,45.85216,0,0,0,0,0,0,0,0,0,0,0,0,190
65.97659,0,0,0,34.02341,0,0,0,0,0,0,0,0,0,0,0,0,0,477
94.542,0,0,0,5.458004,0,0,0,0,0,0,0,0,0,0,0,0,0,487
86.13333,0,0,0,13.86667,0,0,0,0,0,0,0,0,0,0,0,0,0,491
79.09122,0,0,0,20.90877,0,0,0,0,0,0,0,0,0,0,0,0,0,497
68.87749,0,0,0,31.12251,0,0,0,0,0,0,0,0,0,0,0,0,0,482
66.0069,0,0,0,33.99311,0,0,0,0,0,0,0,0,0,0,0,0,0,477
58.95087,0,0,0,41.04914,0,0,0,0,0,0,0,0,0,0,0,0,0,443
54.83231,0,0,0,45.16769,0,0,0,0,0,0,0,0,0,0,0,0,0,435
49.62386,0,0,0,50.37613,0,0,0,0,0,0,0,0,0,0,0,0,0,433
79.96418,0,0,0,0,0,0,0,0,0,0,0,0,0,0,0,0,20.03582,740
70.56266,0,0,0,0,0,0,0,0,0,0,0,0,0,0,0,0,29.43734,644
50.04641,0,0,0,0,0,0,0,0,0,0,0,0,0,0,0,0,49.95359,590
79.49863,0,0,0,20.50137,0,0,0,0,0,0,0,0,0,0,0,0,0,468
87.66827,0,0,0,12.33173,0,0,0,0,0,0,0,0,0,0,0,0,0,509
82.55744,0,0,0,17.44256,0,0,0,0,0,0,0,0,0,0,0,0,0,498
66.30998,0,0,0,33.69001,0,0,0,0,0,0,0,0,0,0,0,0,0,480
59.25263,0,0,0,40.74736,0,0,0,0,0,0,0,0,0,0,0,0,0,458
54.23048,0,0,0,45.76952,0,0,0,0,0,0,0,0,0,0,0,0,0,439
79.9202,0,0,0,13.19045,6.889355,0,0,0,0,0,0,0,0,0,0,0,0,442
52.50381,0,0,0,30.08856,17.40762,0,0,0,0,0,0,0,0,0,0,0,0,375
52.70445,0,0,0,31.9107,15.38485,0,0,0,0,0,0,0,0,0,0,0,0,367
61.8534,0,0,0,17.01435,8.202991,0,0,0,12.92926,0,0,0,0,0,0,0,0,390
72.37089,0,0,0,9.20379,4.437348,0,0,0,13.98798,0,0,0,0,0,0,0,0,442
74.41338,0,0,0,25.58662,0,0,0,0,0,0,0,0,0,0,0,0,0,470
0,12.55296,68.57028,0,0,0,0,18.87677,0,0,0,0,0,0,0,0,0,0,471
0,11.38017,54.39348,0,0,0,0,34.22635,0,0,0,0,0,0,0,0,0,0,540
0,10.40781,42.63933,0,0,0,0,46.95286,0,0,0,0,0,0,0,0,0,0,570
0,9.588526,32.73571,0,0,0,0,57.67577,0,0,0,0,0,0,0,0,0,0,551
0,8.284282,16.96977,0,0,0,0,74.74595,0,0,0,0,0,0,0,0,0,0,470
0,13.37123,73.04009,0,0,0,0,0,0,0,0,13.58868,0,0,0,0,0,0,470
0,12.8005,61.18217,0,0,0,0,0,0,0,0,26.01732,0,0,0,0,0,0,567
0,12.2765,50.29509,0,0,0,0,0,0,0,0,37.42841,0,0,0,0,0,0,598
0,11.79371,40.26431,0,0,0,0,0,0,0,0,47.94198,0,0,0,0,0,0,595
0,11.34745,30.99262,0,0,0,0,0,0,0,0,57.65993,0,0,0,0,0,0,569
0,10.93374,22.397,0,0,0,0,0,0,0,0,66.66926,0,0,0,0,0,0,537
0,14.53563,69.47554,15.98882,0,0,0,0,0,0,0,0,0,0,0,0,0,0,586
0,14.82179,60.72282,24.45539,0,0,0,0,0,0,0,0,0,0,0,0,0,0,626
0,15.11945,51.61855,33.262,0,0,0,0,0,0,0,0,0,0,0,0,0,0,622
0,15.4293,42.14112,42.42958,0,0,0,0,0,0,0,0,0,0,0,0,0,0,604
72.18723,2.35304,0,3.814312,5.280414,7.720367,0,0,0,4.805318,0,0,0,0,3.839314,0,0,0,430
68.36975,2.341201,3.834225,3.814484,5.275246,7.717634,0,0,0,4.813664,0,0,0,0,3.833787,0,0,0,450
66.41046,2.352601,5.778171,3.814109,5.272046,7.71792,0,0,0,4.817225,0,0,0,0,3.83746,0,0,0,464
64.5141,2.346845,7.677405,3.814409,5.280438,7.719567,0,0,0,4.805439,0,0,0,0,3.841791,0,0,0,468
60.62483,2.352008,11.56302,3.82323,5.274036,7.714983,0,0,0,4.812528,0,0,0,0,3.835372,0,0,0,455
44.24177,0,55.75823,0,0,0,0,0,0,0,0,0,0,0,0,0,0,0,327
35.17253,0,64.82746,0,0,0,0,0,0,0,0,0,0,0,0,0,0,0,308
25.12855,0,74.87144,0,0,0,0,0,0,0,0,0,0,0,0,0,0,0,291
18.11189,0,81.88811,0,0,0,0,0,0,0,0,0,0,0,0,0,0,0,287
8.572764,0,91.42724,0,0,0,0,0,0,0,0,0,0,0,0,0,0,0,270
49.2,0,0,0,50.8,0,0,0,0,0,0,0,0,0,0,0,0,0,420
55,0,0,0,45,0,0,0,0,0,0,0,0,0,0,0,0,0,345
57,0,0,0,43,0,0,0,0,0,0,0,0,0,0,0,0,0,355
60,0,0,0,40,0,0,0,0,0,0,0,0,0,0,0,0,0,420
63,0,0,0,37,0,0,0,0,0,0,0,0,0,0,0,0,0,445
66.2,0,0,0,33.8,0,0,0,0,0,0,0,0,0,0,0,0,0,460
82.5,0,0,0,17.5,0,0,0,0,0,0,0,0,0,0,0,0,0,420
85.3,0,0,0,14.7,0,0,0,0,0,0,0,0,0,0,0,0,0,445
92,0,0,0,8,0,0,0,0,0,0,0,0,0,0,0,0,0,540
80.40282,0,0,0,19.59718,0,0,0,0,0,0,0,0,0,0,0,0,0,430
72.57607,0,8.397566,0,19.02637,0,0,0,0,0,0,0,0,0,0,0,0,0,470
69.32278,0,11.49635,0,19.18086,0,0,0,0,0,0,0,0,0,0,0,0,0,475
61.86774,0,19.0207,0,19.11156,0,0,0,0,0,0,0,0,0,0,0,0,0,450
50.45881,0,29.07129,0,20.4699,0,0,0,0,0,0,0,0,0,0,0,0,0,485
35.60453,0,40.42661,0,23.96886,0,0,0,0,0,0,0,0,0,0,0,0,0,465
0,0,100,0,0,0,0,0,0,0,0,0,0,0,0,0,0,0,243
0,0,99.2,0,0.8,0,0,0,0,0,0,0,0,0,0,0,0,0,245
0,0,98.6,0,1.4,0,0,0,0,0,0,0,0,0,0,0,0,0,250
0,0,93.3,0,6.7,0,0,0,0,0,0,0,0,0,0,0,0,0,270
0,0,69.3,0,30.7,0,0,0,0,0,0,0,0,0,0,0,0,0,480
0,0,66.6,0,33.4,0,0,0,0,0,0,0,0,0,0,0,0,0,475
0,0,57.2,0,42.8,0,0,0,0,0,0,0,0,0,0,0,0,0,440
33.35,0,66.65,0,0,0,0,0,0,0,0,0,0,0,0,0,0,0,280
28.5,0,71.5,0,0,0,0,0,0,0,0,0,0,0,0,0,0,0,260
23,0,77,0,0,0,0,0,0,0,0,0,0,0,0,0,0,0,240
17,0,83,0,0,0,0,0,0,0,0,0,0,0,0,0,0,0,220
69.34401,0,0,0,30.65599,0,0,0,0,0,0,0,0,0,0,0,0,0,430
71.84256,0,0,0,0,0,0,0,0,28.15744,0,0,0,0,0,0,0,0,440
64.48183,0,0,0,0,0,0,0,0,35.51816,0,0,0,0,0,0,0,0,450
86.4267,0,0,0,0,13.5733,0,0,0,0,0,0,0,0,0,0,0,0,436
79.49863,0,0,0,20.50137,0,0,0,0,0,0,0,0,0,0,0,0,0,478
69.34401,0,0,0,30.65599,0,0,0,0,0,0,0,0,0,0,0,0,0,455
66.30998,0,0,0,33.69001,0,0,0,0,0,0,0,0,0,0,0,0,0,445
59.25263,0,0,0,40.74736,0,0,0,0,0,0,0,0,0,0,0,0,0,421
54.23048,0,0,0,45.76952,0,0,0,0,0,0,0,0,0,0,0,0,0,417
0,0,95.52422,0,4.47578,0,0,0,0,0,0,0,0,0,0,0,0,0,318
0,0,90.99877,0,9.00123,0,0,0,0,0,0,0,0,0,0,0,0,0,354
0,0,86.42282,0,13.57718,0,0,0,0,0,0,0,0,0,0,0,0,0,407
0,0,81.79552,0,18.20448,0,0,0,0,0,0,0,0,0,0,0,0,0,456
0,0,77.11599,0,22.88401,0,0,0,0,0,0,0,0,0,0,0,0,0,466
0,0,72.38336,0,27.61664,0,0,0,0,0,0,0,0,0,0,0,0,0,468
37.11323,0,0,0,0,0,0,0,0,0,62.88677,0,0,0,0,0,0,0,506
28.74733,0,0,0,0,0,0,0,0,0,71.25268,0,0,0,0,0,0,0,460
21.20994,0,0,0,0,0,0,0,0,0,78.79006,0,0,0,0,0,0,0,420
15.02176,0,0,0,0,0,0,0,0,0,84.97824,0,0,0,0,0,0,0,350
85,0,0,0,15,0,0,0,0,0,0,0,0,0,0,0,0,0,495
80,0,0,0,20,0,0,0,0,0,0,0,0,0,0,0,0,0,490
75,0,0,0,25,0,0,0,0,0,0,0,0,0,0,0,0,0,480
66,0,0,0,34,0,0,0,0,0,0,0,0,0,0,0,0,0,465
56.1,0,0,0,0,0,0,0,0,43.9,0,0,0,0,0,0,0,0,480
72.3,0,0,0,18.7,9,0,0,0,0,0,0,0,0,0,0,0,0,410
65.9,0,0,0,0,8.2,0,0,0,25.9,0,0,0,0,0,0,0,0,460
15.20496,0,0,0,0,0,0,0,0,0,84.79504,0,0,0,0,0,0,0,372
21.20994,0,0,0,0,0,0,0,0,0,78.79006,0,0,0,0,0,0,0,410
69.94725,0,26.313,0.178857,2.47099,0,0,0.489028,0,0.600868,0,0,0,0,0,0,0,0,456
69.44901,0.810543,26.012,0.178315,2.463513,0,0,0.487548,0,0.59905,0,0,0,0,0,0,0,0,450
69.27175,1.133423,25.87079,0.178105,2.460609,0,0,0.486974,0,0.598344,0,0,0,0,0,0,0,0,452
68.88317,1.937448,25.466,0.177595,2.453566,0,0,0.48558,0,0.596631,0,0,0,0,0,0,0,0,453
68.70729,2.257704,25.326,0.177387,2.450686,0,0,0.48501,0,0.595931,0,0,0,0,0,0,0,0,449
0,0,0,0,0,0,0,0,15.62377,0,57.1281,0,0,0,0,0,0,27.24813,382
0,0,0,0,0,0,0,0,9.549332,0,65.46937,0,0,0,0,0,0,24.9813,377
0,0,0,0,0,0,0,0,46.23896,0,0,0,0,0,0,0,0,53.76103,439
0,0,0,0,0,0,0,0,33.97101,0,18.63218,0,0,0,0,0,0,47.39682,388
0,0,0,0,0,0,0,0,24.30016,0,33.31995,0,0,0,0,0,0,42.37989,365
0,0,0,0,0,0,0,0,16.48065,0,45.19596,0,0,0,0,0,0,38.32339,360
0,0,0,0,0,0,0,0,0,0,70.22624,0,0,0,0,0,0,29.77376,350
0,0,0,0,0,0,0,0,36.44292,0,0,0,0,0,0,0,0,63.55708,422
0,0,0,0,0,0,0,0,25.86912,0,17.73564,0,0,0,0,0,0,56.39524,379
0,0,0,0,0,0,0,0,17.43698,0,31.87904,0,0,0,0,0,0,50.68398,353
0,0,0,0,0,0,0,0,10.55566,0,43.42121,0,0,0,0,0,0,46.02313,341
0,0,0,0,0,0,0,0,0,0,61.12642,0,0,0,0,0,0,38.87358,334
0,0,0,0,0,0,0,0,27.65467,0,0,0,0,0,0,0,0,72.34533,314
0,0,0,0,0,0,0,0,18.51113,0,16.92142,0,0,0,0,0,0,64.56745,286
0,0,0,0,0,0,0,0,5.078412,0,41.78057,0,0,0,0,0,0,53.14102,245
0,0,0,0,0,0,0,0,0,0,51.17889,0,0,0,0,0,0,48.82111,256
0,0,0,0,0,0,0,0,4.610868,0,63.2234,0,0,0,0,0,0,32.16573,341
0,0,0,0,0,0,0,0,4.833359,0,53.01933,0,0,0,0,0,0,42.1473,331
0,0,89.36951,0,0,10.63048,0,0,0,0,0,0,0,0,0,0,0,0,474
0,0,81.82684,0,0,18.17316,0,0,0,0,0,0,0,0,0,0,0,0,468
0,0,96.93982,0,0,2.491978,0,0,0,0,0,0,0,0,0,0,0,0,322
0,0,96.42316,0,0,2.500088,0,0,0,0,0,0,0,0,0,0,0,0,338
0,0,94.29001,0,0,4.863721,0,0,0,0,0,0,0,0,0,0,0,0,366
0,0,92.72978,0,0,4.772313,0,0,0,0,0,0,0,0,0,0,0,0,374
0,0,90.86757,0,0,4.68198,0,0,0,0,0,0,0,0,0,0,0,0,376
0,0,87.49574,0,0,10.53878,0,0,0,0,0,0,0,0,0,0,0,0,465
4,0,7,0,0,0,0,0,0,0,86,0,2,0,0,0,0,0,295
4,0,8,0,0,0,0,0,0,0,76,0,11,0,0,0,0,0,352
4,0,12,0,0,0,0,0,0,0,77,0,6,0,0,0,0,0,370
20,0,11,0,0,0,0,0,0,0,63,0,5,0,0,0,0,0,450
27,0,11,0,0,0,0,0,0,0,58,0,3,0,0,0,0,0,452
42,0,15,0,0,0,0,0,0,0,42,0,0,0,0,0,0,0,470
30.14393,0,69.85607,0,0,0,0,0,0,0,0,0,0,0,0,0,0,0,302
28.042,0,64.98502,0,0,6.972987,0,0,0,0,0,0,0,0,0,0,0,0,460
25.54796,0,59.20529,0,0,15.24675,0,0,0,0,0,0,0,0,0,0,0,0,505
24.31235,0,56.34185,0,0,19.3458,0,0,0,0,0,0,0,0,0,0,0,0,484
23.19074,0,53.74262,0,0,23.06665,0,0,0,0,0,0,0,0,0,0,0,0,469
22.16805,0,51.37263,0,0,26.45932,0,0,0,0,0,0,0,0,0,0,0,0,444
20.79265,0,48.18525,0,0,31.02209,0,0,0,0,0,0,0,0,0,0,0,0,407
15.86958,0,36.77644,0,0,47.35398,0,0,0,0,0,0,0,0,0,0,0,0,296
13.70611,0,31.76279,0,0,54.5311,0,0,0,0,0,0,0,0,0,0,0,0,311
12.83147,0,29.73587,0,0,57.43265,0,0,0,0,0,0,0,0,0,0,0,0,289
12.06176,0,27.95214,0,0,59.9861,0,0,0,0,0,0,0,0,0,0,0,0,276
10.7697,0,24.95788,0,0,64.27242,0,0,0,0,0,0,0,0,0,0,0,0,254
9.727663,0,22.54305,0,0,67.72929,0,0,0,0,0,0,0,0,0,0,0,0,237
44.47949,0,51.53877,0,0,3.981734,0,0,0,0,0,0,0,0,0,0,0,0,459
44.28357,0,51.31176,0,0,4.404662,0,0,0,0,0,0,0,0,0,0,0,0,478
43.32932,0,50.20606,0,0,6.464621,0,0,0,0,0,0,0,0,0,0,0,0,500
42.41533,0,49.14701,0,0,8.437674,0,0,0,0,0,0,0,0,0,0,0,0,503
39.11493,0,45.32281,0,0,15.56225,0,0,0,0,0,0,0,0,0,0,0,0,510
37.65013,0,43.62553,0,0,18.72433,0,0,0,0,0,0,0,0,0,0,0,0,493
33.8475,0,39.21939,0,0,26.93311,0,0,0,0,0,0,0,0,0,0,0,0,441
31.71223,0,36.74523,0,0,31.54254,0,0,0,0,0,0,0,0,0,0,0,0,407
24.10796,0,27.93411,0,0,47.95793,0,0,0,0,0,0,0,0,0,0,0,0,313
21.52699,0,24.94351,0,0,53.5295,0,0,0,0,0,0,0,0,0,0,0,0,333
19.44521,0,22.53133,0,0,58.02347,0,0,0,0,0,0,0,0,0,0,0,0,298
17.73056,0,20.54455,0,0,61.72489,0,0,0,0,0,0,0,0,0,0,0,0,273
16.2938,0,18.87976,0,0,64.82644,0,0,0,0,0,0,0,0,0,0,0,0,256
15.07243,0,17.46456,0,0,67.46301,0,0,0,0,0,0,0,0,0,0,0,0,245
14.0214,0,16.24672,0,0,69.73188,0,0,0,0,0,0,0,0,0,0,0,0,240
58.69628,0,34.00595,0,0,7.297776,0,0,0,0,0,0,0,0,0,0,0,0,514
54.7041,0,31.69306,0,0,13.60285,0,0,0,0,0,0,0,0,0,0,0,0,516
51.22039,0,29.67475,0,0,19.10487,0,0,0,0,0,0,0,0,0,0,0,0,495
48.15381,0,27.89812,0,0,23.94807,0,0,0,0,0,0,0,0,0,0,0,0,467
45.43369,0,26.3222,0,0,28.24411,0,0,0,0,0,0,0,0,0,0,0,0,438
43.00444,0,24.91481,0,0,32.08075,0,0,0,0,0,0,0,0,0,0,0,0,402
38.84999,0,22.50791,0,0,38.64211,0,0,0,0,0,0,0,0,0,0,0,0,333
35.42751,0,20.52508,0,0,44.04742,0,0,0,0,0,0,0,0,0,0,0,0,336
32.55921,0,18.86332,0,0,48.57748,0,0,0,0,0,0,0,0,0,0,0,0,346
30.12057,0,17.45048,0,0,52.42895,0,0,0,0,0,0,0,0,0,0,0,0,362
28.02178,0,16.23454,0,0,55.74368,0,0,0,0,0,0,0,0,0,0,0,0,317
63.08487,0,24.36566,0,0,12.54946,0,0,0,0,0,0,0,0,0,0,0,0,510
61.16587,0,23.62448,0,0,15.20965,0,0,0,0,0,0,0,0,0,0,0,0,514
53.09093,0,20.50564,0,0,26.40343,0,0,0,0,0,0,0,0,0,0,0,0,449
48.7963,0,18.8469,0,0,32.3568,0,0,0,0,0,0,0,0,0,0,0,0,410
45.14447,0,17.43643,0,0,37.4191,0,0,0,0,0,0,0,0,0,0,0,0,366
42.00118,0,16.22238,0,0,41.77644,0,0,0,0,0,0,0,0,0,0,0,0,349
39.26712,0,15.16638,0,0,45.56651,0,0,0,0,0,0,0,0,0,0,0,0,351
36.86724,0,14.23946,0,0,48.8933,0,0,0,0,0,0,0,0,0,0,0,0,356
35.77405,0,13.81723,0,0,50.40872,0,0,0,0,0,0,0,0,0,0,0,0,363
34.74382,0,13.41932,0,0,51.83686,0,0,0,0,0,0,0,0,0,0,0,0,339
33.77126,0,13.04368,0,0,53.18505,0,0,0,0,0,0,0,0,0,0,0,0,342
32.85167,0,12.68851,0,0,54.45982,0,0,0,0,0,0,0,0,0,0,0,0,334
31.15498,0,12.03318,0,0,56.81184,0,0,0,0,0,0,0,0,0,0,0,0,318
65.00516,0,18.83051,0,0,16.16433,0,0,0,0,0,0,0,0,0,0,0,0,502
58.82457,0,17.04013,0,0,24.1353,0,0,0,0,0,0,0,0,0,0,0,0,459
55.95966,0,16.21023,0,0,27.83011,0,0,0,0,0,0,0,0,0,0,0,0,437
52.31951,0,15.15577,0,0,32.52472,0,0,0,0,0,0,0,0,0,0,0,0,428
49.12402,0,14.23011,0,0,36.64587,0,0,0,0,0,0,0,0,0,0,0,0,377
0,0,100,0,0,0,0,0,0,0,0,0,0,0,0,0,0,0,259
0,0,88.08246,0,0,0,0,0,0,11.91754,0,0,0,0,0,0,0,0,344
0,0,71.12885,0,0,0,0,0,0,28.87116,0,0,0,0,0,0,0,0,430
0,0,64.88454,0,0,0,0,0,0,35.11546,0,0,0,0,0,0,0,0,446
0,0,55.19376,0,0,0,0,0,0,44.80623,0,0,0,0,0,0,0,0,405
0,0,51.35847,0,0,0,0,0,0,48.64153,0,0,0,0,0,0,0,0,370
0,0,100,0,0,0,0,0,0,0,0,0,0,0,0,0,0,0,260
0,0,96.80671,0,2.154539,1.03875,0,0,0,0,0,0,0,0,0,0,0,0,303
0,0,93.81105,0,4.175735,2.013213,0,0,0,0,0,0,0,0,0,0,0,0,345
0,0,88.34352,0,7.864726,3.791756,0,0,0,0,0,0,0,0,0,0,0,0,418
0,0,83.4782,0,11.14739,5.374401,0,0,0,0,0,0,0,0,0,0,0,0,456
0,0,79.12082,0,14.08736,6.791824,0,0,0,0,0,0,0,0,0,0,0,0,451
0,0,75.19575,0,16.73563,8.068614,0,0,0,0,0,0,0,0,0,0,0,0,446
0,0,71.64171,0,19.13357,9.224713,0,0,0,0,0,0,0,0,0,0,0,0,431
0,0,68.40847,0,21.31507,10.27646,0,0,0,0,0,0,0,0,0,0,0,0,409
0,0,65.45446,0,23.30817,11.23738,0,0,0,0,0,0,0,0,0,0,0,0,389
0,0,60.25095,0,26.81901,12.93003,0,0,0,0,0,0,0,0,0,0,0,0,355
0,0,55.81386,0,29.81276,14.37338,0,0,0,0,0,0,0,0,0,0,0,0,302
0,0,50.26168,0,33.55886,16.17946,0,0,0,0,0,0,0,0,0,0,0,0,256
0,0,45.71419,0,36.62709,17.65872,0,0,0,0,0,0,0,0,0,0,0,0,235
0,0,43.11368,0,38.38168,18.50464,0,0,0,0,0,0,0,0,0,0,0,0,221
0,0,40.79311,0,39.94738,19.25951,0,0,0,0,0,0,0,0,0,0,0,0,215
0,0,38.70959,0,41.35316,19.93726,0,0,0,0,0,0,0,0,0,0,0,0,211
0,0,35.12186,0,43.77382,21.10431,0,0,0,0,0,0,0,0,0,0,0,0,205
0,0,33.56635,0,44.82334,21.61031,0,0,0,0,0,0,0,0,0,0,0,0,205
0,0,32.14277,0,45.78384,22.07339,0,0,0,0,0,0,0,0,0,0,0,0,200
0,0,91.81807,0,0,1.970443,0,0,0,6.211484,0,0,0,0,0,0,0,0,338
0,0,84.87376,0,0,3.642832,0,0,0,11.4834,0,0,0,0,0,0,0,0,411
0,0,78.90601,0,0,5.080039,0,0,0,16.01395,0,0,0,0,0,0,0,0,438
0,0,69.17777,0,0,7.422877,0,0,0,23.39935,0,0,0,0,0,0,0,0,432
0,0,65.16096,0,0,8.390241,0,0,0,26.4488,0,0,0,0,0,0,0,0,412
0,0,61.58503,0,0,9.251429,0,0,0,29.16355,0,0,0,0,0,0,0,0,391
0,0,39.76344,0,0,14.50669,0,0,0,45.72987,0,0,0,0,0,0,0,0,257
0,0,34.82726,0,0,15.69547,0,0,0,49.47728,0,0,0,0,0,0,0,0,243
0,0,30.98129,0,0,16.62169,0,0,0,52.39703,0,0,0,0,0,0,0,0,238
0,0,29.36016,0,0,17.0121,0,0,0,53.62773,0,0,0,0,0,0,0,0,250
0,0,27.90026,0,0,17.36369,0,0,0,54.73605,0,0,0,0,0,0,0,0,253
0,0,27.22343,0,0,17.52669,0,0,0,55.24988,0,0,0,0,0,0,0,0,254
0,0,26.57866,0,0,17.68196,0,0,0,55.73937,0,0,0,0,0,0,0,0,255
0,0,25.37661,0,0,17.97145,0,0,0,56.65193,0,0,0,0,0,0,0,0,256
0,0,24.27858,0,0,18.23589,0,0,0,57.48553,0,0,0,0,0,0,0,0,258
0,0,21.90865,0,0,18.80664,0,0,0,59.28471,0,0,0,0,0,0,0,0,257
20.12935,0,46.64811,0,33.22255,0,0,0,0,0,0,0,0,0,0,0,0,0,476
18.58569,0,43.0708,0,38.34351,0,0,0,0,0,0,0,0,0,0,0,0,0,440
15.59572,0,36.14178,0,48.26249,0,0,0,0,0,0,0,0,0,0,0,0,0,375
13.43445,0,31.13323,0,55.43232,0,0,0,0,0,0,0,0,0,0,0,0,0,316
11.7993,0,27.34389,0,60.85681,0,0,0,0,0,0,0,0,0,0,0,0,0,278
10.51899,0,24.37689,0,65.10412,0,0,0,0,0,0,0,0,0,0,0,0,0,264
8.64328,0,20.03009,0,71.32663,0,0,0,0,0,0,0,0,0,0,0,0,0,245
7.935743,0,18.39043,0,73.67383,0,0,0,0,0,0,0,0,0,0,0,0,0,233
40.51587,0,46.94609,0,12.53804,0,0,0,0,0,0,0,0,0,0,0,0,0,491
38.8905,0,45.06276,0,16.04673,0,0,0,0,0,0,0,0,0,0,0,0,0,510
37.39051,0,43.32471,0,19.28477,0,0,0,0,0,0,0,0,0,0,0,0,0,526
31.34559,0,36.3204,0,32.33401,0,0,0,0,0,0,0,0,0,0,0,0,0,477
26.98321,0,31.26568,0,41.75111,0,0,0,0,0,0,0,0,0,0,0,0,0,419
23.68672,0,27.44601,0,48.86727,0,0,0,0,0,0,0,0,0,0,0,0,0,373
21.108,0,24.45802,0,54.43399,0,0,0,0,0,0,0,0,0,0,0,0,0,328
17.3338,0,20.08483,0,62.58137,0,0,0,0,0,0,0,0,0,0,0,0,0,283
14.70457,0,17.03831,0,68.25712,0,0,0,0,0,0,0,0,0,0,0,0,0,262
54.42954,0,31.53399,0,14.03647,0,0,0,0,0,0,0,0,0,0,0,0,0,555
47.72994,0,27.65255,0,24.6175,0,0,0,0,0,0,0,0,0,0,0,0,0,540
42.49886,0,24.6219,0,32.87923,0,0,0,0,0,0,0,0,0,0,0,0,0,468
38.30116,0,22.18994,0,39.5089,0,0,0,0,0,0,0,0,0,0,0,0,0,425
34.85814,0,20.19521,0,44.94665,0,0,0,0,0,0,0,0,0,0,0,0,0,396
25.63903,0,14.85408,0,59.50689,0,0,0,0,0,0,0,0,0,0,0,0,0,306
19.26886,0,11.1635,0,69.56763,0,0,0,0,0,0,0,0,0,0,0,0,0,266
70.4911,0,20.41966,0,9.089237,0,0,0,0,0,0,0,0,0,0,0,0,0,574
64.61783,0,18.71831,0,16.66386,0,0,0,0,0,0,0,0,0,0,0,0,0,591
55.38805,0,16.04465,0,28.5673,0,0,0,0,0,0,0,0,0,0,0,0,0,525
51.69601,0,14.97515,0,33.32884,0,0,0,0,0,0,0,0,0,0,0,0,0,470
48.46542,0,14.03932,0,37.49526,0,0,0,0,0,0,0,0,0,0,0,0,0,431
43.08098,0,12.47958,0,44.43945,0,0,0,0,0,0,0,0,0,0,0,0,0,406
38.77332,0,11.23174,0,49.99494,0,0,0,0,0,0,0,0,0,0,0,0,0,378
35.24879,0,10.21077,0,54.54044,0,0,0,0,0,0,0,0,0,0,0,0,0,347
32.31164,0,9.359944,0,58.32841,0,0,0,0,0,0,0,0,0,0,0,0,0,326
29.82632,0,8.640005,0,61.53367,0,0,0,0,0,0,0,0,0,0,0,0,0,316
27.69603,0,8.022906,0,64.28107,0,0,0,0,0,0,0,0,0,0,0,0,0,302
25.84975,0,7.488082,0,66.66217,0,0,0,0,0,0,0,0,0,0,0,0,0,292
24.23424,0,7.020107,0,68.74565,0,0,0,0,0,0,0,0,0,0,0,0,0,280
22.80878,0,6.607183,0,70.58404,0,0,0,0,0,0,0,0,0,0,0,0,0,275
33.98385,0,39.37738,0,0,0,0,0,0,26.63876,0,0,0,0,0,0,0,0,512
26.83527,0,31.09426,0,0,0,0,0,0,42.07047,0,0,0,0,0,0,0,0,440
18.8887,0,21.8865,0,0,0,0,0,0,59.22479,0,0,0,0,0,0,0,0,349
16.45268,0,19.06387,0,0,0,0,0,0,64.48345,0,0,0,0,0,0,0,0,315
14.57322,0,16.88612,0,0,0,0,0,0,68.54066,0,0,0,0,0,0,0,0,287
13.07913,0,15.15491,0,0,0,0,0,0,71.76596,0,0,0,0,0,0,0,0,328
11.86292,0,13.74566,0,0,0,0,0,0,74.39143,0,0,0,0,0,0,0,0,301
50.72828,0,29.38965,0,0,0,0,0,0,19.88207,0,0,0,0,0,0,0,0,566
42.31515,0,24.51547,0,0,0,0,0,0,33.16938,0,0,0,0,0,0,0,0,545
39.68265,0,22.99032,0,0,0,0,0,0,37.32703,0,0,0,0,0,0,0,0,513
36.29564,0,21.02803,0,0,0,0,0,0,42.67633,0,0,0,0,0,0,0,0,465
31.77544,0,18.40924,0,0,0,0,0,0,49.81532,0,0,0,0,0,0,0,0,409
25.43914,0,14.73828,0,0,0,0,0,0,59.82258,0,0,0,0,0,0,0,0,355
21.20974,0,12.28795,0,0,0,0,0,0,66.50231,0,0,0,0,0,0,0,0,320
18.18618,0,10.53624,0,0,0,0,0,0,71.27758,0,0,0,0,0,0,0,0,286
63.93739,0,18.5212,0,0,0,0,0,0,17.54141,0,0,0,0,0,0,0,0,630
53.26015,0,15.42825,0,0,0,0,0,0,31.31159,0,0,0,0,0,0,0,0,574
44.0624,0,12.76387,0,0,0,0,0,0,43.17373,0,0,0,0,0,0,0,0,474
40.56013,0,11.74934,0,0,0,0,0,0,47.69053,0,0,0,0,0,0,0,0,421
34.99676,0,10.13776,0,0,0,0,0,0,54.86549,0,0,0,0,0,0,0,0,391
30.77548,0,8.914953,0,0,0,0,0,0,60.30957,0,0,0,0,0,0,0,0,368
27.46292,0,7.955381,0,0,0,0,0,0,64.5817,0,0,0,0,0,0,0,0,340
24.79417,0,7.182306,0,0,0,0,0,0,68.02352,0,0,0,0,0,0,0,0,325
0,0,78.05611,0,21.94388,0,0,0,0,0,0,0,0,0,0,0,0,0,473
0,0,80.33859,0,16.93917,2.722247,0,0,0,0,0,0,0,0,0,0,0,0,459
0,0,82.75856,0,11.63294,5.608494,0,0,0,0,0,0,0,0,0,0,0,0,465
0,0,85.32887,0,5.997117,8.674022,0,0,0,0,0,0,0,0,0,0,0,0,474
0,0,88.06393,0,0,11.93607,0,0,0,0,0,0,0,0,0,0,0,0,483
0,0,75.89195,0,16.0016,0,0,0,0,8.106447,0,0,0,0,0,0,0,0,447
0,0,73.84455,0,10.37994,0,0,0,0,15.77551,0,0,0,0,0,0,0,0,439
0,0,71.90472,0,5.053635,0,0,0,0,23.04165,0,0,0,0,0,0,0,0,429
0,0,70.06419,0,0,0,0,0,0,29.93581,0,0,0,0,0,0,0,0,434
0,0,85.5015,0,14.49851,0,0,0,0,0,0,0,0,0,0,0,0,0,434
0,0,0,0,0,17.39051,0,0,0,0,0,0,0,0,0,0,0,82.60949,333
0,0,0,0,18.88879,0,0,0,0,0,0,0,0,0,0,0,6.952574,74.15864,432
0,0,0,0,22.54635,0,0,0,0,0,0,0,0,0,0,0,0,77.45365,224
0,0,0,6.322232,0,0,0,40.33447,0,0,0,0,0,0,0,0,0,53.3433,485
0,0,0,14.20151,0,0,0,25.88645,0,0,0,0,0,0,0,0,0,59.91204,485
0,0,0,17.27763,0,0,0,20.24587,0,0,0,0,0,0,0,0,0,62.47651,503
60.5,18.5,0,10,0,0,9.5,0,0,0,0,0,0,0,0,0,0,1.5,726
60,18.5,0,8,0,0,7.5,4,0,0,0,0,0,0,0,0,0,2,729
60,18.5,0,8,0,0,7.5,0,0,0,0,4,0,0,0,0,0,2,724
56,20.5,0,8,0,0,7.5,4,0,0,0,0,0,0,0,0,0,4,725
56,22.5,0,8,0,0,7.5,2,0,0,0,0,0,0,0,0,0,4,730
58,20.5,0,7.5,1,0,7,4,0,0,0,0,0,0,0,0,0,2,710
61.72692,16.1152,0,22.15788,0,0,0,0,0,0,0,0,0,0,0,0,0,0,805
65.82969,17.18632,0,0,0,0,16.984,0,0,0,0,0,0,0,0,0,0,0,805
63.71232,16.63353,0,11.43528,0,0,8.21886,0,0,0,0,0,0,0,0,0,0,0,775
57.8068,16.34941,0,11.23995,0,0,8.078471,0,6.525361,0,0,0,0,0,0,0,0,0,760
52.09964,16.07483,0,11.05119,0,0,7.942798,0,12.83154,0,0,0,0,0,0,0,0,0,730
46.58101,15.80932,0,10.86865,0,0,7.811607,0,18.92941,0,0,0,0,0,0,0,0,0,720
54.88508,15.52306,0,6.403113,0,0,4.602097,0,18.58665,0,0,0,0,0,0,0,0,0,755
49,18,0,3,0,0,2,17,10,0,0,0,0,0,0,0,1,0,715
62,10,0,6.5,0,0,3.5,12,5.7,0,0,0,0,0,0,0,0.3,0,760
56,15,5,6,0,0,2.5,10,5,0,0,0,0,0,0,0,0.5,0,720
60,10,3.5,5.5,0,0,2.5,10,7,0,0,0,0,0,0,0,1.5,0,730
10,2.8,25,0,0,0,0,0,35,0,25,0,0,0,2.2,0,0,0,510
10,0,23,0,0,0,0,0,60,0,5.5,0,0,0,0,0,0,0,535
10,0,23,0,0,0,0,0,58,0,5.5,0,0,0,0,0,0,0,540
9.5,2.5,22,0,0,0,0,0,58,0,5,0,0,0,0,0,0,0,540
9,0,27,0,0,0,0,0,60,0,0,0,0,0,0,0,0,0,530
11,0,23,0,0,0,0,0,55,0,8.5,0,0,0,0,0,0,0,530
10,0,22.5,0,0,0,0,0,57.5,0,5,0,0,0,0,0,0,0,540
0,40.17564,0,49.19651,0,0,0,0,0,0,0,0,10.62785,0,0,0,0,0,815
40,5,0,5.5,2,1,0,25.5,0,1,20,0,0,0,0,0,0,0,528
47,6,0,5,0,1,0,25,0,1,15,0,0,0,0,0,0,0,579
45,6,2,10,2,0,0,20,0,1,14,0,0,0,0,0,0,0,603
47,6,0,5,2,0,0,25,0,1,14,0,0,0,0,0,0,0,608
50,3,0,5,2,0,0,25,0,1,14,0,0,0,0,0,0,0,594
47,6.2,2.1,10.4,2.1,0,0,20.8,0,1,10.4,0,0,0,0,0,0,0,605
44.2,5.9,3.9,9.8,2,0,0,19.6,0,0.9,13.7,0,0,0,0,0,0,0,598
40.9,5.5,1.8,9.1,1.9,0,0,27.3,0,0.8,12.7,0,0,0,0,0,0,0,605
47.35265,5.994006,2.097902,10.58941,2.097902,0,0,15.78422,0,1.098901,14.98501,0,0,0,0,0,0,0,608
42.8,5.7,1.9,14.3,1.9,0,0,19.1,0,1,13.3,0,0,0,0,0,0,0,620
9.5,2.5,45,0,11,0,0,26,6,0,0,0,0,0,0,0,0,0,517
9.5,0,45,0,10,0,0,35.5,0,0,0,0,0,0,0,0,0,0,537
9.5,2.5,45,0,11,0,0,23,9,0,0,0,0,0,0,0,0,0,513
9.5,6.5,30,0,10,0,0,44,0,0,0,0,0,0,0,0,0,0,524
9.5,1,45,0,10,0,0,34.5,0,0,0,0,0,0,0,0,0,0,534
9.5,6.5,38,3,10,0,0,33,0,0,0,0,0,0,0,0,0,0,512
9.519038,0,45.09018,0,9.018036,1.002004,0,35.37074,0,0,0,0,0,0,0,0,0,0,513
59.96,4.5,20.77,0,6.420001,1.5,0,0,0,4.710001,0,0,0,0,2.14,0,0,0,501
60.35,4.45,20.54,0,6.35,1.48,0,0,0,4.66,0,0,0,0,2.12,0,0,0,501
90.95333,0,0,0,0,9.046665,0,0,0,0,0,0,0,0,0,0,0,0,494
87.01725,0,0,0,0,12.98275,0,0,0,0,0,0,0,0,0,0,0,0,477
83.40771,0,0,0,0,16.59228,0,0,0,0,0,0,0,0,0,0,0,0,483
72.83356,0,0,0,0,27.16644,0,0,0,0,0,0,0,0,0,0,0,0,463
71.53794,0,0,0,0,28.46206,0,0,0,0,0,0,0,0,0,0,0,0,464
69.08023,0,0,0,0,30.91977,0,0,0,0,0,0,0,0,0,0,0,0,459
66.78579,0,0,0,0,33.21421,0,0,0,0,0,0,0,0,0,0,0,0,450
62.62566,0,0,0,0,37.37434,0,0,0,0,0,0,0,0,0,0,0,0,438
61.66537,0,0,0,0,38.33463,0,0,0,0,0,0,0,0,0,0,0,0,430
60.73408,0,0,0,0,39.26592,0,0,0,0,0,0,0,0,0,0,0,0,425
53.46684,0,0,0,0,46.53316,0,0,0,0,0,0,0,0,0,0,0,0,443
76.16,0,15.05,0,4.9,0,0,0,0,0,3.3,0,0,0,0,0,0,0,550
71.46292,0,15.06012,0,4.98998,0,0,0,0,0,7.825651,0,0,0,0,0,0,0,510
67.78,0,14.97,0,5.2,0,0,0,0,0,11.4,0,0,0,0,0,0,0,500
63.7,0,15.15,0,5.2,0,0,0,0,0,15.35,0,0,0,0,0,0,0,480
74.8996,0,15.16064,0,5.120482,0,0,0,3.815261,0,0,0,0,0,0,0,0,0,530
67.40089,0,15.4986,0,5.106127,0,0,0,11.35363,0,0,0,0,0,0,0,0,0,510
68.75821,0,17.27796,0,4.546832,0,0,0,8.608669,0,0,0,0,0,0,0,0,0,505
77.80689,0,15.61177,0,5.019149,0,0,0,0,0,0,0,0,0,0,0,0,0,510
78.48531,0,15.10713,0,4.892875,0,0,1.106129,0,0,0,0,0,0,0,0,0,0,500
75.88972,0,15.2381,0,4.992481,0,0,3.358396,0,0,0,0,0,0,0,0,0,0,560
73.69421,0,14.999,0,4.93296,0,0,5.78347,0,0,0,0,0,0,0,0,0,0,580
68.43897,0,14.60899,0,4.756183,0,0,11.91549,0,0,0,0,0,0,0,0,0,0,580
64.97498,0,14.73473,0,4.774775,0,0,15.21521,0,0,0,0,0,0,0,0,0,0,590
78.02834,0,15.456,0,4.969068,0,0,0,0,0,0,0,0,0,0,0,0,0,510
75.48174,0,15.09434,3.883982,4.917705,0,0,0,0,0,0,0,0,0,0,0,0,0,570
71.17081,0,15.13633,8.119487,4.761427,0,0,0,0,0,0,0,0,0,0,0,0,0,580
67.07439,0,14.33728,11.57008,4.912773,0,0,0,0,0,0,0,0,0,0,0,0,0,565
64.21264,0,13.55065,14.27282,4.854564,0,0,0,0,0,0,0,0,0,0,0,0,0,575
75.07278,0,15.13904,0,4.728441,0,3.855035,0,0,0,0,0,0,0,0,0,0,0,450
74.30179,0,14.8812,0,4.908295,0,3.980825,0,0,0,0,0,0,0,0,0,0,0,570
67.2537,0,14.54161,0,4.679481,0,11.09993,0,0,0,0,0,0,0,0,0,0,0,590
63.9427,0,14.23527,0,4.761905,0,13.60977,0,0,0,0,0,0,0,0,0,0,0,620
73.39082,0,10.02607,0,8.16122,0,5.835172,0,0,0,0,0,0,0,0,0,0,0,550
68.23978,0,9.137465,0,8.344212,0,11.41681,0,0,0,0,0,0,0,0,0,0,0,600
67.47048,0.910546,26.63598,0,4.98299,0,0,0,0,0,0,0,0,0,0,0,0,0,460
66.87122,1.891348,26.36821,0,4.869215,0,0,0,0,0,0,0,0,0,0,0,0,0,440
63.44344,5.375375,26.17618,0,5.005005,0,0,0,0,0,0,0,0,0,0,0,0,0,440
62.02544,6.771512,26.18451,0,5.018532,0,0,0,0,0,0,0,0,0,0,0,0,0,430
60.3545,8.471861,26.17665,0,4.996995,0,0,0,0,0,0,0,0,0,0,0,0,0,430
74.41338,0,0,0,25.58662,0,0,0,0,0,0,0,0,0,0,0,0,0,429
79.49863,0,0,0,20.50137,0,0,0,0,0,0,0,0,0,0,0,0,0,447
82.89767,0,0,0,17.10233,0,0,0,0,0,0,0,0,0,0,0,0,0,453
0,24.6,0,0,26,0,0,0,0,0,0,0,0,0,0,0,0,49.4,412
60.82119,0,29.80742,0,9.371401,0,0,0,0,0,0,0,0,0,0,0,0,0,494
56.94191,0,32.54821,0,10.50988,0,0,0,0,0,0,0,0,0,0,0,0,0,495
47.19655,0,39.29609,0,13.50736,0,0,0,0,0,0,0,0,0,0,0,0,0,495
44.01886,0,41.6523,0,14.32883,0,0,0,0,0,0,0,0,0,0,0,0,0,506
91.60429,0,0,0,8.395706,0,0,0,0,0,0,0,0,0,0,0,0,0,465
82.34314,0,0,0,17.65686,0,0,0,0,0,0,0,0,0,0,0,0,0,470
79.95708,0,0,0,20.04291,0,0,0,0,0,0,0,0,0,0,0,0,0,455
77.29985,0,0,0,22.70015,0,0,0,0,0,0,0,0,0,0,0,0,0,460
74.64696,0,0,0,25.35305,0,0,0,0,0,0,0,0,0,0,0,0,0,450
73.59106,0,0,0,26.40893,0,0,0,0,0,0,0,0,0,0,0,0,0,455
72.79961,0,0,0,27.2004,0,0,0,0,0,0,0,0,0,0,0,0,0,455
67.1084,0,0,0,32.89161,0,0,0,0,0,0,0,0,0,0,0,0,0,450
63.48335,0,0,0,36.51665,0,0,0,0,0,0,0,0,0,0,0,0,0,425
55.67662,0,0,0,44.32339,0,0,0,0,0,0,0,0,0,0,0,0,0,400
100,0,0,0,0,0,0,0,0,0,0,0,0,0,0,0,0,0,1020
82.72,0,0,0,17.28,0,0,0,0,0,0,0,0,0,0,0,0,0,495
79.73,0,0,0,20.27,0,0,0,0,0,0,0,0,0,0,0,0,0,489
78.61,0,0,0,21.39,0,0,0,0,0,0,0,0,0,0,0,0,0,490
76.65,0,0,0,23.35,0,0,0,0,0,0,0,0,0,0,0,0,0,485
76.6,0,0,0,23.4,0,0,0,0,0,0,0,0,0,0,0,0,0,480
72.15,0,0,0,27.85,0,0,0,0,0,0,0,0,0,0,0,0,0,473
70.44,0,0,0,29.56,0,0,0,0,0,0,0,0,0,0,0,0,0,467
70.21,0,0,0,29.79,0,0,0,0,0,0,0,0,0,0,0,0,0,470
69.65,0,0,0,30.35,0,0,0,0,0,0,0,0,0,0,0,0,0,470
67.14,0,0,0,32.86,0,0,0,0,0,0,0,0,0,0,0,0,0,460
0,0,40,0,0,0,0,0,60,0,0,0,0,0,0,0,0,0,547
0,0,17.21,0,0,0,0,0,0,0,82.79,0,0,0,0,0,0,0,335
0,0,21.42,0,0,0,0,0,9.96,0,68.62,0,0,0,0,0,0,0,383
0,0,13.72,0,0,0,0,0,14.15,0,72.13,0,0,0,0,0,0,0,337
0,0,24.99,0,0,0,0,0,2.92,0,72.09,0,0,0,0,0,0,0,397
0,0,18.88,0,0,0,0,0,5.51,0,75.61,0,0,0,0,0,0,0,352
0,0,14.4,0,0,0,0,0,14,0,71.6,0,0,0,0,0,0,0,332
0,0,22.5,0,0,0,0,0,14,0,63.5,0,0,0,0,0,0,0,386
0,0,16,0,0,0,0,0,19,0,65,0,0,0,0,0,0,0,351
0,0,10,0,0,0,0,0,5,0,85,0,0,0,0,0,0,0,280
0,0,12.5,0,0,0,0,0,8,0,79.5,0,0,0,0,0,0,0,306
0,0,10,0,0,0,0,0,10,0,80,0,0,0,0,0,0,0,290
0,0,15,0,0,0,0,0,10,0,75,0,0,0,0,0,0,0,320
0,0,15,0,0,0,0,0,5,0,80,0,0,0,0,0,0,0,314
0,0,47.19,0,0,0,0,0,27.59,0,25.22,0,0,0,0,0,0,0,510
0,0,69.57135,22.33401,0,0,0,0,0,0,0,0,0,0,0,0,8.094645,0,578
0,0,54.09956,30.10698,0,0,0,0,0,0,0,0,0,0,0,0,15.79347,0,570
0,0,44.70782,35.22823,0,0,0,0,0,0,0,0,0,0,0,0,20.06396,0,550
0,0,59.31301,33.52646,0,0,0,0,0,0,0,0,0,0,0,0,7.160524,0,591
0,0,57.46449,35.34588,0,0,0,0,0,0,0,0,0,0,0,0,7.189631,0,589
0,0,54.66336,38.10291,0,0,0,0,0,0,0,0,0,0,0,0,7.233736,0,580
0,0,50.87461,41.83199,0,0,0,0,0,0,0,0,0,0,0,0,7.293392,0,574
75.76933,0,0,0,20.84228,0,3.388392,0,0,0,0,0,0,0,0,0,0,0,476
77.17561,0,0,0,15.92184,0,6.902561,0,0,0,0,0,0,0,0,0,0,0,520
78.63506,0,0,0,10.81529,0,10.54964,0,0,0,0,0,0,0,0,0,0,0,613
70.60558,0,0,0,26.01142,0,3.383003,0,0,0,0,0,0,0,0,0,0,0,460
71.91389,0,0,0,21.19473,0,6.891381,0,0,0,0,0,0,0,0,0,0,0,490
76.14687,0,0,0,5.610572,0,18.24255,0,0,0,0,0,0,0,0,0,0,0,644
65.81687,0,0,0,29.76815,0,4.414979,0,0,0,0,0,0,0,0,0,0,0,370
66.30122,0,0,0,27.88285,0,5.815922,0,0,0,0,0,0,0,0,0,0,0,396
67.2125,0,0,0,25.54892,0,7.238575,0,0,0,0,0,0,0,0,0,0,0,432
67.92582,0,0,0,21.5593,0,10.51488,0,0,0,0,0,0,0,0,0,0,0,436
69.68589,0,0,0,14.70843,0,15.60568,0,0,0,0,0,0,0,0,0,0,0,590
71.22852,0,0,0,8.703911,0,20.06757,0,0,0,0,0,0,0,0,0,0,0,672
71.99696,0,0,0,5.712864,0,22.29018,0,0,0,0,0,0,0,0,0,0,0,710
58.96571,0,0,0,32.0132,0,9.021099,0,0,0,0,0,0,0,0,0,0,0,415
60.04119,0,0,0,27.38156,0,12.57726,0,0,0,0,0,0,0,0,0,0,0,476
51.0364,0,0,0,42.11658,0,6.847018,0,0,0,0,0,0,0,0,0,0,0,370
54.02003,0,0,0,27.86172,0,18.11825,0,0,0,0,0,0,0,0,0,0,0,466
54.98436,0,0,0,23.25445,0,21.76119,0,0,0,0,0,0,0,0,0,0,0,480
71.57363,0,0,0,5.7233,0,22.70307,0,0,0,0,0,0,0,0,0,0,0,710
62.75892,0,0,0,12.67112,0,24.56996,0,0,0,0,0,0,0,0,0,0,0,624
73.82625,0,0,0,16.15719,0,10.01657,0,0,0,0,0,0,0,0,0,0,0,520
65.04563,0,0,0,16.77418,0,18.18019,0,0,0,0,0,0,0,0,0,0,0,558
74.24265,0,0,0,20.98185,0,4.775514,0,0,0,0,0,0,0,0,0,0,0,472
64.21741,0,0,0,21.89831,0,13.88428,0,0,0,0,0,0,0,0,0,0,0,480
55.9924,0,0,0,22.6502,0,21.3574,0,0,0,0,0,0,0,0,0,0,0,480
62.59762,0,0,0,26.9048,0,10.49758,0,0,0,0,0,0,0,0,0,0,0,440
58.38376,0,0,0,27.3749,0,14.24134,0,0,0,0,0,0,0,0,0,0,0,456
49.03923,0,7.636109,0,43.32466,0,0,0,0,0,0,0,0,0,0,0,0,0,360
40.8196,0,21.68542,0,37.49498,0,0,0,0,0,0,0,0,0,0,0,0,0,440
53.19744,0,21.34293,0,25.45963,0,0,0,0,0,0,0,0,0,0,0,0,0,500
51.55844,0,25.08492,0,23.35664,0,0,0,0,0,0,0,0,0,0,0,0,0,470
43.26923,0,36.10777,0,20.623,0,0,0,0,0,0,0,0,0,0,0,0,0,520
25.69944,0,48.85092,0,25.44964,0,0,0,0,0,0,0,0,0,0,0,0,0,490
35.36232,0,55.48225,0,9.155422,0,0,0,0,0,0,0,0,0,0,0,0,0,440
19.21266,0,57.10708,0,23.68026,0,0,0,0,0,0,0,0,0,0,0,0,0,470
13.1923,0,70.0928,0,16.7149,0,0,0,0,0,0,0,0,0,0,0,0,0,360
11.55498,0,81.32428,0,7.120743,0,0,0,0,0,0,0,0,0,0,0,0,0,350
3.008195,0,89.74615,0,7.245653,0,0,0,0,0,0,0,0,0,0,0,0,0,280
2.865444,0,95.18085,0,1.953712,0,0,0,0,0,0,0,0,0,0,0,0,0,250
20.76519,0,41.94667,0,37.28814,0,0,0,0,0,0,0,0,0,0,0,0,0,395
30.85777,0,34.79131,0,34.35091,0,0,0,0,0,0,0,0,0,0,0,0,0,400
42.50349,0,31.2238,0,26.27271,0,0,0,0,0,0,0,0,0,0,0,0,0,475
52.82379,0,26.5915,0,20.58471,0,0,0,0,0,0,0,0,0,0,0,0,0,525
74.26295,0,14.44223,0,11.29482,0,0,0,0,0,0,0,0,0,0,0,0,0,560
80.93889,0,9.854309,0,9.206799,0,0,0,0,0,0,0,0,0,0,0,0,0,585
62.1,5.1,0,0,32.8,0,0,0,0,0,0,0,0,0,0,0,0,0,430
56.3,14.1,0,0,29.6,0,0,0,0,0,0,0,0,0,0,0,0,0,425
51.5,21.6,0,0,26.9,0,0,0,0,0,0,0,0,0,0,0,0,0,535
46.7,28,0,0,25.3,0,0,0,0,0,0,0,0,0,0,0,0,0,710
44.9,33,0,0,22.1,0,0,0,0,0,0,0,0,0,0,0,0,0,740
42.6,35.5,0,0,21.9,0,0,0,0,0,0,0,0,0,0,0,0,0,730
39.9,38.3,0,0,21.8,0,0,0,0,0,0,0,0,0,0,0,0,0,740
68.51117,19.89964,0,0,11.58919,0,0,0,0,0,0,0,0,0,0,0,0,0,763
62.54262,24.13717,0,3.989287,9.330919,0,0,0,0,0,0,0,0,0,0,0,0,0,756
62.5932,23.35581,0,5.485789,8.565196,0,0,0,0,0,0,0,0,0,0,0,0,0,763
58.45303,26.38746,0,8.191202,6.968305,0,0,0,0,0,0,0,0,0,0,0,0,0,768
56.13517,28.09407,0,9.971042,5.79972,0,0,0,0,0,0,0,0,0,0,0,0,0,778
53.10214,30.33115,0,11.91201,4.654696,0,0,0,0,0,0,0,0,0,0,0,0,0,780
51.23281,31.51708,0,13.82123,3.428883,0,0,0,0,0,0,0,0,0,0,0,0,0,792
48.3623,33.60938,0,15.75135,2.276977,0,0,0,0,0,0,0,0,0,0,0,0,0,796
46.33847,34.99464,0,17.62116,1.045729,0,0,0,0,0,0,0,0,0,0,0,0,0,805
43.56667,36.95113,0,19.4822,0,0,0,0,0,0,0,0,0,0,0,0,0,0,813
65.12247,18.92551,0,0,0.062233,0,0,0,0,15.88978,0,0,0,0,0,0,0,0,905
79.00178,0,0,0,0,20.99822,0,0,0,0,0,0,0,0,0,0,0,0,450
76.25703,0,0,0,0,20.58455,0,0,0,0,0,0,0,0,0,0,3.158425,0,447
73.61834,0,0,0,0,20.18685,0,0,0,0,0,0,0,0,0,0,6.194808,0,435
71.07968,0,0,0,0,19.80423,0,0,0,0,0,0,0,0,0,0,9.116089,0,440
68.63546,0,0,0,0,19.43585,0,0,0,0,0,0,0,0,0,0,11.92869,0,439
66.28052,0,0,0,0,19.08092,0,0,0,0,0,0,0,0,0,0,14.63857,0,432
60.87183,0,6.166923,0,32.96125,0,0,0,0,0,0,0,0,0,0,0,0,0,440
58.5177,0,11.30083,0,30.18147,0,0,0,0,0,0,0,0,0,0,0,0,0,464
60.34671,8.52848,0,0,31.12481,0,0,0,0,0,0,0,0,0,0,0,0,0,470
