Repository: liubin06/DeepGlassNet

# DeepGlassNet: Self-Supervised Learning for Multi-Component Glass Composition Screening

## 1. Introduction
We present a novel self-supervised learning framework for screening multi-component glass compositions within predefined glass transition temperature (Tg) intervals. The composition screening task is formalized as a classification problem, where we introduce an innovative data augmentation strategy based on asymptotic theory to enhance training dataset robustness and improve model resilience to noise. A specialized feature extraction backbone architecture named DeepGlassNet is designed to capture complex interactions among different glass components in multi-component systems.

File: data/train_tg.csv (part 3 of 46)
SiO2,Al2O3,B2O3,CaO,Na2O,Li2O,MgO,BaO,ZnO,K2O,PbO,SrO,GeO2,ZrO2,TiO2,TeO2,FemOn,P2O5,Tg
55.59895,15.72497,0,0,28.67608,0,0,0,0,0,0,0,0,0,0,0,0,0,505
57.56689,0,0,0,29.69107,0,0,0,0,0,0,0,0,0,0,0,12.74204,0,430
56.83054,0,0,0,20.51394,0,0,0,0,0,0,0,0,0,0,0,22.65552,0,470
90.0238,9.976205,0,0,0,0,0,0,0,0,0,0,0,0,0,0,0,0,730
60.49819,0,0,0,0,0,0,20.59938,0,18.89944,0,0,0,0,0,0,0,0,560
60.4456,0,0,0,0,0,0,20.58148,0,18.883,0,0,0,0,0,0,0,0,493
64.69806,0,0,0,13.2996,0,0,21.99934,0,0,0,0,0,0,0,0,0,0,486
64.69961,0,0,0,13.29992,0,0,21.99987,0,0,0,0,0,0,0,0,0,0,489
64.67801,0,0,0,13.29548,0,0,21.99252,0,0,0,0,0,0,0,0,0,0,472
71.99928,8.199917,0,0,19.7998,0,0,0,0,0,0,0,0,0,0,0,0,0,513
75.097,0,0,9.399625,15.49938,0,0,0,0,0,0,0,0,0,0,0,0,0,547
75.01748,0,0,9.389671,15.48297,0,0,0,0,0,0,0,0,0,0,0,0,0,507
46.99953,15.99984,0,17.59982,19.39981,0,0,0,0,0,0,0,0,0,0,0,0,0,597
46.95305,15.98402,0,17.58242,19.38062,0,0,0,0,0,0,0,0,0,0,0,0,0,561
46.9986,15.99952,0,17.59947,19.39942,0,0,0,0,0,0,0,0,0,0,0,0,0,607
70.04,0,0,9.76,8.93,0,0,2.65,0,7.7,0,0,0,0,0,0,0,0,513
70.91291,0,0,9.479053,8.669134,0,0,2.569743,0,7.479252,0,0,0,0,0,0,0,0,511
71.73717,0,0,9.210919,8.420841,0,0,2.50025,0,7.260725,0,0,0,0,0,0,0,0,513
70.18299,0.729927,0,9.479053,8.669134,0,0,2.569743,0,7.479252,0,0,0,0,0,0,0,0,514
70.32,1.42,0,9.21,8.42,0,0,2.5,0,7.26,0,0,0,0,0,0,0,0,521
66.0766,5.660565,0,9.21092,8.420841,0,0,2.50025,0,7.260726,0,0,0,0,0,0,0,0,539
19.96202,0,0,0,0,0,0,0,19.73211,0,60.30588,0,0,0,0,0,0,0,440
4.98,0,11.92,0,0,0,0,0,18.97,0,64.13,0,0,0,0,0,0,0,369
2.9,0,12.1,0,0,0,0,0,7.8,0,77.2,0,0,0,0,0,0,0,330
1.798202,0,12.38761,0,0,0,0,0,17.48252,0,68.33167,0,0,0,0,0,0,0,342
2,1,9,0,0,0,0,0,11,0,77,0,0,0,0,0,0,0,316
9.263516,4.996502,9.193564,0,0,0,0,0,0,0,76.54642,0,0,0,0,0,0,0,369
71,3,0,7,16,0,2.5,0,0,0,0,0,0,0,0,0,0.5,0,524
72.45,3,0,7,13,0,4.5,0,0,0,0,0,0,0,0,0,0.05,0,540
75.45,0.5,0,8.5,13,0,2.5,0,0,0,0,0,0,0,0,0,0.05,0,533
69.45,3,0,8.5,16,0,2.5,0,0,0.5,0,0,0,0,0,0,0.05,0,528
70,0.5,0,8.5,16,0,4.5,0,0,0,0,0,0,0,0,0,0.5,0,526
70,3,0,8.5,13,0,4.5,0,0,0.5,0,0,0,0,0,0,0.5,0,543
58.88273,0,0,0,2.063412,0,0,1.550075,0,12.49119,24.91193,0,0,0,0,0,0,0,434
73.5297,0,0,5.069632,8.085361,0,0,2.354473,0,10.75042,0,0,0,0,0,0,0,0,510
69.92293,0,8.993412,0,21.08367,0,0,0,0,0,0,0,0,0,0,0,0,0,507
63.01666,0,8.105135,0,0,0,0,0,0,28.87821,0,0,0,0,0,0,0,0,543
66.28239,0,8.525169,0,9.99777,0,0,0,0,15.19468,0,0,0,0,0,0,0,0,482
82.57339,0,0,0,15.00741,0,0,0,0,0,0,0,0,2.419202,0,0,0,0,520
80.01934,0,0,0,15.00774,0,0,0,0,0,0,0,0,4.972916,0,0,0,0,530
74.94106,0,0,0,14.9935,0,0,0,0,0,0,0,0,10.06544,0,0,0,0,570
72.421,0,0,0,14.97934,0,0,0,0,0,0,0,0,12.59966,0,0,0,0,610
69.96931,0,0,0,14.96556,0,0,0,0,0,0,0,0,15.06513,0,0,0,0,630
67.58327,0,0,0,14.95214,0,0,0,0,0,0,0,0,17.46459,0,0,0,0,660
65.01855,0,0,0,15.01677,0,0,0,0,0,0,0,0,19.96468,0,0,0,0,695
62.46938,0,0,0,14.97531,0,0,0,0,0,0,0,0,22.55532,0,0,0,0,730
70.49718,0,0,0,15.84193,0,0,0,0,0,0,0,0,13.6609,0,0,0,0,580
65.00294,0,0,0,19.95503,0,0,0,0,0,0,0,0,15.04204,0,0,0,0,580
62.47873,0,0,0,22.49096,0,0,0,0,0,0,0,0,15.03031,0,0,0,0,580
60.05175,0,0,0,24.92923,0,0,0,0,0,0,0,0,15.01903,0,0,0,0,580
57.53526,0,0,0,27.45741,0,0,0,0,0,0,0,0,15.00733,0,0,0,0,570
55.02269,0,0,0,29.98165,0,0,0,0,0,0,0,0,14.99565,0,0,0,0,560
52.51403,0,0,0,32.50198,0,0,0,0,0,0,0,0,14.98399,0,0,0,0,540
50.00927,0,0,0,35.01838,0,0,0,0,0,0,0,0,14.97235,0,0,0,0,490
47.60095,0,0,0,37.43789,0,0,0,0,0,0,0,0,14.96116,0,0,0,0,465
67.61416,0,0,0,29.97776,0,0,0,0,0,0,0,0,2.40808,0,0,0,0,480
67.53793,0,0,0,27.50824,0,0,0,0,0,0,0,0,4.953825,0,0,0,0,500
67.56106,0,0,0,25.0023,0,0,0,0,0,0,0,0,7.436641,0,0,0,0,540
67.58361,0,0,0,22.55762,0,0,0,0,0,0,0,0,9.858764,0,0,0,0,560
67.43737,0,0,0,17.50927,0,0,0,0,0,0,0,0,15.05336,0,0,0,0,600
67.58327,0,0,0,14.95214,0,0,0,0,0,0,0,0,17.46459,0,0,0,0,620
67.41984,0,0,0,12.43534,0,0,0,0,0,0,0,0,20.14482,0,0,0,0,640
67.47752,0,0,0,19.94201,0,0,0,0,0,0,0,0,12.58046,0,0,0,0,580
74.41338,0,0,0,25.58662,0,0,0,0,0,0,0,0,0,0,0,0,0,458
64.55866,0,0,0,23.71595,0,0,0,0,0,0,0,0,0,0,11.72539,0,0,439
55.71718,0,0,0,22.03762,0,0,0,0,0,0,0,0,0,0,22.2452,0,0,412
35.27451,0,0,0,18.1571,0,0,0,0,0,0,0,0,0,0,46.56839,0,0,336
69.34401,0,0,0,30.65599,0,0,0,0,0,0,0,0,0,0,0,0,0,448
51.06015,0,0,0,26.33512,0,0,0,0,0,0,0,0,0,0,22.60474,0,0,395
43.72377,0,0,0,24.60137,0,0,0,0,0,0,0,0,0,0,31.67486,0,0,370
37.05296,0,0,0,23.02491,0,0,0,0,0,0,0,0,0,0,39.92212,0,0,344
31.71889,0,0,0,21.76436,0,0,0,0,0,0,0,0,0,0,46.51675,0,0,320
64.29046,0,0,0,35.70955,0,0,0,0,0,0,0,0,0,0,0,0,0,437
54.85218,0,0,0,33.00607,0,0,0,0,0,0,0,0,0,0,12.14175,0,0,417
59.25263,0,0,0,40.74736,0,0,0,0,0,0,0,0,0,0,0,0,0,429
50.2088,0,0,0,37.66693,0,0,0,0,0,0,0,0,0,0,12.12427,0,0,395
54.23048,0,0,0,45.76952,0,0,0,0,0,0,0,0,0,0,0,0,0,423
45.57875,0,0,0,42.31439,0,0,0,0,0,0,0,0,0,0,12.10685,0,0,390
49.22391,0,0,0,50.77609,0,0,0,0,0,0,0,0,0,0,0,0,0,421
41.2685,0,0,0,47.09051,0,0,0,0,0,0,0,0,0,0,11.641,0,0,380
80.3,0,9.7,0,0,0,0,0,0,0,10,0,0,0,0,0,0,0,737
70.6,0,19.5,0,0,0,0,0,0,0,9.9,0,0,0,0,0,0,0,685
70.2,0,10,0,0,0,0,0,0,0,19.8,0,0,0,0,0,0,0,735
61,0,19.2,0,0,0,0,0,0,0,19.8,0,0,0,0,0,0,0,722
51.7,0,28.9,0,0,0,0,0,0,0,19.4,0,0,0,0,0,0,0,655
30.3,0,59.5,0,0,0,0,0,0,0,10.2,0,0,0,0,0,0,0,413
30.4,0,49,0,0,0,0,0,0,0,20.6,0,0,0,0,0,0,0,489
30.6,0,39,0,0,0,0,0,0,0,30.4,0,0,0,0,0,0,0,554
21.1,0,68.9,0,0,0,0,0,0,0,10,0,0,0,0,0,0,0,374
19.9,0,59.6,0,0,0,0,0,0,0,20.5,0,0,0,0,0,0,0,399
20.3,0,49.1,0,0,0,0,0,0,0,30.6,0,0,0,0,0,0,0,489
20.3,0,29.2,0,0,0,0,0,0,0,50.5,0,0,0,0,0,0,0,502
19.9,0,10.2,0,0,0,0,0,0,0,69.9,0,0,0,0,0,0,0,460
10,0,59.9,0,0,0,0,0,0,0,30.1,0,0,0,0,0,0,0,478
9.9,0,49.9,0,0,0,0,0,0,0,40.2,0,0,0,0,0,0,0,501
10,0,39.8,0,0,0,0,0,0,0,50.2,0,0,0,0,0,0,0,510
9.9,0,10.1,0,0,0,0,0,0,0,80,0,0,0,0,0,0,0,392
66.7,5,9.5,0,0,0,0,0,0,0,18.8,0,0,0,0,0,0,0,719
49,5,37.7,0,0,0,0,0,0,0,8.3,0,0,0,0,0,0,0,561
48.6,5,22.8,0,0,0,0,0,0,0,23.6,0,0,0,0,0,0,0,658
38.3,5,37.7,0,0,0,0,0,0,0,19,0,0,0,0,0,0,0,576
38.5,5,27.8,0,0,0,0,0,0,0,28.7,0,0,0,0,0,0,0,645
37.9,5,18.7,0,0,0,0,0,0,0,38.4,0,0,0,0,0,0,0,643
29.2,5,32.3,0,0,0,0,0,0,0,33.5,0,0,0,0,0,0,0,616
28.1,5,9.8,0,0,0,0,0,0,0,57.1,0,0,0,0,0,0,0,514
9.4,5,75.9,0,0,0,0,0,0,0,9.7,0,0,0,0,0,0,0,443
9.5,5,56.9,0,0,0,0,0,0,0,28.6,0,0,0,0,0,0,0,478
9.5,5,28.4,0,0,0,0,0,0,0,57.1,0,0,0,0,0,0,0,496
9.4,5,9.6,0,0,0,0,0,0,0,76,0,0,0,0,0,0,0,409
65.36692,15.84405,0,0,0,0,18.78904,0,0,0,0,0,0,0,0,0,0,0,795
62.37142,22.68528,0,0,0,0,14.94329,0,0,0,0,0,0,0,0,0,0,0,825
59.65167,28.9175,0,0,0,0,11.43083,0,0,0,0,0,0,0,0,0,0,0,852
61.79602,17.47767,0,0,0,0,20.72631,0,0,0,0,0,0,0,0,0,0,0,814
58.69434,24.90065,0,0,0,0,16.40501,0,0,0,0,0,0,0,0,0,0,0,826
55.88915,31.61408,0,0,0,0,12.49677,0,0,0,0,0,0,0,0,0,0,0,841
57.41388,19.48243,0,0,0,0,23.10369,0,0,0,0,0,0,0,0,0,0,0,795
54.21373,27.60305,0,0,0,0,18.18322,0,0,0,0,0,0,0,0,0,0,0,830
80.93813,1.497006,11.77645,0,4.79042,0,0,0,0,0,0.998004,0,0,0,0,0,0,0,637
80.93813,1.497006,11.77645,0,4.79042,0,0,0,0,0,0,0.998004,0,0,0,0,0,0,646
80.93813,1.497006,11.77645,0,4.79042,0,0,0,0,0,0,0,0,0.998004,0,0,0,0,664
80.93813,1.497006,11.77645,0,4.79042,0,0,0,0,0,0,0,0,0,0,0,0,0,672
80.93813,1.497006,11.77645,0,4.79042,0,0,0,0,0,0,0,0,0,0,0,0,0,648
78.60001,2.5,11.9,0.6,5.2,0,0,1.2,0,0,0,0,0,0,0,0,0,0,652
76.60001,2.5,11.9,0.6,3.2,0,0,5.2,0,0,0,0,0,0,0,0,0,0,677
76.60001,2.5,11.9,0.6,3.2,0,0,1.2,0,0,0,4,0,0,0,0,0,0,683
77.62238,0.599401,16.18382,0.2997,4.195805,0,0,0,0,1.098901,0,0,0,0,0,0,0,0,604
80.93813,1.497006,11.77645,0,4.79042,0,0,0,0,0,0,0,0,0,0.998004,0,0,0,651
76.60001,2.5,11.9,0.6,3.2,0,0,1.2,0,0,0,0,0,0,4,0,0,0,685
58.6,11.3,3.8,10,0,0,6.6,5.7,0,0,0,0,0,0,4,0,0,0,740
58.6,9.3,3.8,10,0,0,6.6,5.7,0,0,0,0,0,0,6,0,0,0,700
58.6,11.3,3.8,10,0,0,6.6,5.7,0,0,0,0,0,0,0,0,0,0,735
58.6,13.3,3.8,10,0,0,6.6,5.7,0,0,0,0,0,0,0,0,0,0,740
58.6,11.3,3.8,10,0,0,6.6,5.7,0,0,0,0,0,0,0,0,0,0,685
58.6,13.3,3.8,10,0,0,6.6,5.7,0,0,0,0,0,0,0,0,0,0,745
58.6,11.3,3.8,10,0,0,6.6,5.7,0,0,0,0,0,0,0,0,0,0,739
58.6,13.3,3.8,10,0,0,6.6,5.7,0,0,0,0,0,0,0,0,0,0,745
56.6,15.3,3.8,10,0,0,6.6,5.7,0,0,0,0,0,0,2,0,0,0,754
54.6,15.3,3.8,10,0,0,6.6,5.7,0,0,0,0,0,0,4,0,0,0,747
52.6,15.3,3.8,10,0,0,6.6,5.7,0,0,0,0,0,0,6,0,0,0,731
56.6,15.3,3.8,10,0,0,6.6,5.7,0,0,0,0,0,0,0,0,0,0,749
54.6,15.3,3.8,10,0,0,6.6,5.7,0,0,0,0,0,0,0,0,0,0,755
56.6,15.3,3.8,10,0,0,6.6,5.7,0,0,0,0,0,0,0,0,0,0,725
56.6,15.3,3.8,10,0,0,6.6,5.7,0,0,0,0,0,0,0,0,0,0,751
54.6,15.3,3.8,10,0,0,6.6,5.7,0,0,0,0,0,0,0,0,0,0,740
56.6,15.3,3.8,10,0,0,6.6,5.7,0,0,0,0,0,0,0,0,0,0,754
54.6,15.3,3.8,10,0,0,6.6,5.7,0,0,0,0,0,0,0,0,0,0,740
58.6,11.3,5.8,10,0,0,6.6,5.7,0,0,0,0,0,0,2,0,0,0,731
58.6,9.3,7.8,10,0,0,6.6,5.7,0,0,0,0,0,0,2,0,0,0,710
58.6,11.3,5.8,10,0,0,6.6,5.7,0,0,0,0,0,0,0,0,0,0,739
58.6,11.3,5.8,10,0,0,6.6,5.7,0,0,0,0,0,0,0,0,0,0,701
58.6,9.3,7.8,10,0,0,6.6,5.7,0,0,0,0,0,0,0,0,0,0,687
58.6,11.3,5.8,10,0,0,6.6,5.7,0,0,0,0,0,0,0,0,0,0,732
58.6,9.3,7.8,10,0,0,6.6,5.7,0,0,0,0,0,0,0,0,0,0,714
58.6,11.3,5.8,10,0,0,6.6,5.7,0,0,0,0,0,0,0,0,0,0,740
58.6,9.3,7.8,10,0,0,6.6,5.7,0,0,0,0,0,0,0,0,0,0,732
78.51011,0,0,0,0,21.48989,0,0,0,0,0,0,0,0,0,0,0,0,451
80.25293,0,0,0,0,19.74707,0,0,0,0,0,0,0,0,0,0,0,0,453
60,0,0,10,0,0,30,0,0,0,0,0,0,0,0,0,0,0,740
60,0,0,25,0,0,15,0,0,0,0,0,0,0,0,0,0,0,700
55,10,0,5,0,0,30,0,0,0,0,0,0,0,0,0,0,0,740
55,5,0,30,0,0,10,0,0,0,0,0,0,0,0,0,0,0,700
60,20,0,10,0,0,10,0,0,0,0,0,0,0,0,0,0,0,780
60,30,0,5,0,0,5,0,0,0,0,0,0,0,0,0,0,0,820
33,8,0,48,0,0,2,0,0,3,0,0,0,0,0,0,6,0,682
39.60396,9.90099,0,37.62376,0,0,2.970297,0,0,2.970297,0,0,0,0,0,0,6.930693,0,685
44.55445,10.89109,0,29.70297,0,0,2.970297,0,0,3.960396,0,0,0,0,0,0,7.920792,0,709
37.62376,8.910892,3.960396,35.64357,1.980198,0,2.970297,0,0,2.970297,0,0,0,0,0,0,5.940594,0,631
41.58416,23.76238,0,34.65347,0,0,0,0,0,0,0,0,0,0,0,0,0,0,775
59.2,1.5,0,2.9,16,0,0,0,0,0,0,0,0,20.4,0,0,0,0,692
45.7043,0,0,0.34965,2.997003,0,0,0,0,5.994006,44.95504,0,0,0,0,0,0,0,448
69.92798,0.520208,0.510204,11.95478,12.32493,0,0,0,0,4.761906,0,0,0,0,0,0,0,0,540
39.58115,0.52356,15.39267,0,0,0,0,43.97906,0,0.52356,0,0,0,0,0,0,0,0,623
11.09091,0,2.141855,0,0,0,0,0,0,0,82.40034,0,0,0,0,0,0,4.366901,405
8.800779,0,2.039508,0,0,0,0,0,0,0,85.00148,0,0,0,0,0,0,4.158232,400
6.719536,0,1.946496,0,0,0,0,0,0,0,87.36537,0,0,0,0,0,0,3.968596,390
4.819843,0,1.861598,0,0,0,0,0,0,0,89.52306,0,0,0,0,0,0,3.795502,385
3.078938,0,1.783796,0,0,0,0,0,0,0,91.50038,0,0,0,0,0,0,3.636876,380
6.947615,0,3.018848,0,0,0,0,0,0,0,83.87859,0,0,0,0,0,0,6.154951,420
3.624079,0,7.348691,0,0,0,0,0,0,0,74.04442,0,0,0,0,0,0,14.98281,460
1.72708,0,7.004138,0,0,0,0,0,0,0,76.98846,0,0,0,0,0,0,14.28032,435
1.756725,0,7.633247,0,0,0,0,0,0,0,75.04706,0,0,0,0,0,0,15.56297,450
0,0,7.28578,0,0,0,0,0,0,0,77.85967,0,0,0,0,0,0,14.85455,430
0,0,8.536951,0,0,0,0,0,0,0,74.05757,0,0,0,0,0,0,17.40548,455
10.93102,0,1.055489,0,0,0,0,4.649062,0,0,81.21246,0,0,0,0,0,0,2.151974,350
4.99188,5.668146,6.762334,0,0,0,0,0,0,0,80.58324,0,0,0,0,0,0,1.994393,365
85.36228,3.311024,10.1736,0.91051,0,0.242587,0,0,0,0,0,0,0,0,0,0,0,0,685
77.69127,3.275523,17.89248,0.900748,0,0.239986,0,0,0,0,0,0,0,0,0,0,0,0,620
72.5698,8.101897,16.59617,1.782375,0,0.949756,0,0,0,0,0,0,0,0,0,0,0,0,575
70.87058,8.017687,16.42367,1.76385,2.924214,0,0,0,0,0,0,0,0,0,0,0,0,0,580
87.25859,4.136181,7.907832,0.454969,0,0.242435,0,0,0,0,0,0,0,0,0,0,0,0,710
80.96204,8.081778,8.82931,0.888975,0.491265,0,0,0,0,0.746627,0,0,0,0,0,0,0,0,750
51.36274,34.85815,0,0,0,0,13.77912,0,0,0,0,0,0,0,0,0,0,0,822
45.78997,38.85212,0,0,0,0,15.3579,0,0,0,0,0,0,0,0,0,0,0,815
44.71099,25.29699,0,0,0,0,29.99203,0,0,0,0,0,0,0,0,0,0,0,795
0,8,0,0,0,0,0,0,0,0,63,0,0,0,0,0,0,25,488
0,8,0,0,0,0,0,18,0,0,49,0,0,0,0,0,0,25,528
42.2,0,0,15.8,0,0,27.7,0,0,0,0,0,0,0,1,0,0,13.3,732
41.8,0,0,15.6,0,0,27.4,0,0,0,0,0,0,0,2,0,0,13.2,726
40.6,0,0,15.2,0,0,26.6,0,0,0,0,0,0,0,4.8,0,0,12.8,730
77.04253,0.003006,0,10.31909,12.62335,0,0,0,0,0,0,0,0,0,0,0,0,0,602
76.8438,0.120068,0,10.40593,12.60719,0,0,0,0,0,0,0,0,0,0,0,0,0,599
75.91273,0.931383,0,10.61576,12.51859,0,0,0,0,0,0,0,0,0,0,0,0,0,597
72.0495,1.400962,0,9.206325,13.20907,0,2.901994,0,0,0.900619,0,0,0,0,0,0,0.040028,0,571
73.73235,0.010018,0,9.216543,13.4241,0,2.704855,0,0,0.701259,0,0,0,0,0,0,0.070126,0,573
74.41095,0,0,0,25.58578,0,0,0,0,0,0,0,0,0,0,0,0,0,471
74.40961,0,0,0,25.58533,0,0,0,0,0,0,0,0,0,0,0,0,0,468
74.40917,0,0,0,25.58517,0,0,0,0,0,0,0,0,0,0,0,0,0,468
74.40818,0,0,0,25.58483,0,0,0,0,0,0,0,0,0,0,0,0,0,470
74.40519,0,0,0,25.5838,0,0,0,0,0,0,0,0,0,0,0,0,0,464
74.40365,0,0,0,25.58327,0,0,0,0,0,0,0,0,0,0,0,0,0,461
74.39977,0,0,0,25.58194,0,0,0,0,0,0,0,0,0,0,0,0,0,460
74.39778,0,0,0,25.58125,0,0,0,0,0,0,0,0,0,0,0,0,0,455
74.39535,0,0,0,25.58042,0,0,0,0,0,0,0,0,0,0,0,0,0,456
74.39379,0,0,0,25.57988,0,0,0,0,0,0,0,0,0,0,0,0,0,455
74.37244,0,0,0,25.57254,0,0,0,0,0,0,0,0,0,0,0,0,0,445
1.880319,0,98.08357,0,0,0,0,0,0,0,0,0,0,0,0,0,0,0,257
3.989376,0,95.98535,0,0,0,0,0,0,0,0,0,0,0,0,0,0,0,258
5.180289,0,94.7983,0,0,0,0,0,0,0,0,0,0,0,0,0,0,0,264
8.355478,0,91.62511,0,0,0,0,0,0,0,0,0,0,0,0,0,0,0,266
9.395933,0,90.58067,0,0,0,0,0,0,0,0,0,0,0,0,0,0,0,270
13.98306,0,85.99285,0,0,0,0,0,0,0,0,0,0,0,0,0,0,0,272
19.83641,0,80.14169,0,0,0,0,0,0,0,0,0,0,0,0,0,0,0,284
26.43861,0,73.54817,0,0,0,0,0,0,0,0,0,0,0,0,0,0,0,301
32.07034,0,67.91851,0,0,0,0,0,0,0,0,0,0,0,0,0,0,0,310
40.00408,0,59.98133,0,0,0,0,0,0,0,0,0,0,0,0,0,0,0,322
44.7182,0,55.26544,0,0,0,0,0,0,0,0,0,0,0,0,0,0,0,327
51.75884,0,48.22772,0,0,0,0,0,0,0,0,0,0,0,0,0,0,0,343
57.15007,0,42.83751,0,0,0,0,0,0,0,0,0,0,0,0,0,0,0,355
74.61649,0,0,0,25.38351,0,0,0,0,0,0,0,0,0,0,0,0,0,483
67.61713,0,0,0,0,0,0,0,0,32.38287,0,0,0,0,0,0,0,0,503
73,3,0,7,14.5,0,2.5,0,0,0,0,0,0,0,0,0,0,0,543
63.5,15.5,0,13,2,0,4,0,0,0,0,0,0,0,0,0,0,0,816
72.53387,0.602108,0,10.14551,16.65831,0,0,0,0,0,0,0,0,0,0,0,0.060211,0,505
73.07345,0.622928,0,9.424294,16.2765,0,0,0,0,0,0,0,0,0,0,0,0.060283,0,510
72.65051,0.723691,0,9.81003,15.73022,0,0,0,0,0,0,0,0,0,0,0,0.060308,0,510
72.37741,1.095257,0,9.575965,14.38907,0,0,0,0,0,0,0,0,0,0,0,0.080386,0,510
72.08121,1.206212,0,9.498919,13.93175,0,0,0,0,0,0,0,0,0,0,0,0.08544,0,505
71.31238,1.335476,0,9.529069,13.8769,0,0,0,0,0,0,0,0,0,0,0,0.070288,0,505
70.41717,2.386683,0,10.52948,16.62655,0,0,0,0,0,0,0,0,0,0,0,0.040112,0,520
70.27924,2.300121,0,9.8634,16.42226,0,0,0,0,0,0,0,0,0,0,0,0.050221,0,515
70.60596,2.331424,0,9.506582,15.03366,0,0,0,0,0,0,0,0,0,0,0,0.060295,0,515
70.40643,2.398394,0,9.81435,13.64777,0,0,0,0,0,0,0,0,0,0,0,0.070246,0,515
68.46323,2.504508,0,10.2785,16.64997,0,0,0,0,0,0,0,0,0,0,0,2.103786,0,505
68.46703,2.600141,0,10.07931,16.19315,0,0,0,0,0,0,0,0,0,0,0,2.148379,0,475
67.92036,2.705149,0,9.7144,14.27997,0,0,0,0,0,0,0,0,0,0,0,2.111826,0,505
67.14931,3.308195,0,9.482152,13.44394,0,0,0,0,0,0,0,0,0,0,0,2.021116,0,505
72.12243,0.983442,0,9.744105,16.57802,0,0,0,0,0,0,0,0,0,0,0,0.04014,0,510
75,0,0,10,0,15,0,0,0,0,0,0,0,0,0,0,0,0,435
75,0,0,10,4,11,0,0,0,0,0,0,0,0,0,0,0,0,420
75,0,0,10,6,9,0,0,0,0,0,0,0,0,0,0,0,0,430
75,0,0,10,9,6,0,0,0,0,0,0,0,0,0,0,0,0,430
75,0,0,10,11,4,0,0,0,0,0,0,0,0,0,0,0,0,445
75,0,0,10,13,2,0,0,0,0,0,0,0,0,0,0,0,0,470
75,0,0,10,15,0,0,0,0,0,0,0,0,0,0,0,0,0,505
75,0,0,10,0,15,0,0,0,0,0,0,0,0,0,0,0,0,435
75,0,0,10,0,12,0,0,0,3,0,0,0,0,0,0,0,0,440
75,0,0,10,0,9,0,0,0,6,0,0,0,0,0,0,0,0,450
75,0,0,10,0,6,0,0,0,9,0,0,0,0,0,0,0,0,470
75,0,0,10,0,4,0,0,0,11,0,0,0,0,0,0,0,0,495
75,0,0,10,0,1.5,0,0,0,13.5,0,0,0,0,0,0,0,0,540
75,0,0,10,0,0,0,0,0,15,0,0,0,0,0,0,0,0,610
75,0,0,10,15,0,0,0,0,0,0,0,0,0,0,0,0,0,505
75,0,0,10,13,0,0,0,0,2,0,0,0,0,0,0,0,0,500
75,0,0,10,9,0,0,0,0,6,0,0,0,0,0,0,0,0,510
75,0,0,10,6,0,0,0,0,9,0,0,0,0,0,0,0,0,525
75,0,0,10,4,0,0,0,0,11,0,0,0,0,0,0,0,0,545
75,0,0,10,0,0,0,0,0,15,0,0,0,0,0,0,0,0,610
75,0,0,10,0,0,0,0,0,15,0,0,0,0,0,0,0,0,610
75,0,0,10,0,0,0,0,0,13,0,0,0,0,0,0,0,0,630
75,0,0,10,0,0,0,0,0,10,0,0,0,0,0,0,0,0,640
80.77,0,0,0,19.23,0,0,0,0,0,0,0,0,0,0,0,0,0,410
74.65,0,0,0,25.35,0,0,0,0,0,0,0,0,0,0,0,0,0,429
60.71,0,0,0,39.29,0,0,0,0,0,0,0,0,0,0,0,0,0,361
75.25,0,0,9.37,15.38,0,0,0,0,0,0,0,0,0,0,0,0,0,500
71.93088,1.91789,0.169813,13.09559,12.68604,0,0,0,0,0,0,0,0,0,0,0,0.19978,0,525
70,15,0,0,0,0,15,0,0,0,0,0,0,0,0,0,0,0,789
60.95618,3.187251,0,3.784861,7.569721,0,1.992032,13.44622,0,7.569721,0,0,0,0,0.498008,0,0,0,480
60.95618,3.187251,0,3.78486,7.569721,0,1.992032,11.45418,0,7.569721,0,1.992032,0,0,0.498008,0,0,0,480
60.95618,3.187251,0,3.784861,7.569721,0,1.992032,9.462152,0,7.569721,0,3.984064,0,0,0.498008,0,0,0,480
60.95618,3.187251,0,3.78486,7.569721,0,1.992032,7.470119,0,7.569721,0,5.976096,0,0,0.498008,0,0,0,480
60.95618,3.187251,0,3.784861,7.569721,0,1.992032,3.486056,0,7.569721,0,9.96016,0,0,0.498008,0,0,0,490
60.95618,3.187251,0,3.784861,7.569721,0,1.992032,0,0,7.569721,0,13.44622,0,0,0.498008,0,0,0,500
61,3,0,3.8,7.6,0,2,0,0,7.6,0,11.5,0,0,0.5,0,0,0,490
60.5,3.5,0,3.6,8,0,2,0,0,7.5,4,7.4,0,0,0.5,0,0,0,480
60.5,3.5,0,3.6,8,0,2,0,0,7.5,6,5.4,0,0,0.5,0,0,0,480
60.40001,3.5,0,1.6,6.900001,0,0,0,0,9.3,2,10.8,0,0,0.5,0,0,0,480
60.40001,3.5,0,1.6,6.900001,0,0,0,0,9.3,4,8.8,0,0,0.5,0,0,0,480
65,3.1,0,2.3,7.3,0,1,0.2,0,9.5,0,8,0,0,0.5,0,0,0,500
79.49863,0,0,0,20.50137,0,0,0,0,0,0,0,0,0,0,0,0,0,460
69.34401,0,0,0,30.65599,0,0,0,0,0,0,0,0,0,0,0,0,0,430
59.25263,0,0,0,40.74736,0,0,0,0,0,0,0,0,0,0,0,0,0,400
71.84256,0,0,0,0,0,0,0,0,28.15744,0,0,0,0,0,0,0,0,490
59.81274,0,0,0,0,0,0,0,0,40.18726,0,0,0,0,0,0,0,0,470
48.89608,0,0,0,0,0,0,0,0,51.10392,0,0,0,0,0,0,0,0,450
75.47694,0,0,0,9.732121,0,0,0,0,14.79094,0,0,0,0,0,0,0,0,430
77.43561,0,0,0,14.97701,0,0,0,0,7.587386,0,0,0,0,0,0,0,0,440
61.21507,0,0,0,4.510383,0,0,0,0,34.27455,0,0,0,0,0,0,0,0,435
62.68473,0,0,0,9.237338,0,0,0,0,28.07793,0,0,0,0,0,0,0,0,400
64.22669,0,0,0,14.19685,0,0,0,0,21.57646,0,0,0,0,0,0,0,0,380
65.84644,0,0,0,19.4065,0,0,0,0,14.74707,0,0,0,0,0,0,0,0,410
67.54997,0,0,0,24.88572,0,0,0,0,7.564297,0,0,0,0,0,0,0,0,420
51.1303,0,0,0,8.790432,0,0,0,0,40.07927,0,0,0,0,0,0,0,0,380
53.57848,0,0,0,18.42266,0,0,0,0,27.99887,0,0,0,0,0,0,0,0,350
56.27288,0,0,0,29.02367,0,0,0,0,14.70345,0,0,0,0,0,0,0,0,360
84.88,0,0,0,0,15.12,0,0,0,0,0,0,0,0,0,0,0,0,460
81.89,0,0,0,0,18.11,0,0,0,0,0,0,0,0,0,0,0,0,465
81.27,0,0,0,0,18.73,0,0,0,0,0,0,0,0,0,0,0,0,465
79.94,0,0,0,0,20.06,0,0,0,0,0,0,0,0,0,0,0,0,460
77.8,0,0,0,0,22.2,0,0,0,0,0,0,0,0,0,0,0,0,460
75.19,0,0,0,0,24.81,0,0,0,0,0,0,0,0,0,0,0,0,445
73.87,0,0,0,0,26.13,0,0,0,0,0,0,0,0,0,0,0,0,445
8.799107,0,86.66261,0,4.538284,0,0,0,0,0,0,0,0,0,0,0,0,0,317
8.848616,0,82.02374,0,9.127639,0,0,0,0,0,0,0,0,0,0,0,0,0,361
17.84745,0,77.54999,0,4.602559,0,0,0,0,0,0,0,0,0,0,0,0,0,332
17.9493,0,72.79305,0,9.257649,0,0,0,0,0,0,0,0,0,0,0,0,0,381
27.15578,0,68.17554,0,4.66868,0,0,0,0,0,0,0,0,0,0,0,0,0,352
27.31299,0,63.2956,0,9.391417,0,0,0,0,0,0,0,0,0,0,0,0,0,401
27.63293,0,53.3642,0,19.00286,0,0,0,0,0,0,0,0,0,0,0,0,0,480
36.73545,0,58.52782,0,4.736729,0,0,0,0,0,0,0,0,0,0,0,0,0,372
36.95124,0,53.51965,0,9.529106,0,0,0,0,0,0,0,0,0,0,0,0,0,422
37.16958,0,48.4523,0,14.37812,0,0,0,0,0,0,0,0,0,0,0,0,0,462
37.84035,0,32.88446,0,29.27518,0,0,0,0,0,0,0,0,0,0,0,0,0,490
46.59851,0,48.59469,0,4.80679,0,0,0,0,0,0,0,0,0,0,0,0,0,409
47.15744,0,38.24922,0,14.59334,0,0,0,0,0,0,0,0,0,0,0,0,0,505
47.44197,0,32.98285,0,19.57518,0,0,0,0,0,0,0,0,0,0,0,0,0,536
47.72995,0,27.65255,0,24.61751,0,0,0,0,0,0,0,0,0,0,0,0,0,547
48.02144,0,22.25714,0,29.72142,0,0,0,0,0,0,0,0,0,0,0,0,0,484
52.58208,0,27.69423,0,19.72369,0,0,0,0,0,0,0,0,0,0,0,0,0,563
52.90369,0,22.2909,0,24.80541,0,0,0,0,0,0,0,0,0,0,0,0,0,549
58.5177,0,11.30083,0,30.18147,0,0,0,0,0,0,0,0,0,0,0,0,0,485
62.33036,0,27.77797,0,9.891665,0,0,0,0,0,0,0,0,0,0,0,0,0,508
63.09988,0,16.87255,0,20.02757,0,0,0,0,0,0,0,0,0,0,0,0,0,585
63.49181,0,11.31823,0,25.18996,0,0,0,0,0,0,0,0,0,0,0,0,0,532
68.90993,0,5.703324,0,25.38674,0,0,0,0,0,0,0,0,0,0,0,0,0,509
73.48612,0,11.3532,0,15.16067,0,0,0,0,0,0,0,0,0,0,0,0,0,590
78.99944,0,5.721084,0,15.27947,0,0,0,0,0,0,0,0,0,0,0,0,0,554
51.82593,0,40.39805,0,7.776022,0,0,0,0,0,0,0,0,0,0,0,0,0,422
56.55363,0,41.50181,0,1.944564,0,0,0,0,0,0,0,0,0,0,0,0,0,393
56.6215,0,40.45816,0,2.920347,0,0,0,0,0,0,0,0,0,0,0,0,0,408
56.68953,0,39.41199,0,3.898475,0,0,0,0,0,0,0,0,0,0,0,0,0,411
56.8261,0,37.3121,0,5.861799,0,0,0,0,0,0,0,0,0,0,0,0,0,431
56.96332,0,35.20208,0,7.834606,0,0,0,0,0,0,0,0,0,0,0,0,0,455
57.03218,0,34.14323,0,8.824586,0,0,0,0,0,0,0,0,0,0,0,0,0,472
57.1704,0,32.01785,0,10.81174,0,0,0,0,0,0,0,0,0,0,0,0,0,499
57.23976,0,30.9513,0,11.80894,0,0,0,0,0,0,0,0,0,0,0,0,0,520
57.44886,0,27.73604,0,14.8151,0,0,0,0,0,0,0,0,0,0,0,0,0,555
57.80078,0,22.32475,0,19.87447,0,0,0,0,0,0,0,0,0,0,0,0,0,579
58.15703,0,16.84677,0,24.99621,0,0,0,0,0,0,0,0,0,0,0,0,0,532
61.87759,0,34.19448,0,3.927925,0,0,0,0,0,0,0,0,0,0,0,0,0,433
67.14464,0,28.89754,0,3.957823,0,0,0,0,0,0,0,0,0,0,0,0,0,448
67.30885,0,26.73989,0,5.951254,0,0,0,0,0,0,0,0,0,0,0,0,0,463
67.39127,0,25.65711,0,6.951632,0,0,0,0,0,0,0,0,0,0,0,0,0,488
67.47388,0,24.57166,0,7.954461,0,0,0,0,0,0,0,0,0,0,0,0,0,498
67.55669,0,23.48356,0,8.959751,0,0,0,0,0,0,0,0,0,0,0,0,0,520
67.63971,0,22.39278,0,9.967514,0,0,0,0,0,0,0,0,0,0,0,0,0,551
68.05788,0,16.89841,0,15.0437,0,0,0,0,0,0,0,0,0,0,0,0,0,595
68.48125,0,11.33569,0,20.18305,0,0,0,0,0,0,0,0,0,0,0,0,0,567
72.49247,0,23.51934,0,3.98818,0,0,0,0,0,0,0,0,0,0,0,0,0,434
72.85068,0,19.13355,0,8.015774,0,0,0,0,0,0,0,0,0,0,0,0,0,540
73.94685,0,5.71219,0,20.34096,0,0,0,0,0,0,0,0,0,0,0,0,0,510
55.56356,0,38.62919,0,0,0,0,0,0,5.807247,0,0,0,0,0,0,0,0,379
55.1458,0,36.20882,0,0,0,0,0,0,8.645376,0,0,0,0,0,0,0,0,404
54.73428,0,33.82458,0,0,0,0,0,0,11.44115,0,0,0,0,0,0,0,0,455
54.32885,0,31.47565,0,0,0,0,0,0,14.1955,0,0,0,0,0,0,0,0,490
49.8125,0,38.82859,0,0,0,0,0,0,11.35892,0,0,0,0,0,0,0,0,456
59.72784,0,28.74759,0,0,0,0,0,0,11.52457,0,0,0,0,0,0,0,0,488
64.79475,0,23.59602,0,0,0,0,0,0,11.60923,0,0,0,0,0,0,0,0,526
69.93666,0,18.36821,0,0,0,0,0,0,11.69513,0,0,0,0,0,0,0,0,556
65.79111,0,28.31502,0,0,0,0,0,0,5.893871,0,0,0,0,0,0,0,0,395
79.4,0,0,0,20.6,0,0,0,0,0,0,0,0,0,0,0,0,0,485
74.4,0,0,0,25.6,0,0,0,0,0,0,0,0,0,0,0,0,0,473
70.1,0,0,0,29.9,0,0,0,0,0,0,0,0,0,0,0,0,0,466
66,0,0,0,34,0,0,0,0,0,0,0,0,0,0,0,0,0,414
84.7,0,0,0,0,0,0,0,0,15.3,0,0,0,0,0,0,0,0,522
78.3,0,0,0,0,0,0,0,0,21.7,0,0,0,0,0,0,0,0,503
65.7,0,0,0,0,0,0,0,0,34.3,0,0,0,0,0,0,0,0,540
58.2,0,0,0,0,0,0,0,0,41.8,0,0,0,0,0,0,0,0,438
83.95551,0,0,0,10.82536,5.219142,0,0,0,0,0,0,0,0,0,0,0,0,395
75.47694,0,0,0,9.732121,0,0,0,0,14.79094,0,0,0,0,0,0,0,0,427
79.48293,0,0,0,0,4.941101,0,0,0,15.57598,0,0,0,0,0,0,0,0,459
65.82969,17.18632,0,0,0,0,16.984,0,0,0,0,0,0,0,0,0,0,0,805
58.69435,24.90065,0,0,0,0,16.40501,0,0,0,0,0,0,0,0,0,0,0,815
61.79602,17.47767,0,0,0,0,20.72631,0,0,0,0,0,0,0,0,0,0,0,795
48.04766,32.61419,0,0,0,0,19.33815,0,0,0,0,0,0,0,0,0,0,0,815
57.62323,17.77908,0,0,0,0,24.59769,0,0,0,0,0,0,0,0,0,0,0,790
50.53952,25.72923,0,0,0,0,23.73125,0,0,0,0,0,0,0,0,0,0,0,800
48.83046,18.41419,0,0,0,0,32.75535,0,0,0,0,0,0,0,0,0,0,0,785
61.72692,16.1152,0,22.15788,0,0,0,0,0,0,0,0,0,0,0,0,0,0,805
57.15969,16.16639,0,26.67392,0,0,0,0,0,0,0,0,0,0,0,0,0,0,795
50.71278,23.47039,0,25.81683,0,0,0,0,0,0,0,0,0,0,0,0,0,0,805
52.56336,16.21791,0,31.21874,0,0,0,0,0,0,0,0,0,0,0,0,0,0,790
46.24471,23.54278,0,30.21252,0,0,0,0,0,0,0,0,0,0,0,0,0,0,805
47.93763,16.26975,0,35.79261,0,0,0,0,0,0,0,0,0,0,0,0,0,0,785
41.74899,23.6156,0,34.63541,0,0,0,0,0,0,0,0,0,0,0,0,0,0,795
43.28224,16.32193,0,40.39583,0,0,0,0,0,0,0,0,0,0,0,0,0,0,780
62.20768,16.24071,0,19.56147,0,0,1.990141,0,0,0,0,0,0,0,0,0,0,0,785
62.71186,16.37234,0,16.83855,0,0,4.077259,0,0,0,0,0,0,0,0,0,0,0,775
63.71232,16.63353,0,11.43528,0,0,8.21886,0,0,0,0,0,0,0,0,0,0,0,775
55.56915,23.57481,0,18.93013,0,0,1.925909,0,0,0,0,0,0,0,0,0,0,0,800
56.00488,23.75966,0,16.29082,0,0,3.944633,0,0,0,0,0,0,0,0,0,0,0,795
56.86884,24.12619,0,11.05758,0,0,7.947392,0,0,0,0,0,0,0,0,0,0,0,790
57.75987,24.5042,0,5.660338,0,0,12.07558,0,0,0,0,0,0,0,0,0,0,0,785
58.23078,24.70398,0,2.807953,0,0,14.25729,0,0,0,0,0,0,0,0,0,0,0,800
49.34576,30.45029,0,18.33826,0,0,1.865693,0,0,0,0,0,0,0,0,0,0,0,820
49.72049,30.68153,0,15.77761,0,0,3.820364,0,0,0,0,0,0,0,0,0,0,0,805
50.46298,31.13971,0,10.70402,0,0,7.693283,0,0,0,0,0,0,0,0,0,0,0,800
51.22798,31.61178,0,5.476612,0,0,11.68363,0,0,0,0,0,0,0,0,0,0,0,800
51.63197,31.86107,0,2.716092,0,0,13.79087,0,0,0,0,0,0,0,0,0,0,0,810
58.25231,16.47541,0,20.38784,0,0,4.884438,0,0,0,0,0,0,0,0,0,0,0,770
59.3875,16.79648,0,13.85677,0,0,9.959248,0,0,0,0,0,0,0,0,0,0,0,775
60.56783,17.13031,0,7.066085,0,0,15.23578,0,0,0,0,0,0,0,0,0,0,0,775
61.16758,17.29993,0,3.615601,0,0,17.9169,0,0,0,0,0,0,0,0,0,0,0,785
51.18356,23.68828,0,22.756,0,0,2.372154,0,0,0,0,0,0,0,0,0,0,0,790
51.65044,23.90435,0,19.72062,0,0,4.724589,0,0,0,0,0,0,0,0,0,0,0,780
52.62342,24.35466,0,13.39475,0,0,9.62718,0,0,0,0,0,0,0,0,0,0,0,780
53.63376,24.82225,0,6.82596,0,0,14.71803,0,0,0,0,0,0,0,0,0,0,0,780
54.14663,25.05961,0,3.491557,0,0,17.30221,0,0,0,0,0,0,0,0,0,0,0,790
47.59145,32.30452,0,3.375743,0,0,16.72829,0,0,0,0,0,0,0,0,0,0,0,800
53.15008,16.39893,0,27.59876,0,0,2.852236,0,0,0,0,0,0,0,0,0,0,0,770
53.75004,16.58405,0,23.89705,0,0,5.768864,0,0,0,0,0,0,0,0,0,0,0,765
56.26152,17.35894,0,8.401529,0,0,17.97801,0,0,0,0,0,0,0,0,0,0,0,770
46.74408,23.797,0,26.69961,0,0,2.759312,0,0,0,0,0,0,0,0,0,0,0,785
49.38632,25.14214,0,8.112341,0,0,17.35919,0,0,0,0,0,0,0,0,0,0,0,775
49.95626,25.4323,0,4.102981,0,0,20.50845,0,0,0,0,0,0,0,0,0,0,0,780
48.54858,16.47711,0,31.71768,0,0,3.256627,0,0,0,0,0,0,0,0,0,0,0,770
49.17531,16.68981,0,27.53754,0,0,6.597335,0,0,0,0,0,0,0,0,0,0,0,765
51.85283,17.59855,0,9.678974,0,0,20.86965,0,0,0,0,0,0,0,0,0,0,0,765
52.5684,17.84141,0,4.906271,0,0,24.68393,0,0,0,0,0,0,0,0,0,0,0,770
42.26365,23.90673,0,30.67958,0,0,3.150039,0,0,0,0,0,0,0,0,0,0,0,780
42.79116,24.20512,0,26.625,0,0,6.378712,0,0,0,0,0,0,0,0,0,0,0,775
45.03981,25.47708,0,9.341377,0,0,20.14173,0,0,0,0,0,0,0,0,0,0,0,770
45.63939,25.81624,0,4.732866,0,0,23.81151,0,0,0,0,0,0,0,0,0,0,0,780
45.88926,17.30505,0,21.4145,0,0,15.3912,0,0,0,0,0,0,0,0,0,0,0,760
48.226,18.18625,0,4.400969,0,0,29.18678,0,0,0,0,0,0,0,0,0,0,0,770
71.18917,1.705971,0,1.374812,9.683894,0,0.943302,1.003512,0,4.897141,0,0,0,0,0,0,9.202209,0,505
55,15,7,22,0,0,0.5,0,0,0,0,0,0,0,0,0,0.5,0,683
65,1,14,0,20,0,0,0,0,0,0,0,0,0,0,0,0,0,566
50.01999,0.79968,28.78848,0.09996,20.29188,0,0,0,0,0,0,0,0,0,0,0,0,0,565
84.59985,0,0,0,15.40015,0,0,0,0,0,0,0,0,0,0,0,0,0,495
59.25263,0,0,0,40.74736,0,0,0,0,0,0,0,0,0,0,0,0,0,438
78.32949,0,0,0,0,0,0,0,0,21.67051,0,0,0,0,0,0,0,0,533
71.84256,0,0,0,0,0,0,0,0,28.15744,0,0,0,0,0,0,0,0,519
48.89608,0,0,0,0,0,0,0,0,51.10392,0,0,0,0,0,0,0,0,503
65.67813,0,0,0,0,0,0,0,0,34.32187,0,0,0,0,0,0,0,0,513
77.43561,0,0,0,14.97701,0,0,0,0,7.587386,0,0,0,0,0,0,0,0,468
75.47694,0,0,0,9.732121,0,0,0,0,14.79094,0,0,0,0,0,0,0,0,462
73.61492,0,0,0,4.746014,0,0,0,0,21.63907,0,0,0,0,0,0,0,0,488
78.83506,0,0,0,20.39397,0,0,0,0,0,0,0,0,0,0,0,0,0,491
78.17839,0,0,0,20.28769,0,0,0,0,0,0,0,0,0,0,0,0,0,491
76.88538,0,0,0,20.07843,0,0,0,0,0,0,0,0,0,0,0,0,0,491
73.77743,0,0,0,25.45279,0,0,0,0,0,0,0,0,0,0,0,0,0,483
71.90887,0,0,0,25.05959,0,0,0,0,0,0,0,0,0,0,0,0,0,481
2.998647,0,0,0,1.804369,0,0,0,0,0,0,0,0,0,52.98773,0,0,42.20926,645
3.0945,0,0,0,1.862046,0,0,0,0,0,0,0,0,0,58.79548,0,0,36.24798,635
96.92326,0,0,0,0,3.076744,0,0,0,0,0,0,0,0,0,0,0,0,456
94.76353,0,0,0,0,5.23647,0,0,0,0,0,0,0,0,0,0,0,0,468
93.64901,0,0,0,0,6.350994,0,0,0,0,0,0,0,0,0,0,0,0,456
91.93178,0,0,0,0,8.068223,0,0,0,0,0,0,0,0,0,0,0,0,460
90.1576,0,0,0,0,9.842398,0,0,0,0,0,0,0,0,0,0,0,0,464
86.4267,0,0,0,0,13.5733,0,0,0,0,0,0,0,0,0,0,0,0,459
82.43078,0,0,0,0,17.56922,0,0,0,0,0,0,0,0,0,0,0,0,460
80.32446,0,0,0,0,19.67555,0,0,0,0,0,0,0,0,0,0,0,0,460
78.8774,0,0,0,0,21.12259,0,0,0,0,0,0,0,0,0,0,0,0,456
77.39462,0,0,0,0,22.60538,0,0,0,0,0,0,0,0,0,0,0,0,452
91.7685,0,0,0,8.231499,0,0,0,0,0,0,0,0,0,0,0,0,0,492
87.66827,0,0,0,12.33173,0,0,0,0,0,0,0,0,0,0,0,0,0,491
85.62201,0,0,0,14.37799,0,0,0,0,0,0,0,0,0,0,0,0,0,494
79.49863,0,0,0,20.50137,0,0,0,0,0,0,0,0,0,0,0,0,0,490
75.42916,0,0,0,24.57084,0,0,0,0,0,0,0,0,0,0,0,0,0,480
66.30998,0,0,0,33.69001,0,0,0,0,0,0,0,0,0,0,0,0,0,462
92.0786,0,0,0,3.238027,4.68337,0,0,0,0,0,0,0,0,0,0,0,0,441
89.09068,0,0,0,9.398861,1.510465,0,0,0,0,0,0,0,0,0,0,0,0,451
89.2724,0,0,0,4.385116,6.34248,0,0,0,0,0,0,0,0,0,0,0,0,440
87.29008,0,0,0,8.575486,4.134429,0,0,0,0,0,0,0,0,0,0,0,0,440
83.95551,0,0,0,10.82536,5.219142,0,0,0,0,0,0,0,0,0,0,0,0,442
81.66631,0,0,0,15.79528,2.538416,0,0,0,0,0,0,0,0,0,0,0,0,451
83.38724,0,0,0,6.790791,9.821965,0,0,0,0,0,0,0,0,0,0,0,0,443
80.55431,0,0,0,13.12017,6.325521,0,0,0,0,0,0,0,0,0,0,0,0,434
77.90753,0,0,0,19.03362,3.058842,0,0,0,0,0,0,0,0,0,0,0,0,442
80.2993,0,0,0,8.053051,11.64765,0,0,0,0,0,0,0,0,0,0,0,0,438
77.08449,0,0,0,15.46129,7.454225,0,0,0,0,0,0,0,0,0,0,0,0,429
74.11718,0,0,0,22.29918,3.58364,0,0,0,0,0,0,0,0,0,0,0,0,436
72.64751,0,0,0,18.45495,8.897536,0,0,0,0,0,0,0,0,0,0,0,0,419
69.33423,0,0,0,26.4199,4.245871,0,0,0,0,0,0,0,0,0,0,0,0,420
4.217771,0,0,0,0,25.43899,0,0,0,0,0,0,0,0,0,0,0,65.72104,303
4.945491,0,0,0,0,25.02664,0,0,0,0,0,0,0,0,0,0,0,67.64039,328
5.494567,0,0,0,0,29.60299,0,0,0,0,0,0,0,0,0,0,0,64.90245,333
52.64874,9.281775,0,38.06949,0,0,0,0,0,0,0,0,0,0,0,0,0,0,771
31.5113,39.4715,0,29.01721,0,0,0,0,0,0,0,0,0,0,0,0,0,0,797
42.96093,18.7701,0,38.26898,0,0,0,0,0,0,0,0,0,0,0,0,0,0,793
58.06548,15.34648,0,26.58804,0,0,0,0,0,0,0,0,0,0,0,0,0,0,784
50.71753,22.94747,0,0.086907,0,0,26.24809,0,0,0,0,0,0,0,0,0,0,0,791
48.14463,27.60611,0,15.33237,0,0,8.916887,0,0,0,0,0,0,0,0,0,0,0,799
44.97029,24.93161,0,19.83625,0,0,10.26185,0,0,0,0,0,0,0,0,0,0,0,783
55.23235,0,0,26.51417,0,0,18.25348,0,0,0,0,0,0,0,0,0,0,0,740
51.72228,0,0,35.79649,0,0,12.48122,0,0,0,0,0,0,0,0,0,0,0,740
46.45539,34.05782,0,15.4755,4.011303,0,0,0,0,0,0,0,0,0,0,0,0,0,819
55.11293,8.924145,0,16.14552,0,0,11.55721,0,0,8.260192,0,0,0,0,0,0,0,0,743
61.40725,0,0,0,15.04962,0,0,0,0,23.54313,0,0,0,0,0,0,0,0,428
57.43753,0,0,27.47906,0,0,0,0,0,15.08341,0,0,0,0,0,0,0,0,697
80.00135,0,0,10.04923,0,9.949414,0,0,0,0,0,0,0,0,0,0,0,0,464
73.7206,0,0,0,0,9.168304,0,0,0,0,0,17.11109,0,0,0,0,0,0,450
68.12841,0,0,0,0,8.472828,0,23.39877,0,0,0,0,0,0,0,0,0,0,430
74.17097,0,0,0,19.13275,0,6.696289,0,0,0,0,0,0,0,0,0,0,0,482
72.2769,0,0,9.07894,18.64416,0,0,0,0,0,0,0,0,0,0,0,0,0,505
67.1113,0,0,0,17.31167,0,0,0,0,0,0,15.57702,0,0,0,0,0,0,479
67.46169,0,0,0,0,0,6.090563,0,0,26.44776,0,0,0,0,0,0,0,0,558
65.89115,0,0,8.276806,0,0,0,0,0,25.83204,0,0,0,0,0,0,0,0,584
61.57072,0,0,0,0,0,0,0,0,24.13826,0,14.29102,0,0,0,0,0,0,545
57.62054,0,0,0,0,0,0,19.78983,0,22.58962,0,0,0,0,0,0,0,0,498
88.11355,0,0,0,8.019886,3.866562,0,0,0,0,0,0,0,0,0,0,0,0,414
89.85514,0,0,0,4.361814,5.783045,0,0,0,0,0,0,0,0,0,0,0,0,418
76.85759,0,0,0,20.08455,3.057853,0,0,0,0,0,0,0,0,0,0,0,0,416
79.69337,0,0,0,13.70106,6.605578,0,0,0,0,0,0,0,0,0,0,0,0,409
82.74641,0,0,0,6.828453,10.42513,0,0,0,0,0,0,0,0,0,0,0,0,419
67.50037,0,0,0,27.85154,4.648097,0,0,0,0,0,0,0,0,0,0,0,0,392
70.84082,0,0,0,19.67394,9.485237,0,0,0,0,0,0,0,0,0,0,0,0,387
74.52911,0,0,0,10.64482,14.82606,0,0,0,0,0,0,0,0,0,0,0,0,400
81.54703,0,0,0,0,1.908487,0,0,0,16.54449,0,0,0,0,0,0,0,0,465
84.58729,0,0,0,0,3.711824,0,0,0,11.70089,0,0,0,0,0,0,0,0,519
87.86302,0,0,0,0,5.654833,0,0,0,6.482143,0,0,0,0,0,0,0,0,474
69.59212,0,0,0,0,2.76879,0,0,0,27.6391,0,0,0,0,0,0,0,0,444
74.39503,0,0,0,0,6.166412,0,0,0,19.43856,0,0,0,0,0,0,0,0,447
79.91003,0,0,0,0,10.06778,0,0,0,10.02219,0,0,0,0,0,0,0,0,444
64.26833,0,0,0,0,8.605212,0,0,0,27.12646,0,0,0,0,0,0,0,0,420
70.62146,0,0,0,0,14.04871,0,0,0,15.32983,0,0,0,0,0,0,0,0,430
79.90887,0,0,0,3.878995,0,0,0,0,16.21213,0,0,0,0,0,0,0,0,461
82.83164,0,0,0,11.0574,0,0,0,0,6.11095,0,0,0,0,0,0,0,0,458
72.11156,0,0,0,18.84432,0,0,0,0,9.044121,0,0,0,0,0,0,0,0,424
61.36161,0,0,0,25.31861,0,0,0,0,13.31979,0,0,0,0,0,0,0,0,392
75.63281,0,8.763639,0,15.60355,0,0,0,0,0,0,0,0,0,0,0,0,0,530
64.35341,0,22.37006,0,13.27653,0,0,0,0,0,0,0,0,0,0,0,0,0,539
79.49863,0,0,0,20.50137,0,0,0,0,0,0,0,0,0,0,0,0,0,430
77.43561,0,0,0,14.97701,0,0,0,0,7.587386,0,0,0,0,0,0,0,0,420
75.47694,0,0,0,9.732121,0,0,0,0,14.79094,0,0,0,0,0,0,0,0,410
73.61492,0,0,0,4.746014,0,0,0,0,21.63907,0,0,0,0,0,0,0,0,420
88.94176,0,0,0,0,11.05823,0,0,0,0,0,0,0,0,0,0,0,0,455
78.8774,0,0,0,0,21.12259,0,0,0,0,0,0,0,0,0,0,0,0,465
76.92051,0,0,0,0,20.30429,0,0,0,0,0,0,0,0,0,0,0,0,470
87,0,0,0,9,0,0,0,0,0,0,0,0,0,0,0,0,0,650
74.4,0,0,0,22.4,0,0,0,0,0,0,0,0,0,0,0,0,0,530
71.4,0,0,0,25.9,0,0,0,0,0,0,0,0,0,0,0,0,0,505
77,0,0,0,19,0,0,0,0,0,0,0,0,0,0,0,0,0,585
57.7,0,0,0,14.6,0,27.7,0,0,0,0,0,0,0,0,0,0,0,630
61.1,0,0,0,19.3,0,19.6,0,0,0,0,0,0,0,0,0,0,0,590
61.2,0,0,0,20.1,0,18.7,0,0,0,0,0,0,0,0,0,0,0,600
63.2,0,0,0,25.6,0,11.2,0,0,0,0,0,0,0,0,0,0,0,520
56,0,0,23.6,20.4,0,0,0,0,0,0,0,0,0,0,0,0,0,560
66,0,0,4,30,0,0,0,0,0,0,0,0,0,0,0,0,0,490
70,0,0,7,23,0,0,0,0,0,0,0,0,0,0,0,0,0,500
48.4,0,0,0,19.4,0,0,0,32.2,0,0,0,0,0,0,0,0,0,530
50.4,0,0,0,25.3,0,0,0,24.3,0,0,0,0,0,0,0,0,0,500
81.7,0,0,0,5.9,0,0,0,12.4,0,0,0,0,0,0,0,0,0,540
73.8,0.691875,0,0.371005,25.07796,0,0,0,0,0,0,0,0,0,0,0,0.05916,0,425
72.99219,0.430603,0,0.340477,24.26397,0,0,0,0,0,0,0,0,0,0,0,0.030042,0,455
71.41501,0.449717,0,0.339786,23.92493,0,0,0,0,0,0,0,0,0,0,0,0.032979,0,490
75.2961,0.391122,0,0.33095,22.77536,0,0,0,0,0,0,0,0,0,0,0,0.033095,0,445
76.31876,0.420324,0,0.310239,20.75598,0,0,0,0,0,0,0,0,0,0,0,0.033025,0,475
78.13391,0.430297,0,0.360249,17.5321,0,0,0,0,0,0,0,0,0,0,0,0.031021,0,505
79.0797,0.419045,0,0.339226,15.6144,0,0,0,0,0,0,0,0,0,0,0,0.037914,0,535
71.65583,0.410205,0,0.290145,23.69184,0,3.911956,0,0,0,0,0,0,0,0,0,0.04002,0,435
68.44813,0.649318,0,0.19979,22.89596,0,7.76185,0,0,0,0,0,0,0,0,0,0.044953,0,450
70.77568,0.419559,0,5.51421,23.25558,0,0,0,0,0,0,0,0,0,0,0,0.034963,0,455
66.34862,0.641437,0,11.06479,21.89905,0,0,0,0,0,0,0,0,0,0,0,0.046103,0,480
68.69073,9.843033,0,0.320751,21.1094,0,0,0,0,0,0,0,0,0,0,0,0.036084,0,465
61.5736,17.90722,0,0.340518,20.14062,0,0,0,0,0,0,0,0,0,0,0,0.038058,0,525
75.96,0,0,12.04,12,0,0,0,0,0,0,0,0,0,0,0,0,0,524
75.25,0,0,9.37,15.38,0,0,0,0,0,0,0,0,0,0,0,0,0,500
74.7,0,0,6.91,18.39,0,0,0,0,0,0,0,0,0,0,0,0,0,489
75.29,0,0,4.8,19.91,0,0,0,0,0,0,0,0,0,0,0,0,0,457
74.65,0,0,2.69,22.66,0,0,0,0,0,0,0,0,0,0,0,0,0,454
76,0,0,12.26,11.74,0,0,0,0,0,0,0,0,0,0,0,0,0,519
75.8,0,0,10.21,13.99,0,0,0,0,0,0,0,0,0,0,0,0,0,518
81.41,0,0,8.07,10.52,0,0,0,0,0,0,0,0,0,0,0,0,0,515
74.54,0,0,10.01,15.45,0,0,0,0,0,0,0,0,0,0,0,0,0,512
72.98,0,0,10.06,16.96,0,0,0,0,0,0,0,0,0,0,0,0,0,482
70.59,0,0,14.41,15,0,0,0,0,0,0,0,0,0,0,0,0,0,522
73.24,0,0,11.85,14.91,0,0,0,0,0,0,0,0,0,0,0,0,0,519
77.8985,0,0,0,13.39248,0,8.70902,0,0,0,0,0,0,0,0,0,0,0,530
75.89888,0,0,0,15.61566,0,8.485464,0,0,0,0,0,0,0,0,0,0,0,530
73.03166,0,0,0,18.78029,0,8.188041,0,0,0,0,0,0,0,0,0,0,0,400
72.82854,0,0,0,0,0,8.1422,0,0,19.02926,0,0,0,0,0,0,0,0,590
70.20061,0,0,0,0,0,7.848399,0,0,21.95099,0,0,0,0,0,0,0,0,620
67.63696,0,0,0,0,0,7.561783,0,0,24.80126,0,0,0,0,0,0,0,0,560
66.53631,0,0,0,0,0,7.459805,0,0,26.00388,0,0,0,0,0,0,0,0,580
73.78904,0,0,0,2.537194,0,8.249584,0,0,15.42418,0,0,0,0,0,0,0,0,560
74.77522,0,0,0,5.142207,0,8.359838,0,0,11.72274,0,0,0,0,0,0,0,0,530
75.78811,0,0,0,7.817793,0,8.47308,0,0,7.921022,0,0,0,0,0,0,0,0,525
69.63284,0,0,0,8.953137,0,7.806977,0,0,13.60704,0,0,0,0,0,0,0,0,490
72.93861,0,0,0,7.503303,0,8.154507,0,0,11.40357,0,0,0,0,0,0,0,0,520
70.72362,0,0,0,8.480618,0,7.906871,0,0,12.8889,0,0,0,0,0,0,0,0,500
71.98826,0,0,0,12.37638,0,8.048258,0,0,7.587106,0,0,0,0,0,0,0,0,485
68.83537,0,0,0,5.605733,0,0,0,0,25.55889,0,0,0,0,0,0,0,0,410
70.90137,0,0,0,11.54796,0,0,0,0,17.55067,0,0,0,0,0,0,0,0,410
73.09521,0,0,0,17.85793,0,0,0,0,9.046864,0,0,0,0,0,0,0,0,425
73.27161,0,0,0,16.19616,0,10.53223,0,0,0,0,0,0,0,0,0,0,0,516
63.56776,0,0,0,12.19414,0,24.2381,0,0,0,0,0,0,0,0,0,0,0,610
70.11978,0,0,0,13.01956,0,16.86066,0,0,0,0,0,0,0,0,0,0,0,614
59.63332,0,0,0,29.13808,0,11.2286,0,0,0,0,0,0,0,0,0,0,0,450
60.50097,0,0,0,25.40146,0,14.09757,0,0,0,0,0,0,0,0,0,0,0,500
50.86,6.71,0,0,42.43,0,0,0,0,0,0,0,0,0,0,0,0,0,447
50.89,9.57,0,0,39.54,0,0,0,0,0,0,0,0,0,0,0,0,0,455
50.95,4.88,0,0,44.17,0,0,0,0,0,0,0,0,0,0,0,0,0,435
55.25,9.83,0,0,34.92,0,0,0,0,0,0,0,0,0,0,0,0,0,477
55.56,6.94,0,0,37.5,0,0,0,0,0,0,0,0,0,0,0,0,0,457
55.8,2.88,0,0,41.32,0,0,0,0,0,0,0,0,0,0,0,0,0,440
55.94,4.83,0,0,39.23,0,0,0,0,0,0,0,0,0,0,0,0,0,445
60.76,2.82,0,0,36.42,0,0,0,0,0,0,0,0,0,0,0,0,0,455
60.88,9.59,0,0,29.53,0,0,0,0,0,0,0,0,0,0,0,0,0,495
64.78,1.02,0,0,34.2,0,0,0,0,0,0,0,0,0,0,0,0,0,458
65.1,9.96,0,0,24.94,0,0,0,0,0,0,0,0,0,0,0,0,0,510
65.7,4.75,0,0,29.55,0,0,0,0,0,0,0,0,0,0,0,0,0,475
65.88,9.43,0,0,24.69,0,0,0,0,0,0,0,0,0,0,0,0,0,505
65.9,2.87,0,0,31.23,0,0,0,0,0,0,0,0,0,0,0,0,0,470
66.36,2.03,0,0,31.61,0,0,0,0,0,0,0,0,0,0,0,0,0,470
68.1,6.75,0,0,25.15,0,0,0,0,0,0,0,0,0,0,0,0,0,493
69.99,0.97,0,0,29.04,0,0,0,0,0,0,0,0,0,0,0,0,0,470
70.11,2.03,0,0,27.86,0,0,0,0,0,0,0,0,0,0,0,0,0,476
70.3,4.86,0,0,24.84,0,0,0,0,0,0,0,0,0,0,0,0,0,490
70.63,4.92,0,0,24.45,0,0,0,0,0,0,0,0,0,0,0,0,0,490
71.08,9.32,0,0,19.6,0,0,0,0,0,0,0,0,0,0,0,0,0,522
74.95,1.07,0,0,23.98,0,0,0,0,0,0,0,0,0,0,0,0,0,481
75.21,5.12,0,0,19.67,0,0,0,0,0,0,0,0,0,0,0,0,0,502
75.61,2.85,0,0,21.54,0,0,0,0,0,0,0,0,0,0,0,0,0,495
66,8.3,0,0,25.7,0,0,0,0,0,0,0,0,0,0,0,0,0,530
75.9,9.5,0,0,14.6,0,0,0,0,0,0,0,0,0,0,0,0,0,570
55.6,14.3,0,0,30.1,0,0,0,0,0,0,0,0,0,0,0,0,0,540
68,16,0,0,16,0,0,0,0,0,0,0,0,0,0,0,0,0,600
70.9,10.9,0,0,18.2,0,0,0,0,0,0,0,0,0,0,0,0,0,570
68.9,4.5,0,0,26.6,0,0,0,0,0,0,0,0,0,0,0,0,0,520
73.1,5.9,0,0,21,0,0,0,0,0,0,0,0,0,0,0,0,0,520
71.1,14.5,0,0,14.4,0,0,0,0,0,0,0,0,0,0,0,0,0,690
66,5,0,0,29,0,0,0,0,0,0,0,0,0,0,0,0,0,610
65.3,12.2,0,0,22.5,0,0,0,0,0,0,0,0,0,0,0,0,0,540
71.9,10.2,0,0,17.9,0,0,0,0,0,0,0,0,0,0,0,0,0,570
68,15,0,0,17,0,0,0,0,0,0,0,0,0,0,0,0,0,600
49.7,14.1,0,0,36.2,0,0,0,0,0,0,0,0,0,0,0,0,0,500
61,19.8,0,0,19.2,0,0,0,0,0,0,0,0,0,0,0,0,0,590
57,26.2,0,0,16.8,0,0,0,0,0,0,0,0,0,0,0,0,0,690
65,22.1,0,0,12.9,0,0,0,0,0,0,0,0,0,0,0,0,0,660
53.4,28.6,0,0,18,0,0,0,0,0,0,0,0,0,0,0,0,0,710
50.3,25.8,0,0,23.9,0,0,0,0,0,0,0,0,0,0,0,0,0,720
63,21.1,0,0,15.9,0,0,0,0,0,0,0,0,0,0,0,0,0,640
57,23.8,0,0,19.2,0,0,0,0,0,0,0,0,0,0,0,0,0,660
56.2,23.5,0,0,20.3,0,0,0,0,0,0,0,0,0,0,0,0,0,660
46.8,34.3,0,0,18.9,0,0,0,0,0,0,0,0,0,0,0,0,0,790
45.5,36.7,0,0,17.8,0,0,0,0,0,0,0,0,0,0,0,0,0,790
43,37,0,0,20,0,0,0,0,0,0,0,0,0,0,0,0,0,810
65.3,0,0,0,34.7,0,0,0,0,0,0,0,0,0,0,0,0,0,457
62.86,0,0,0,37.14,0,0,0,0,0,0,0,0,0,0,0,0,0,445
57.45,0,0,0,42.55,0,0,0,0,0,0,0,0,0,0,0,0,0,428
84.86168,0,0,0,0,15.13832,0,0,0,0,0,0,0,0,0,0,0,0,440
80.82272,0,0,0,0,19.17729,0,0,0,0,0,0,0,0,0,0,0,0,434
79.49863,0,0,0,20.50137,0,0,0,0,0,0,0,0,0,0,0,0,0,448
73.60122,0,0,0,26.39878,0,0,0,0,0,0,0,0,0,0,0,0,0,442
70.3346,0,0,0,0,0,0,0,0,29.66539,0,0,0,0,0,0,0,0,474
67.86169,0,0,0,0,0,0,0,0,32.1383,0,0,0,0,0,0,0,0,489
63.88812,0,0,0,0,0,0,0,0,36.11188,0,0,0,0,0,0,0,0,478
44.36,0,0,0,0,0,0,0,0,0,0,0,0,0,0,0,0,55.64,414
44.54,1.3,0,0,0,0,0,0,0,0,0,0,0,0,0,0,0,54.16,422
41.71,1.4,0,0,0,0,0,0,0,0,0,0,0,0,0,0,0,56.89,430
38.96,2.1,0,0,0,0,0,0,0,0,0,0,0,0,0,0,0,58.94,454
72.18676,0,0,0,9.307878,0,0,0,0,0,0,0,0,18.50537,0,0,0,0,755
57.69296,0,0,0,8.501741,0,0,0,0,0,0,0,0,33.8053,0,0,0,0,815
75.66647,0,0,0,14.63484,0,0,0,0,0,0,0,0,9.6987,0,0,0,0,530
67.57895,0,0,0,13.94198,0,0,0,0,0,0,0,0,18.47907,0,0,0,0,665
53.50251,0,0,0,12.73606,0,0,0,0,0,0,0,0,33.76143,0,0,0,0,820
70.83169,0,0,0,19.48406,0,0,0,0,0,0,0,0,9.684258,0,0,0,0,530
62.98421,0,0,0,18.56294,0,0,0,0,0,0,0,0,18.45286,0,0,0,0,620
55.84521,0,0,0,17.72498,0,0,0,0,0,0,0,0,26.4298,0,0,0,0,650
49.32292,0,0,0,16.95941,0,0,0,0,0,0,0,0,33.71767,0,0,0,0,710
43.34072,0,0,0,16.25723,0,0,0,0,0,0,0,0,40.40206,0,0,0,0,730
66.01128,0,0,0,24.31886,0,0,0,0,0,0,0,0,9.669859,0,0,0,0,505
58.40248,0,0,0,23.1708,0,0,0,0,0,0,0,0,18.42672,0,0,0,0,585
39.35176,0,0,0,20.29632,0,0,0,0,0,0,0,0,40.35192,0,0,0,0,655
61.20518,0,0,0,29.13931,0,0,0,0,0,0,0,0,9.655503,0,0,0,0,485
53.83372,0,0,0,27.76563,0,0,0,0,0,0,0,0,18.40065,0,0,0,0,555
47.12597,0,0,0,26.51563,0,0,0,0,0,0,0,0,26.35839,0,0,0,0,635
40.99617,0,0,0,25.37334,0,0,0,0,0,0,0,0,33.6305,0,0,0,0,715
42.784,0,0,0,30.89317,0,0,0,0,0,0,0,0,26.32283,0,0,0,0,595
36.84892,0,0,0,29.56401,0,0,0,0,0,0,0,0,33.58708,0,0,0,0,680
51.63568,0,0,0,38.73739,0,0,0,0,0,0,0,0,9.62692,0,0,0,0,415
44.73487,0,0,0,36.91639,0,0,0,0,0,0,0,0,18.34874,0,0,0,0,510
38.45372,0,0,0,35.25891,0,0,0,0,0,0,0,0,26.28737,0,0,0,0,570
