Repository: liubin06/DeepGlassNet

# DeepGlassNet: Self-Supervised Learning for Multi-Component Glass Composition Screening

## 1. Introduction
We present a novel self-supervised learning framework for screening multi-component glass compositions within predefined glass transition temperature (Tg) intervals. The composition screening task is formalized as a classification problem, where we introduce an innovative data augmentation strategy based on asymptotic theory to enhance training dataset robustness and improve model resilience to noise. A specialized feature extraction backbone architecture named DeepGlassNet is designed to capture complex interactions among different glass components in multi-component systems.

File: data/train_tg.csv (part 4 of 46)
SiO2,Al2O3,B2O3,CaO,Na2O,Li2O,MgO,BaO,ZnO,K2O,PbO,SrO,GeO2,ZrO2,TiO2,TeO2,FemOn,P2O5,Tg
46.87215,0,0,0,43.51516,0,0,0,0,0,0,0,0,9.612691,0,0,0,0,405
40.20467,0,0,0,41.47244,0,0,0,0,0,0,0,0,18.32289,0,0,0,0,490
70.07692,11.8758,0,0,18.04728,0,0,0,0,0,0,0,0,0,0,0,0,0,525
67.35366,12.01419,0,0,18.25759,0,2.374552,0,0,0,0,0,0,0,0,0,0,0,537
64.56618,12.15585,0,0,18.47286,0,4.805101,0,0,0,0,0,0,0,0,0,0,0,558
61.71219,12.30089,0,0,18.69327,0,7.29365,0,0,0,0,0,0,0,0,0,0,0,555
66.73353,11.90358,0,3.273407,18.08949,0,0,0,0,0,0,0,0,0,0,0,0,0,538
63.37445,11.93149,0,6.562162,18.1319,0,0,0,0,0,0,0,0,0,0,0,0,0,543
60.03452,11.30268,0,0,17.17632,0,0,0,0,0,0,11.48648,0,0,0,0,0,0,532
55.36824,11.03637,0,0,16.77162,0,0,0,0,0,0,16.82377,0,0,0,0,0,0,535
63.14875,11.26414,0,0,17.11776,0,0,8.469343,0,0,0,0,0,0,0,0,0,0,518
51.23345,10.2122,0,0,15.51915,0,0,23.0352,0,0,0,0,0,0,0,0,0,0,516
65.76187,11.73026,0,0,17.8261,0,0,0,4.68177,0,0,0,0,0,0,0,0,0,534
61.5513,11.58824,0,0,17.61028,0,0,0,9.250175,0,0,0,0,0,0,0,0,0,551
0,8,0.8,0,0.1,0,7,4,5.5,3.5,0,0,0,0,0,0,0.5,68,501
0,15,3,0,3.5,0,5,0.1,0.5,0.1,0,0,0,0,0,0,1.5,69.2,490
0,9,0,0,0,0,0,23.5,2,0,0,0,0,0,0,0,1.5,60,464
63.79815,0,0,0,21.93663,0,14.26521,0,0,0,0,0,0,0,0,0,0,0,520
72.40569,0,0,0,21.62601,0,5.968293,0,0,0,0,0,0,0,0,0,0,0,490
64.80428,0,0,0,22.82606,0,12.36967,0,0,0,0,0,0,0,0,0,0,0,515
59.47395,0,0,0,20.44978,0,6.649164,0,13.4271,0,0,0,0,0,0,0,0,0,515
55.5348,0,0,0,28.69315,0,6.197895,0,0,0,0,0,0,9.574154,0,0,0,0,490
47.74754,0,0,0,29.59329,0,12.78466,0,0,0,0,0,0,9.874506,0,0,0,0,525
0,0,10,0,0,0,0,0,0,0,90,0,0,0,0,0,0,0,281
0,0,10,0,0,0,0,0,0,0,88,0,0,0,0,0,0,0,266
0,0,10,0,0,0,0,0,0,0,85,0,0,0,0,0,0,0,254
0,0,12,0,0,0,0,0,0,0,88,0,0,0,0,0,0,0,293
0,0,12,0,0,0,0,0,0,0,85,0,0,0,0,0,0,0,284
0,0,15,0,0,0,0,0,0,0,85,0,0,0,0,0,0,0,320
0,0,15,0,0,0,0,0,0,0,80,0,0,0,0,0,0,0,293
0,0,20,0,0,0,0,0,0,0,80,0,0,0,0,0,0,0,354
0,0,21,0,0,0,0,0,0,0,76,0,0,0,0,0,0,0,338
3,0,12,0,0,0,0,0,0,0,85,0,0,0,0,0,0,0,323
0,0,12,0,0,0,0,0,0,0,85,0,0,0,0,0,0,0,300
0,0,12,0,0,0,0,0,3,0,85,0,0,0,0,0,0,0,299
0,0.29,11.45,0,0,0,0,0,1.88,0,83.71001,0,0,0,0,0,0,0,410
53.8,0,2,0,1.2,2.4,0,0,0,14.6,24.2,0,0,0,0,0,0,0,543
44.85,0,0,0,0,0.3,0,0,0,17.8,33.05,0,0,0,0,0,0,0,512
42,0,3,0,0,0.3,0,0,0,17.8,33.1,0,0,0,0,0,0,0,509
36.65,0,10,0,0,0,0,0,0,18.3,33.1,0,0,0,0,0,0.05,0,501
42.3,0,5,0,0,0.3,0,0,0,17.8,30.9,0,0,0,0,0,0,0,514
43.9,0,3,0,0.7,0.3,0,0,0,17.8,33.1,0,0,0,0,0,0,0,508
80,2.5,13,0,3.5,0,0,0,0,1,0,0,0,0,0,0,0,0,530
74.7,5,10,1.5,6.5,0,0,2,0,0,0,0,0,0,0,0,0,0,560
74.7,5.6,11,1.4,7,0,0,0,0,0,0,0,0,0,0,0,0,0,542
75.4008,5.360722,10.52104,1.503006,7.014029,0,0,0,0,0,0,0,0,0,0,0,0,0,549
75.5,5.1,11,1.4,7,0,0,0,0,0,0,0,0,0,0,0,0,0,569
75.2,5.1,12,1.4,6,0,0,0,0,0,0,0,0,0,0,0,0,0,540
26.5,12.9,27,10,0,0,11.5,8.2,3,0,0,0,0,0.9,0,0,0,0,623
35,5,15.8,0,0,0,0,38.5,0,1,0,0,0,4.7,0,0,0,0,658
56,15,0,5,0,0,2,17,5,0,0,0,0,0,0,0,0,0,770
29.29293,0,10.10101,9.090909,0,0,0,30.30303,12.12121,0,9.090909,0,0,0,0,0,0,0,630
34.93014,4.99002,9.980041,0,0,0,0,0,0,0,49.9002,0,0,0,0,0,0,0,490
39.72195,4.965243,4.965243,0,0,0,0,0,0,0,49.65244,0,0,0,0,0,0,0,500
39.92016,4.99002,9.980041,0,0,0,0,0,0,0,44.91018,0,0,0,0,0,0,0,490
39.80099,2.487562,9.950248,0,0,0,0,0,0,0,47.26368,0,0,0,0,0,0,0,470
54.72637,4.975124,9.950249,0,0,0,0,0,0,0,29.85075,0,0,0,0,0,0,0,520
19.9005,4.975124,9.950249,0,0,0,0,0,0,0,64.67662,0,0,0,0,0,0,0,360
60.76,4.4,20.32,0,6.29,1.47,0,0,0,4.61,0,0,0,0,2.1,0,0,0,502
61.14612,4.350435,20.10201,0,6.220623,1.450145,0,0,0,4.560456,0,0,0,0,2.070207,0,0,0,502
61.54,4.309999,19.9,0,6.15,1.44,0,0,0,4.51,0,0,0,0,2.05,0,0,0,501
61.8638,4.259573,19.67803,0,6.08939,1.419858,0,0,0,4.459553,0,0,0,0,2.029797,0,0,0,502
62.24378,4.219578,19.47805,0,6.019398,1.409859,0,0,0,4.419559,0,0,0,0,2.009799,0,0,0,502
0,0,16.77531,0,0,14.40012,0,0,0,0,0,0,0,0,0,0,0,68.40437,393
47.38,0,0,0,0,0,0,0,0,6.41,45.71,0,0,0,0,0,0,0,555
67.29762,3.664922,20.37857,0.13089,4.188482,0,0.151027,0,0,4.057592,0,0,0,0,0,0,0.13089,0,580
72.75213,0,0,7.928311,15.11746,0,3.736331,0,0,0,0,0,0,0,0,0,0,0,595
74.91019,0.239521,0,8.972056,15.06986,0,0.139721,0,0,0,0,0,0,0,0,0,0.06986,0,605
68.70168,0,11.26619,0,10.40265,0,0,2.470128,0,6.797872,0,0,0,0,0,0,0,0,615
6.572488,18.64543,1.603046,2.144074,0,0,1.082056,0,0,0,0,0,0,0,0,0,0,69.95291,650
62.70653,14.73249,0,12.53934,2.970103,0,3.835563,0,0,0,0,0,0,0,0,0,0.157356,0,710
59.22969,1.406905,0,4.520056,13.2708,0,0,0,0,3.502295,0,0,0,17.92057,0,0,0.149671,0,715
0,0,95.44812,0,0,4.551877,0,0,0,0,0,0,0,0,0,0,0,0,361
0,0,92.95908,0,0,7.040926,0,0,0,0,0,0,0,0,0,0,0,0,426
0,0,90.30964,0,0,9.690357,0,0,0,0,0,0,0,0,0,0,0,0,479
0,0,87.48381,0,0,12.51619,0,0,0,0,0,0,0,0,0,0,0,0,497
0,0,84.46336,0,0,15.53664,0,0,0,0,0,0,0,0,0,0,0,0,497
0,0,81.22746,0,0,18.77255,0,0,0,0,0,0,0,0,0,0,0,0,484
0,0,71.62349,0,0,28.37651,0,0,0,0,0,0,0,0,0,0,0,0,426
0,0,69.51791,0,30.48209,0,0,0,0,0,0,0,0,0,0,0,0,0,475
0,0,50.63126,0,0,0,0,34.84579,0,0,0,0,0,0,14.52295,0,0,0,537
0,0,39.00962,0,0,0,0,47.72884,0,0,0,0,0,0,13.26155,0,0,0,568
0,0,20.92643,0,0,0,0,67.77476,0,0,0,0,0,0,11.29881,0,0,0,476
0,0,0,0,15.76339,0,0,0,0,0,0,0,0,0,0,0,0,84.23661,241
0,0,6.287815,0,16.79306,0,0,0,0,0,0,0,0,0,0,0,0,76.91912,256
0,0,21.6981,0,19.3166,0,0,0,0,0,0,0,0,0,0,0,0,58.9853,460
0,0,42.55894,0,22.73269,0,0,0,0,0,0,0,0,0,0,0,0,34.70836,428
0,0,56.02465,0,24.93779,0,0,0,0,0,0,0,0,0,0,0,0,19.03756,432
0,0,72.38336,0,27.61664,0,0,0,0,0,0,0,0,0,0,0,0,0,458
0,0,14.83479,0,0,9.550769,0,0,0,0,0,0,0,0,0,0,0,75.61444,438
0,0,64.3331,0,0,13.80607,0,0,0,0,0,0,0,0,0,0,0,21.86082,480
0,0,84.46336,0,0,15.53664,0,0,0,0,0,0,0,0,0,0,0,0,477
0,28.85508,39.40508,31.73984,0,0,0,0,0,0,0,0,0,0,0,0,0,0,580
74.41338,0,0,0,25.58662,0,0,0,0,0,0,0,0,0,0,0,0,0,474
63.66987,12.0051,0,0,24.32503,0,0,0,0,0,0,0,0,0,0,0,0,0,520
53.93604,22.88197,0,0,23.182,0,0,0,0,0,0,0,0,0,0,0,0,0,597
42.29668,35.88811,0,0,21.81521,0,0,0,0,0,0,0,0,0,0,0,0,0,796
42.29293,35.88493,0,0,21.81328,0,0,0,0,0,0,0,0,0,0,0,0,0,783
42.28534,35.87849,0,0,21.80936,0,0,0,0,0,0,0,0,0,0,0,0,0,749
80.27285,9.081379,0,0,0,10.64578,0,0,0,0,0,0,0,0,0,0,0,0,474
72.22735,17.50967,0,0,0,10.26298,0,0,0,0,0,0,0,0,0,0,0,0,504
82.6537,0,6.384771,0,0,10.96152,0,0,0,0,0,0,0,0,0,0,0,0,445
76.47467,0,12.65884,0,0,10.8665,0,0,0,0,0,0,0,0,0,0,0,0,446
76.34715,0,0,0,0,10.12515,0,0,0,0,0,0,0,0,0,0,13.52771,0,437
71.84256,0,0,0,0,0,0,0,0,28.15744,0,0,0,0,0,0,0,0,498
69.35037,0,2.592157,0,0,0,0,0,0,28.05747,0,0,0,0,0,0,0,0,500
66.87582,0,5.165973,0,0,0,0,0,0,27.95821,0,0,0,0,0,0,0,0,525
67.10008,0,0,0,0,0,0,0,0,27.14706,0,0,0,0,0,0,5.752863,0,491
62.68616,0,0,0,0,0,0,0,0,26.20667,0,0,0,0,0,0,11.10716,0,493
0,0,100,0,0,0,0,0,0,0,0,0,0,0,0,0,0,0,264
0,0,100,0,0,0,0,0,0,0,0,0,0,0,0,0,0,0,297
0,0,100,0,0,0,0,0,0,0,0,0,0,0,0,0,0,0,292
0,0,100,0,0,0,0,0,0,0,0,0,0,0,0,0,0,0,297
0,0,100,0,0,0,0,0,0,0,0,0,0,0,0,0,0,0,296
41.61918,0,0,0,21.46578,0,3.102005,0,0,0,0,0,0,0,33.81304,0,0,0,555
41.61918,0,0,0,21.46578,0,3.102005,0,0,0,0,0,0,0,33.81304,0,0,0,554
41.61918,0,0,0,21.46578,0,3.102005,0,0,0,0,0,0,0,33.81304,0,0,0,561
41.61918,0,0,0,21.46578,0,3.102005,0,0,0,0,0,0,0,33.81304,0,0,0,557
29.65682,0,0,0,0,0,0,46.24883,0,0,0,0,0,0,24.09435,0,0,0,728
29.65682,0,0,0,0,0,0,46.24883,0,0,0,0,0,0,24.09435,0,0,0,736
29.65682,0,0,0,0,0,0,46.24883,0,0,0,0,0,0,24.09435,0,0,0,735
29.65682,0,0,0,0,0,0,46.24883,0,0,0,0,0,0,24.09435,0,0,0,734
31.06027,0,0,0,0,0,0,39.63064,0,0,0,0,0,0,25.23457,0,0,0,698
31.06027,0,0,0,0,0,0,39.63064,0,0,0,0,0,0,25.23457,0,0,0,706
31.06027,0,0,0,0,0,0,39.63064,0,0,0,0,0,0,25.23457,0,0,0,704
31.06027,0,0,0,0,0,0,39.63064,0,0,0,0,0,0,25.23457,0,0,0,702
68.2,1,30.8,0,0,0,0,0,0,0,0,0,0,0,0,0,0,0,412
69.9,0.7,29.4,0,0,0,0,0,0,0,0,0,0,0,0,0,0,0,460
77,0.6,22.4,0,0,0,0,0,0,0,0,0,0,0,0,0,0,0,485
72,6.9,21.1,0,0,0,0,0,0,0,0,0,0,0,0,0,0,0,590
71.7,9.4,18.9,0,0,0,0,0,0,0,0,0,0,0,0,0,0,0,625
70.1,16.1,13.8,0,0,0,0,0,0,0,0,0,0,0,0,0,0,0,695
72.3,19.7,8,0,0,0,0,0,0,0,0,0,0,0,0,0,0,0,740
76.8,0.2,23,0,0,0,0,0,0,0,0,0,0,0,0,0,0,0,500
78.9,0.3,20.8,0,0,0,0,0,0,0,0,0,0,0,0,0,0,0,560
80.7,0.7,18.6,0,0,0,0,0,0,0,0,0,0,0,0,0,0,0,507
82.2,1.4,16.4,0,0,0,0,0,0,0,0,0,0,0,0,0,0,0,635
80.2,8.8,11,0,0,0,0,0,0,0,0,0,0,0,0,0,0,0,770
78.6,12.6,8.8,0,0,0,0,0,0,0,0,0,0,0,0,0,0,0,870
78.7,14.8,6.5,0,0,0,0,0,0,0,0,0,0,0,0,0,0,0,865
78.9,16.3,4.8,0,0,0,0,0,0,0,0,0,0,0,0,0,0,0,750
82.20676,0.298211,17.49503,0,0,0,0,0,0,0,0,0,0,0,0,0,0,0,560
86.3,0,13.7,0,0,0,0,0,0,0,0,0,0,0,0,0,0,0,570
89.1,0.1,10.8,0,0,0,0,0,0,0,0,0,0,0,0,0,0,0,680
90.5,0.3,9.2,0,0,0,0,0,0,0,0,0,0,0,0,0,0,0,760
90.39999,1.8,7.8,0,0,0,0,0,0,0,0,0,0,0,0,0,0,0,810
91.8,2.7,5.5,0,0,0,0,0,0,0,0,0,0,0,0,0,0,0,780
90.1,3.4,6.5,0,0,0,0,0,0,0,0,0,0,0,0,0,0,0,800
89.2,5.8,5,0,0,0,0,0,0,0,0,0,0,0,0,0,0,0,625
89.2,6.4,4.4,0,0,0,0,0,0,0,0,0,0,0,0,0,0,0,890
93.04,0.06,6.9,0,0,0,0,0,0,0,0,0,0,0,0,0,0,0,825
94.5,0.4,5.1,0,0,0,0,0,0,0,0,0,0,0,0,0,0,0,800
95.4,0.2,4.4,0,0,0,0,0,0,0,0,0,0,0,0,0,0,0,835
91.6,2.5,5.9,0,0,0,0,0,0,0,0,0,0,0,0,0,0,0,850
2.9,0,0,0,0,0,0,0,0,0,0,0,82.1,0,0,0,0,15,514
1.4,0,0,0,0,0,0,0,0,0,0,0,73.8,0,0,0,0,24.8,580
3.4,0,0,0,0,0,0,0,0,0,0,0,68.4,0,0,0,0,28.2,618
9.9,0,0,0,0,0,0,0,0,0,0,0,52.4,0,0,0,0,37.7,694
40,30,0,20,0,0,10,0,0,0,0,0,0,0,0,0,0,0,781
40,30,0,20,0,0,10,0,0,0,0,0,0,0,0,0,0,0,805
40,30,0,20,0,0,10,0,0,0,0,0,0,0,0,0,0,0,812
40,30,0,20,0,0,10,0,0,0,0,0,0,0,0,0,0,0,826
40,30,0,20,0,0,10,0,0,0,0,0,0,0,0,0,0,0,852
40,30,0,20,0,0,10,0,0,0,0,0,0,0,0,0,0,0,869
82.92855,0,12.31483,0,4.051194,0,0,0,0,0,0,0,0,0,0,0,0,0,540
80.95334,0,13.27434,0,5.068383,0,0,0,0,0,0,0,0,0,0,0,0,0,510
74.238,0,20.12876,0,4.6273,0,0,0,0,0,0,0,0,0,0,0,0,0,520
70.76892,0,24.19193,0,4.537241,0,0,0,0,0,0,0,0,0,0,0,0,0,480
66.41806,0,28.0387,0,4.535376,0,0,0,0,0,0,0,0,0,0,0,0,0,460
62.09742,0,32.31683,0,4.679951,0,0,0,0,0,0,0,0,0,0,0,0,0,430
85.07433,0,8.005223,0,5.91603,0,0,0,0,0,0,0,0,0,0,0,0,0,600
79.93094,0,10.01422,0,8.531384,0,0,0,0,0,0,0,0,0,0,0,0,0,580
74.85451,0,15.25186,0,8.890226,0,0,0,0,0,0,0,0,0,0,0,0,0,580
72.71597,0,18.1272,0,8.120986,0,0,0,0,0,0,0,0,0,0,0,0,0,550
69.49411,0,21.73913,0,7.24299,0,0,0,0,0,0,0,0,0,0,0,0,0,510
61.29,0,28.28769,0,9.4192,0,0,0,0,0,0,0,0,0,0,0,0,0,510
52.43559,0,38.74799,0,7.608696,0,0,0,0,0,0,0,0,0,0,0,0,0,450
74.68671,0,9.774436,0,15.13785,0,0,0,0,0,0,0,0,0,0,0,0,0,570
71.11378,0,13.46154,0,15.02404,0,0,0,0,0,0,0,0,0,0,0,0,0,570
61.43001,0,23.06143,0,14.09869,0,0,0,0,0,0,0,0,0,0,0,0,0,560
57.16611,0,28.98993,0,12.71488,0,0,0,0,0,0,0,0,0,0,0,0,0,510
54.03639,0,31.36624,0,13.02905,0,0,0,0,0,0,0,0,0,0,0,0,0,510
76.83553,0,4.854467,0,17.94743,0,0,0,0,0,0,0,0,0,0,0,0,0,500
68.23884,0,13.43703,0,17.86252,0,0,0,0,0,0,0,0,0,0,0,0,0,560
64.22479,0,17.86252,0,17.56147,0,0,0,0,0,0,0,0,0,0,0,0,0,570
57.06538,0,25.09792,0,16.63151,0,0,0,0,0,0,0,0,0,0,0,0,0,580
52.48892,0,30.78396,0,16.12253,0,0,0,0,0,0,0,0,0,0,0,0,0,510
55.80785,0,25.94611,0,17.23686,0,0,0,0,0,0,0,0,0,0,0,0,0,560
65.94975,0,10.37186,0,23.53769,0,0,0,0,0,0,0,0,0,0,0,0,0,470
60.30252,0,16.82861,0,22.5283,0,0,0,0,0,0,0,0,0,0,0,0,0,510
56.97031,0,20.5838,0,21.84197,0,0,0,0,0,0,0,0,0,0,0,0,0,550
65.74224,0,5.798709,0,28.13634,0,0,0,0,0,0,0,0,0,0,0,0,0,450
61.7659,0,12.47469,0,24.74686,0,0,0,0,0,0,0,0,0,0,0,0,0,440
56.9282,0,15.34893,0,27.21864,0,0,0,0,0,0,0,0,0,0,0,0,0,510
51.99354,0,20.753,0,26.97083,0,0,0,0,0,0,0,0,0,0,0,0,0,510
87,4.5,7,0.5,0.5,0,0,0,0,0.5,0,0,0,0,0,0,0,0,750
87,4,7.5,0.5,0.5,0,0,0,0,0.5,0,0,0,0,0,0,0,0,719
86,4.5,8,0.5,0.5,0,0,0,0,0.5,0,0,0,0,0,0,0,0,710
0,0,45.74842,0,0,0,0,54.25158,0,0,0,0,0,0,0,0,0,0,590
0,13.11941,6.619705,0,0,0.836365,0,0,0,0,0,0,0,0,0,0,0,79.42452,596
0,13.00972,6.565313,0,0,1.658888,0,0,0,0,0,0,0,0,0,0,0,78.76608,548
0,12.906,6.514247,0,0,2.464619,0,0,0,0,0,0,0,0,0,0,0,78.11514,524
0,13.0026,6.560764,0,1.719312,0,0,0,0,0,0,0,0,0,0,0,0,78.71733,615
0,12.78195,6.450372,0,3.380567,0,0,0,0,0,0,0,0,0,0,0,0,77.38711,588
0,12.57314,6.346236,0,4.980179,0,0,0,0,0,0,0,0,0,0,0,0,76.10045,549
0,12.88742,6.502649,0,0,0,0,0,0,2.589876,0,0,0,0,0,0,0,78.02006,628
0,13.04498,6.58311,0,0,0,0,0,0,0,0,0,0,0,0,0,0,78.97961,654
0,12.86443,6.497808,0,0,0,0,0,0,0,0,0,0,0,0,0,0,77.89272,654
0,12.69547,6.406943,0,0,0,0,0,0,0,0,0,0,0,0,0,0,76.83501,648
0,12.93487,6.527542,0,0,0,2.224656,0,0,0,0,0,0,0,0,0,0,78.31293,650
0,12.65207,6.390548,0,0,0,4.350429,0,0,0,0,0,0,0,0,0,0,76.60695,614
0,12.38776,6.251653,0,0,0,6.38788,0,0,0,0,0,0,0,0,0,0,74.9727,596
0,12.82323,6.471203,3.068552,0,0,0,0,0,0,0,0,0,0,0,0,0,77.63702,622
0,12.44027,6.283568,5.951627,0,0,0,0,0,0,0,0,0,0,0,0,0,75.32452,594
0,12.08563,6.099181,8.670993,0,0,0,0,0,0,0,0,0,0,0,0,0,73.1442,571
0,12.49809,6.307123,0,0,0,0,0,0,0,0,5.526282,0,0,0,0,0,75.6685,625
0,11.84272,5.981746,0,0,0,0,0,0,0,0,10.46913,0,0,0,0,0,71.70641,584
0,11.25803,5.681521,0,0,0,0,0,0,0,0,14.92503,0,0,0,0,0,68.13542,573
0,12.17532,6.144239,0,0,0,0,7.966099,0,0,0,0,0,0,0,0,0,73.71433,608
0,11.27641,5.695701,0,0,0,0,14.75046,0,0,0,0,0,0,0,0,0,68.27744,572
0,10.50585,5.301922,0,0,0,0,20.60913,0,0,0,0,0,0,0,0,0,63.5831,556
0,6.270899,1.427278,0,0,2.450384,0,0,13.34845,0,18.30317,0,0,0,0,0,0,58.19983,376
0,6.110074,1.390673,0,4.952152,0,0,0,13.00612,0,17.83376,0,0,0,0,0,0,56.70723,388
0,5.956738,1.355773,0,0,0,0,0,12.67972,7.337435,17.38621,0,0,0,0,0,0,55.28412,410
0,6.204259,1.41211,2.274842,0,1.212172,0,0,13.2066,0,18.10866,0,0,0,0,0,0,57.58135,397
0,6.086868,1.385392,0,0,1.189236,0,0,12.95672,0,17.76603,4.123902,0,0,0,0,0,56.49186,397
0,5.96879,1.358517,0,0,1.166167,0,5.983794,12.70537,0,17.42139,0,0,0,0,0,0,55.39598,400
0,5.810347,1.322454,0,0,1.13521,0,0,12.36811,0,25.4384,0,0,0,0,0,0,53.92548,382
0,0,0,0,0,0,0,0,0,0,0,0,100,0,0,0,0,0,545
64.17433,4.198321,21.79128,0,4.498201,0,0,0,2.798881,2.299081,0,0,0,0,0,0,0,0,475
71.81437,2.20044,0,4.300861,16.10322,0,2.90058,0.90018,0,1.5003,0,0,0,0,0,0,0.080016,0,505
80.48289,2.414487,13.07847,0,4.024145,0,0,0,0,0,0,0,0,0,0,0,0,0,512
0,0,0,0,0,0,0,0,0,0,0,0,0,0,0,84.99254,15.00746,0,378
0,0,0,0,0,0,0,0,0,0,0,0,0,0,2.566434,87.17203,10.26153,0,380
0,0,0,0,0,0,0,0,0,0,0,0,0,0,5.267956,89.46624,5.2658,0,390
0,0,0,0,0,0,0,0,0,0,0,0,0,0,8.11552,91.88448,0,0,358
0,0,0,0,0,0,0,0,0,9.432908,0,0,0,0,0,90.56709,0,0,270
0,40.64379,37.00265,22.35356,0,0,0,0,0,0,0,0,0,0,0,0,0,0,585
0,42.10952,38.33707,15.43979,0,4.113624,0,0,0,0,0,0,0,0,0,0,0,0,530
0,43.68491,39.77133,8.008713,0,8.535045,0,0,0,0,0,0,0,0,0,0,0,0,490
0,44.51766,40.52947,4.080689,0,10.87218,0,0,0,0,0,0,0,0,0,0,0,0,470
0,40.48506,36.85814,18.55522,4.10159,0,0,0,0,0,0,0,0,0,0,0,0,0,560
0,40.17128,36.57247,11.04684,12.2094,0,0,0,0,0,0,0,0,0,0,0,0,0,505
0,39.86233,36.2912,3.653961,20.1925,0,0,0,0,0,0,0,0,0,0,0,0,0,445
0,38.68444,35.21884,14.18396,0,0,0,0,0,11.91275,0,0,0,0,0,0,0,0,535
0,37.77395,34.38991,10.38759,0,0,0,0,0,17.44855,0,0,0,0,0,0,0,0,510
0,36.90532,33.5991,6.765817,0,0,0,0,0,22.72976,0,0,0,0,0,0,0,0,470
0,36.07575,32.84385,3.306866,0,0,0,0,0,27.77354,0,0,0,0,0,0,0,0,430
69.69117,30.30883,0,0,0,0,0,0,0,0,0,0,0,0,0,0,0,0,820
24.57122,75.42878,0,0,0,0,0,0,0,0,0,0,0,0,0,0,0,0,738
8.224449,91.77555,0,0,0,0,0,0,0,0,0,0,0,0,0,0,0,0,690
68.81193,0,0,0,0,0,0,0,0,0,0,0,0,31.18807,0,0,0,0,908
43.2678,0,0,0,0,0,0,0,0,0,0,0,0,56.7322,0,0,0,0,785
24.1479,0,0,0,0,0,0,0,0,0,0,0,0,75.8521,0,0,0,0,720
28.38643,23.63944,0,0,0,0,0,0,0,0,0,0,0,47.97412,0,0,0,0,732
24.64667,49.60339,0,0,0,0,0,0,0,0,0,0,0,25.74994,0,0,0,0,723
46.61797,25.00875,0,0,0,0,0,0,0,0,0,0,0,28.37328,0,0,0,0,781
52.37541,0,0,0,13.49206,0,0,0,0,0,0,0,0,0,0,0,34.13254,0,447
44.78835,0,0,0,15.55382,0,0,0,0,0.028584,0,0,0,0,0,0,39.62925,0,407
39.30341,11.78667,0,5.982599,0,0,0,0,0,0,0,0,0,0,0,0,42.92733,0,577
0,6.1,0,0,0,17.9,0,0,0,0,0,0,0,0,0,0,0,76,360
0,5.6,0,0,0,13.3,0,0,0,10.4,0,0,0,0,0,0,0,70.7,317
0,5.3,0,0,0,9.3,0,0,0,19.4,0,0,0,0,0,0,0,66,302
0,5.1,0,0,0,7.5,0,0,0,23.5,0,0,0,0,0,0,0,63.9,292
0,5,0,0,0,5.8,0,0,0,27.3,0,0,0,0,0,0,0,61.9,290
0,4.7,0,0,0,2.7,0,0,0,34.3,0,0,0,0,0,0,0,58.3,261
0,4.4,0,0,0,0,0,0,0,40.5,0,0,0,0,0,0,0,55.1,281
0,11.1,0,0,0,11.5,0,0,0,15.4,0,0,0,0,0,0,0,62,382
0,10.8,0,0,0,9.5,0,0,0,19.8,0,0,0,0,0,0,0,59.9,370
0,10.4,0,0,0,7.7,0,0,0,24,0,0,0,0,0,0,0,57.9,363
0,10.1,0,0,0,5.9,0,0,0,27.9,0,0,0,0,0,0,0,56.1,355
0,9.5,0,0,0,2.8,0,0,0,34.9,0,0,0,0,0,0,0,52.8,344
0,9,0,0,0,0,0,0,0,41.2,0,0,0,0,0,0,0,49.8,342
0,0,0,0,0,9.1,0,7.7,0,18.9,0,0,0,0,0,0,0,64.3,268
0,0,0,0,0,5.7,0,7.2,0,26.7,0,0,0,0,0,0,0,60.4,250
0,0,0,0,0,4.1,0,7,0,30.2,0,0,0,0,0,0,0,58.7,246
0,0,0,0,0,17.2,0,17.6,0,0,0,0,0,0,0,0,0,65.2,319
0,0,0,0,0,12.8,0,16.4,0,10.1,0,0,0,0,0,0,0,60.7,283
0,0,0,0,0,5.7,0,14.4,0,26.5,0,0,0,0,0,0,0,53.4,260
0,0,0,0,0,2.7,0,13.6,0,33.3,0,0,0,0,0,0,0,50.4,243
0,0,0,0,0,13.7,2.3,0,0,10.8,0,0,0,0,0,0,0,73.2,288
0,0,0,0,0,9.6,2.1,0,0,20.1,0,0,0,0,0,0,0,68.2,272
0,0,0,0,0,7.7,2.1,0,0,24.3,0,0,0,0,0,0,0,65.9,266
0,0,0,0,0,6,2,0,0,28.2,0,0,0,0,0,0,0,63.8,257
0,0,0,0,0,4.4,1.9,0,0,31.8,0,0,0,0,0,0,0,61.9,256
0,0,0,0,0,19.8,5.3,0,0,0,0,0,0,0,0,0,0,74.9,341
0,0,0,0,0,14.6,4.9,0,0,11.4,0,0,0,0,0,0,0,69.1,310
0,0,0,0,0,10.2,4.5,0,0,21.2,0,0,0,0,0,0,0,64.1,290
0,0,0,0,0,8.2,4.3,0,0,25.6,0,0,0,0,0,0,0,61.9,282
0,0,0,0,0,6.3,4.2,0,0,29.7,0,0,0,0,0,0,0,59.8,274
0,0,0,0,0,3,3.9,0,0,37.1,0,0,0,0,0,0,0,56,260
0,0,0,0,0,17.39051,0,0,0,0,0,0,0,0,0,0,0,82.60949,316
0,0,0,0,0,10.94441,0,0,0,14.78587,0,0,0,0,0,0,0,74.26972,244
0,0,0,0,0,9.075516,0,0,0,19.07267,0,0,0,0,0,0,0,71.85181,238
0,0,0,0,0,7.324475,0,0,0,23.08916,0,0,0,0,0,0,0,69.58637,230
0,0,0,0,0,5.680479,0,0,0,26.86011,0,0,0,0,0,0,0,67.45942,228
0,0,0,0,0,4.134001,0,0,0,30.40737,0,0,0,0,0,0,0,65.45863,226
0,0,0,0,0,0,0.329184,0,0,5.918005,40.24555,0,0,0,0,0,0,53.50726,187
0,0,0,0,0,0,0.641897,0,0,6.000748,39.10197,0,0,0,0,0,0,54.25538,184
0,0,0,0,0,0,1.322311,0,0,6.180784,36.61374,0,0,0,0,0,0,55.88316,210
0,0,0,0,0,0,2.813441,0,0,6.575333,31.16078,0,0,0,0,0,0,59.45045,230
0,0,0,0.890864,0,0,0,0,0,5.985713,39.004,0,0,0,0,0,0,54.11943,192
0,0,0,1.830322,0,0,0,0,0,6.148964,36.42525,0,0,0,0,0,0,55.59546,189
0,0,0,3.871841,0,0,0,0,0,6.503725,30.82142,0,0,0,0,0,0,58.80301,179
0,0,0,0,0,0,0,2.398734,0,5.894644,38.41058,0,0,0,0,0,0,53.29604,185
0,0,0,0,0,0,0,4.850491,0,5.959793,35.30464,0,0,0,0,0,0,53.88508,182
0,0,0,0,0,0,0,9.920261,0,6.094508,28.88213,0,0,0,0,0,0,55.1031,215
0,0,0,0,0,0,0,15.22453,0,6.235455,22.16256,0,0,0,0,0,0,56.37746,195
0,0,0,0,0,0,0,20.77994,0,6.383074,15.12483,0,0,0,0,0,0,57.71215,232
0,0,0,0,0,0,0,0,0,5.875724,39.95801,0,0,0,0,0,0,53.12498,188
0,0,0,0,0,0,0,0,0,5.917712,38.56089,0,0,0,0,0,0,53.5046,218
0,0,0,0,0,0,0,0,0,6.007143,35.58512,0,0,0,0,0,0,54.31319,204
0,0,0,0,0,0,0,0,0.66252,5.898213,40.11095,0,0,0,0,0,0,53.32831,161
0,0,0,0,0,0,0,0,2.634718,6.09858,36.12679,0,0,0,0,0,0,55.13992,250
0,0,0,0,0,0,0,0,5.522975,6.392014,30.29202,0,0,0,0,0,0,57.79298,204
0,0,0,0,0,0,0,0,12.22209,7.072614,16.75871,0,0,0,0,0,0,63.94658,185
0,0,0,0,0,0,0,0,16.1367,7.470322,8.850543,0,0,0,0,0,0,67.54243,205
0,0,0,0,0,0,0.594248,0,0,5.798639,41.20592,0,0,0,0,0,0,52.40119,186
0,0,0,0,0,0,1.183315,0,0,5.760541,40.96348,0,0,0,0,0,0,52.09266,245
0,0,0,0,0,0,2.219492,0,0,5.703441,40.52853,0,0,0,0,0,0,51.54854,293
0,0,0,0.860631,0,0,0,0,0,5.782581,41.0918,0,0,0,0,0,0,52.26498,145
0,0,0,1.638813,0,0,0,0,0,5.733988,40.77466,0,0,0,0,0,0,51.85254,230
0,0,0,3.061492,0,0,0,0,0,5.654327,40.17953,0,0,0,0,0,0,51.10465,241
0,0,0,0,0,0,0,2.223588,0,5.703595,40.53053,0,0,0,0,0,0,51.54229,210
0,0,0,0,0,0.552597,0.616841,0,0,4.084611,41.70326,0,0,0,0,0,0,53.04269,225
0,0,0,0,1.2289,0,1.625844,0,0,4.443813,29.91048,0,0,0,0,0,0,62.79096,166
0,0,0,0.851133,1.136685,0,0,0,0,4.050788,41.35793,0,0,0,0,0,0,52.60346,192
0,0,0,0.931497,1.235432,0,0,0,0,4.443696,30.10527,0,0,0,0,0,0,63.2841,155
0,0,0,0,0,0.86569,0,2.270354,0,2.728939,35.92377,0,0,0,0,0,0,58.21124,146
0,0,0,0,0,0.543201,0,2.306692,0,4.015159,40.99416,0,0,0,0,0,0,52.14079,216
0,0,0,0,0,0.974621,0,2.44944,0,3.072325,28.97119,0,0,0,0,0,0,64.53242,146
0,0,0,0,0,0.949458,0,2.386201,0,2.993004,35.3152,0,0,0,0,0,0,58.35614,165
0,0,0,0,1.170645,0,0,2.413331,0,4.15136,38.64431,0,0,0,0,0,0,53.62035,170
0,0,0,0,0,0.954168,0,2.447996,0,3.007851,39.19941,0,0,0,0,0,0,54.39057,182
0,0,0,0.432275,0,0.940564,0.310688,0,0,2.964967,42.00993,0,0,0,0,0,0,53.34157,202
0,0,0,0.424991,0.587146,0,0.305453,0,0,4.937662,41.30203,0,0,0,0,0,0,52.44272,200
0,0,0,0.505633,0,0,0.363413,0,0,13.06673,27.09166,0,0,0,0,0,0,58.97256,180
0,0,0,0.452062,0.624545,0,0.812273,0,0,5.378732,29.98828,0,0,0,0,0,0,62.74411,173
0,0,0,0,0,0.547859,0.305776,1.163235,0,4.049588,41.34568,0,0,0,0,0,0,52.58788,216
0,0,0,0.423946,0,0,0.304702,1.15915,0,5.696987,40.638,0,0,0,0,0,0,51.77721,209
0,0,0,0,0,1.930314,0,0,0,0,41.52528,0,0,0,0,0,0,55.01699,193
0,0,100,0,0,0,0,0,0,0,0,0,0,0,0,0,0,0,247
0,0,99.13168,0,0,0.868325,0,0,0,0,0,0,0,0,0,0,0,0,254
0,0,98.24306,0,0,1.756938,0,0,0,0,0,0,0,0,0,0,0,0,262
0,0,97.33344,0,0,2.666559,0,0,0,0,0,0,0,0,0,0,0,0,285
0,0,95.44812,0,0,4.551877,0,0,0,0,0,0,0,0,0,0,0,0,345
0,0,93.46924,0,0,6.530763,0,0,0,0,0,0,0,0,0,0,0,0,401
0,0,92.4425,0,0,7.557498,0,0,0,0,0,0,0,0,0,0,0,0,420
0,0,90.30964,0,0,9.690357,0,0,0,0,0,0,0,0,0,0,0,0,473
0,0,89.20145,0,0,10.79855,0,0,0,0,0,0,0,0,0,0,0,0,485
0,0,88.06393,0,0,11.93607,0,0,0,0,0,0,0,0,0,0,0,0,489
0,0,86.89592,0,0,13.10408,0,0,0,0,0,0,0,0,0,0,0,0,496
0,0,85.69616,0,0,14.30384,0,0,0,0,0,0,0,0,0,0,0,0,497
0,0,16.69489,0,0,14.3274,0,0,0,0,0,0,0,0,0,0,0,68.05891,387
0,0,16.06649,0,0,13.79166,0,0,0,0,0,0,0,0,0,0,0,65.51402,354
0,0,100,0,0,0,0,0,0,0,0,0,0,0,0,0,0,0,220
0,0,97.64,0,2.36,0,0,0,0,0,0,0,0,0,0,0,0,0,230
0,0,96.62,0,3.38,0,0,0,0,0,0,0,0,0,0,0,0,0,220
0,0,92.22,0,7.78,0,0,0,0,0,0,0,0,0,0,0,0,0,270
0,0,88.57,0,11.43,0,0,0,0,0,0,0,0,0,0,0,0,0,320
0,0,84.2,0,15.8,0,0,0,0,0,0,0,0,0,0,0,0,0,370
0,0,81.54,0,18.46,0,0,0,0,0,0,0,0,0,0,0,0,0,430
0,0,78.24,0,21.76,0,0,0,0,0,0,0,0,0,0,0,0,0,425
0,0,69.82,0,30.18,0,0,0,0,0,0,0,0,0,0,0,0,0,440
0,0,0,0,30.39324,0,0,0,0,0,0,0,0,0,0,0,0,69.60676,285
0,0,0,0,29.66098,0,0,0,2.409288,0,0,0,0,0,0,0,0,67.92973,280
0,0,0,0,28.94606,0,0,0,4.761506,0,0,0,0,0,0,0,0,66.29243,276
0,0,0,0,28.26995,0,0,0,6.98604,0,0,0,0,0,0,0,0,64.74401,275
0,0,0,0,27.63576,0,0,0,9.07267,0,0,0,0,0,0,0,0,63.29157,273
0,0,0,0,27.02284,0,0,0,11.08931,0,0,0,0,0,0,0,0,61.88785,270
0,0,0,0,26.43379,0,0,0,13.02741,0,0,0,0,0,0,0,0,60.5388,270
0,0,0,0,23.39132,0,0,0,23.03773,0,0,0,0,0,0,0,0,53.57094,286
0,0,0,0,22.55516,0,0,0,25.78891,0,0,0,0,0,0,0,0,51.65594,295
0,0,0,0,21.72315,0,0,0,28.52637,0,0,0,0,0,0,0,0,49.75048,310
0,0,85.77811,0,14.22189,0,0,0,0,0,0,0,0,0,0,0,0,0,445
0,0,82.16761,0,17.83239,0,0,0,0,0,0,0,0,0,0,0,0,0,465
0,0,77.58632,0,22.41368,0,0,0,0,0,0,0,0,0,0,0,0,0,479
0,0,73.619,0,26.38099,0,0,0,0,0,0,0,0,0,0,0,0,0,481
0,0,68.17399,0,31.82601,0,0,0,0,0,0,0,0,0,0,0,0,0,464
0,0,64.01926,0,35.98074,0,0,0,0,0,0,0,0,0,0,0,0,0,447
0,0,36,0,0,0,3,0,50,0,0,0,0,0,0,0,0,10,584
0,0,37,0,0,0,7,0,45,0,0,0,0,0,0,0,0,10,603
1,0,3,0,0,0,0,0,0,0,95,0,0,0,0,0,0,0,340
1,0,4,0,0,0,0,0,0,0,94,0,0,0,0,0,0,0,345
56.68953,0,39.41199,0,3.898475,0,0,0,0,0,0,0,0,0,0,0,0,0,411
56.40269,1.595229,38.12333,0,3.878749,0,0,0,0,0,0,0,0,0,0,0,0,0,413
56.26035,2.386805,37.48388,0,3.868961,0,0,0,0,0,0,0,0,0,0,0,0,0,414
56.11873,3.174395,36.84765,0,3.859222,0,0,0,0,0,0,0,0,0,0,0,0,0,408
55.83762,4.737741,35.58475,0,3.83989,0,0,0,0,0,0,0,0,0,0,0,0,0,425
55.55932,6.285503,34.33443,0,3.820751,0,0,0,0,0,0,0,0,0,0,0,0,0,430
55.28377,7.817912,33.09652,0,3.801802,0,0,0,0,0,0,0,0,0,0,0,0,0,442
54.87553,10.08824,31.2625,0,3.773728,0,0,0,0,0,0,0,0,0,0,0,0,0,448
31.49798,0,27.37274,0,0,0,0,0,0,0,0,0,41.12928,0,0,0,0,0,702
30.20227,0,27.62813,0,0,0,0,0,0,0,0,0,41.51303,0,0,0,0,0,697
57.17151,0.601805,0,1.504514,7.021063,0,1.003009,0.501505,1.504514,8.024072,22.668,0,0,0,0,0,0,0,445
19,0,17,0,17,2,0.4,1.5,0.3,25,0,0,0,0,13,0,0,0,320
20,0,16.5,0,15.5,1.8,2.1,0.9,1.2,21,0,0,0,0,16.5,0,0,0,328
25,0,16,0,13,0.1,3,2,3,18,0,0,0,0,15.9,0,0,0,340
58,23,3.5,5,0,0,4,1,3,0,0,0,0,0.5,0,0,0,0,801
60,19,4,6,0,0,2,0.3,6,0,0,0,0,2.5,0,0,0,0,808
62,18,3,4,0,0,6,1.8,3,0,0,0,0,1.6,0,0,0,0,740
61,18,3,4,0,0,6,1.8,3,0,0,0,0,1.2,0,0,0,0,759
57,20,8,7,0,0,3,0.5,3.7,0,0,0,0,0.5,0,0,0,0,816
60,19,4,6,0,0,3,1,5,0,0,0,0,1.3,0,0,0,0,800
61,18,4,4,0,0,6,1.8,3,0,0,0,0,1.2,0,0,0,0,809
64,8.5,2,0,8,1,0,1,2.7,7,0,0,0,4.5,1,0,0,0,527
59.92141,7.858546,3.438114,1.08055,11.29666,2.1611,1.178782,0.196464,2.652259,6.4833,0.982318,0,0,1.768173,0.196464,0,0,0,527
64.06406,11.51151,3.003003,2.202202,9.509508,4.404404,2.602602,0,2.002002,0,0,0,0,0,0,0,0,0,501
69.05215,2.011811,2.962667,0,13.28196,0,0,0,3.593234,2.592333,6.205585,0,0,0,0,0,0,0,521
63.87999,0.37,4.849999,0,10.26,0,0,8.389998,5.119999,6.759999,0,0,0,0,0,0,0,0,562
62.66,0.77,8.990001,0,9.460001,0,0,11.38,2,4.210001,0,0,0,0,0,0,0,0,537
0,4.416873,0,0,16.78045,8.090222,0,0,0,0,0,0,0,0,0,0,0,70.71246,290
0,3.761831,0,0,14.29184,0,0,0,0,21.72083,0,0,0,0,0,0,0,60.22549,260
0,4.062516,0,0,0,7.44116,0,0,0,23.45698,0,0,0,0,0,0,0,65.03934,280
0,2.054138,0,0,4.245387,1.805994,0,0,36.0732,6.452166,0,0,0,0,0,0,0,46.4693,334
0,10.58493,0,0,9.651346,0,0,11.93798,0,15.48308,0,0,0,0,0,0,6.907565,45.43511,364
0,7.921048,0,0,9.629891,0,0,11.91144,0,14.63557,0,0,0,0,0,0,6.892209,49.00984,361
0,8.773548,0,0,9.599675,0,0,11.87406,0,15.40019,0,0,0,0,0,0,5.496467,48.85606,382
0,6.897823,3.532427,0,9.434162,0,0,0,0,15.13466,16.98722,0,0,0,0,0,0,48.01371,371
0,6.551003,3.369341,0,8.946887,0,0,0,0,14.30492,16.01671,0,0,0,0,0,5.329978,45.48116,382
0,10.23619,3.494685,0,7.777802,0,0,0,0,14.18491,16.80572,0,0,0,0,0,0,47.50071,391
4.522614,0,0,0,0,0,0,0,0,0,73.56784,0,0,0,0,21.90955,0,0,280
73.68538,0,0,3.717376,22.59724,0,0,0,0,0,0,0,0,0,0,0,0,0,500
74.12034,0,0,9.348297,16.53137,0,0,0,0,0,0,0,0,0,0,0,0,0,542
68.2551,0,0,8.608554,0,0,0,0,0,23.13635,0,0,0,0,0,0,0,0,618
72.56152,0,0,9.151693,12.13777,0,0,0,0,6.149022,0,0,0,0,0,0,0,0,528
71.06691,0,0,8.963189,7.925174,0,0,0,0,12.04473,0,0,0,0,0,0,0,0,540
69.63263,0,0,8.782293,3.882614,0,0,0,0,17.70247,0,0,0,0,0,0,0,0,562
66.63489,8.698266,0,14.3518,0,0,10.31504,0,0,0,0,0,0,0,0,0,0,0,745
62.13961,8.787425,0,16.9154,0,0,12.15757,0,0,0,0,0,0,0,0,0,0,0,740
57.55122,8.87843,0,19.53209,0,0,14.03826,0,0,0,0,0,0,0,0,0,0,0,730
52.8668,8.971342,0,22.20355,0,0,15.95831,0,0,0,0,0,0,0,0,0,0,0,730
48.0833,9.066216,0,24.93151,0,0,17.91898,0,0,0,0,0,0,0,0,0,0,0,720
43.19754,9.16312,0,27.71779,0,0,19.92155,0,0,0,0,0,0,0,0,0,0,0,725
74.41338,0,0,0,25.58662,0,0,0,0,0,0,0,0,0,0,0,0,0,472
69.77341,0,0,0,11.9956,0,0,0,0,18.23099,0,0,0,0,0,0,0,0,423
67.66386,0,0,0,5.816459,0,0,0,0,26.51968,0,0,0,0,0,0,0,0,447
65.67813,0,0,0,0,0,0,0,0,34.32187,0,0,0,0,0,0,0,0,496
67.13136,8.137139,0,0,24.7315,0,0,0,0,0,0,0,0,0,0,0,0,0,501
65.04101,7.883763,0,0,17.97106,0,0,0,0,9.104177,0,0,0,0,0,0,0,0,478
63.0769,7.645689,0,0,11.61891,0,0,0,0,17.6585,0,0,0,0,0,0,0,0,451
63.66987,12.0051,0,0,24.32503,0,0,0,0,0,0,0,0,0,0,0,0,0,521
61.71889,11.63724,0,0,17.68474,0,0,0,0,8.959129,0,0,0,0,0,0,0,0,498
59.88391,11.29125,0,0,11.4393,0,0,0,0,17.38553,0,0,0,0,0,0,0,0,481
56.52293,10.65753,0,0,0,0,0,0,0,32.81953,0,0,0,0,0,0,0,0,594
58.50097,15.27299,0,0,17.40741,0,0,0,0,8.818631,0,0,0,0,0,0,0,0,523
55.17277,14.40409,0,0,5.472359,0,0,0,0,24.95078,0,0,0,0,0,0,0,0,535
53.64675,14.00569,0,0,0,0,0,0,0,32.34756,0,0,0,0,0,0,0,0,660
55,10,6,2.5,12.5,0,0,0,0.5,3.5,0,0,0,0,0,0,1,5,576
59.4,7,4.5,4,11.5,0,0,0,0.1,6,0,0,0,0,0,0,0,6,568
59.5,5.3,4,2,15,0,0,0,0.6,3.5,0,0,0,0,0,0,0,7,553
59.9,6,7,1.5,9.5,0,0,0,1,8,0,0,0,0,0,0,0,4,584
61.90714,4.992512,1.997005,6.989516,0,0,0,2.995507,0,14.97753,0,0,0,0,0,0,0,5.991014,642
0,0,100,0,0,0,0,0,0,0,0,0,0,0,0,0,0,0,261
0,0,97.89906,0,0,2.100943,0,0,0,0,0,0,0,0,0,0,0,0,297
0,0,95.88457,0,0,4.115422,0,0,0,0,0,0,0,0,0,0,0,0,342
0,0,93.95133,0,0,6.04867,0,0,0,0,0,0,0,0,0,0,0,0,394
0,0,88.59265,0,0,11.40735,0,0,0,0,0,0,0,0,0,0,0,0,484
0,0,85.34737,0,0,14.65264,0,0,0,0,0,0,0,0,0,0,0,0,496
0,0,82.33144,0,0,17.66857,0,0,0,0,0,0,0,0,0,0,0,0,500
0,0,79.52138,0,0,20.47862,0,0,0,0,0,0,0,0,0,0,0,0,482
0,0,74.43995,0,0,25.56005,0,0,0,0,0,0,0,0,0,0,0,0,455
0,0,72.13522,0,0,27.86477,0,0,0,0,0,0,0,0,0,0,0,0,440
0,0,69.96893,0,0,30.03107,0,0,0,0,0,0,0,0,0,0,0,0,414
0,0,66.00455,0,0,33.99545,0,0,0,0,0,0,0,0,0,0,0,0,378
0,0,60.83433,0,0,39.16568,0,0,0,0,0,0,0,0,0,0,0,0,330
0,0,55.08151,0,0,44.91848,0,0,0,0,0,0,0,0,0,0,0,0,293
0,0,53.80939,0,0,46.19061,0,0,0,0,0,0,0,0,0,0,0,0,282
0,0,51.43364,0,0,48.56636,0,0,0,0,0,0,0,0,0,0,0,0,275
0,0,49.2588,0,0,50.7412,0,0,0,0,0,0,0,0,0,0,0,0,269
0,0,48.23893,0,0,51.76108,0,0,0,0,0,0,0,0,0,0,0,0,271
0,0,47.26043,0,0,52.73957,0,0,0,0,0,0,0,0,0,0,0,0,272
0,0,45.86491,0,0,54.13509,0,0,0,0,0,0,0,0,0,0,0,0,276
0,0,45.41787,0,0,54.58213,0,0,0,0,0,0,0,0,0,0,0,0,273
0,0,0,0,30.39324,0,0,0,0,0,0,0,0,0,0,0,0,69.60676,283
42.3,18.5,0,27.7,4.3,0,0.3,0,0,4.3,0,0,0,0,0,0,1.7,0,682
43.80001,16.6,0,27.7,2.6,0,3.200001,0,0,3.200001,0,0,0,0,0,0,1.2,0,690
46.3,13.6,0,23.3,7.6,0,0.8,0,0,5.8,0,0,0,0,0,0,2,0,635
39.4,18.9,0,28.7,4.6,0,0.6,0,0,5,0,0,0,0,0,0,1.9,0,682
38,23.8,0,27,3.9,0,0.4,0,0,4.3,0,0,0,0,0,0,1.7,0,693
40.7,17.9,0,31.8,2.6,0,1.2,0,0,3.1,0,0,0,0,0,0,1.9,0,691
42.4,18,0,24.8,3.7,0,2.8,0,0,4.7,0,0,0,0,0,0,1.6,0,677
0,4.903832,0,0,26.82791,0,0,0,0,0,0,0,0,0,0,0,0,68.26826,312
0,2.953655,0,0,26.93146,0,0,0,0,0,0,0,0,0,0,0,0,68.53174,319
0,1.972911,0,0,26.98353,0,0,0,0,0,0,0,0,0,0,0,0,68.66425,324
0,0,0,0,0,0,22.11503,0,0,0,0,0,0,0,0,0,0,77.88497,529
0,0,0,0,6.943526,0,13.54596,0,0,0,0,0,0,0,0,0,0,79.51051,434
0,0,0,0,10.52513,0,9.125872,0,0,0,0,0,0,0,0,0,0,80.349,391
17.76447,0,63.77245,0,18.46307,0,0,0,0,0,0,0,0,0,0,0,0,0,508
32.6,0,48.6,0,18.8,0,0,0,0,0,0,0,0,0,0,0,0,0,545
46.00798,0,35.22954,0,18.76247,0,0,0,0,0,0,0,0,0,0,0,0,0,577
63.3,0,17,0,19.7,0,0,0,0,0,0,0,0,0,0,0,0,0,600
82.02394,2.836737,0,0,0,11.71914,0,0,0,3.420179,0,0,0,0,0,0,0,0,493
77.77013,3.818146,0,0,0,10.65735,0,0,0,3.463885,0,0,0,0,0,0,0,0,545
0,0,0,0,0,10.73761,0,0,0,0,0,0,0,0,0,0,38.25595,51.00645,451
0,0,0,0,19.96841,0,0,0,0,0,0,0,0,0,0,0,34.29982,45.73177,490
0,0,0,0,0,0,0,0,0,27.4943,0,0,0,0,0,0,31.07439,41.43132,465
0,0,0,0,0,20.32754,0,0,0,0,0,0,0,0,21.73578,0,0,57.93668,427
0,0,0,0,34.60632,0,0,0,0,0,0,0,0,0,17.84033,0,0,47.55335,402
0,0,0,0,0,0,0,0,0,44.57627,0,0,0,0,15.12038,0,0,40.30335,395
0,0,0,0,0,19.04589,0,0,0,0,0,0,26.67034,0,0,0,0,54.28378,382
0,0,0,0,32.79497,0,0,0,0,0,0,0,22.1407,0,0,0,0,45.06433,370
0,0,0,0,0,0,0,0,0,42.58289,0,0,18.91607,0,0,0,0,38.50104,365
72.78001,1.74,0,9.780001,11.89,0,2.65,0.02,0,0.76,0,0,0,0,0,0,0.31,0,564
72.61492,1.699881,0,9.85931,11.89917,0,2.749808,0.019999,0,0.779945,0,0,0,0,0,0,0.299979,0,565
72.26,1.75,0,9.79,12.85,0,2.56,0.04,0,0.55,0,0,0,0,0,0,0.048,0,558
0,25.04096,27.71091,0,17.49607,0,0,0,0,0,0,0,0,0,0.901961,0,0,28.85011,453
0,24.81712,27.4632,0,17.33967,0,0,0,0,0,0,0,0,0,1.787797,0,0,28.59222,450
0,24.59724,27.21988,0,17.18604,0,0,0,0,0,0,0,0,0,2.657936,0,0,28.3389,460
0,24.38123,26.98083,0,17.03512,0,0,0,0,0,0,0,0,0,3.512793,0,0,28.09002,453
0,24.16898,26.74595,0,16.88682,0,0,0,0,0,0,0,0,0,4.352765,0,0,27.84548,465
0,23.96039,26.51513,0,16.74108,0,0,0,0,0,0,0,0,0,5.178238,0,0,27.60517,428
0,23.75537,26.28825,0,16.59783,0,0,0,0,0,0,0,0,0,5.989586,0,0,27.36896,456
0,25.21744,27.90621,0,16.9146,0,0,0,0,0,0,0,0,0,0.908318,0,0,29.05343,466
0,25.1152,27.79306,0,15.44219,0,0,0,0,0,0,0,0,0,2.713906,0,0,28.93564,458
0,25.28588,27.98194,0.639398,16.96051,0,0,0,0,0,0,0,0,0,0,0,0,29.13228,460
0,25.30291,28.00078,1.279657,16.26476,0,0,0,0,0,0,0,0,0,0,0,0,29.1519,475
0,25.31996,28.01965,1.920779,15.56808,0,0,0,0,0,0,0,0,0,0,0,0,29.17154,503
0,25.33702,28.03854,2.562765,14.87046,0,0,0,0,0,0,0,0,0,0,0,0,29.19121,475
0,25.38838,28.09537,4.49393,12.77194,0,0,0,0,0,0,0,0,0,0,0,0,29.25038,475
0,25.40555,28.11437,5.139392,12.07055,0,0,0,0,0,0,0,0,0,0,0,0,29.27015,492
0,25.42273,28.13339,5.785728,11.3682,0,0,0,0,0,0,0,0,0,0,0,0,29.28996,497
0,25.43994,28.15243,6.432938,10.6649,0,0,0,0,0,0,0,0,0,0,0,0,29.30978,448
0,25.45718,28.1715,7.081027,9.960653,0,0,0,0,0,0,0,0,0,0,0,0,29.32964,432
43.00535,0.629971,12.6191,0,7.097015,6.407985,6.919837,0,0.580754,8.091188,0,0,0,3.523899,6.289865,0,0,0,445
42.75962,0.965251,11.22477,0,7.940931,6.378617,7.45333,0,1.154321,8.040442,0,0,0,4.378458,6.707002,0,0,0,439
43.01929,0.972299,12.62005,0,7.093817,6.409239,8.542345,0,1.160806,8.085959,0,0,0,4.405112,2.85737,0,0,0,439
49.61165,0,13.83564,0,3.784192,6.853261,8.005404,0,0.6158,2.880356,0,0,0,3.764327,5.691186,0,0,0,489
63.63352,15.76412,0,0,20.60236,0,0,0,0,0,0,0,0,0,0,0,0,0,625
46.6388,22.8302,0,0,30.531,0,0,0,0,0,0,0,0,0,0,0,0,0,550
38.46878,22.77223,0,0,38.75899,0,0,0,0,0,0,0,0,0,0,0,0,0,510
74.50828,9.726028,0,0,15.76569,0,0,0,0,0,0,0,0,0,0,0,0,0,480
79.49863,0,0,0,20.50137,0,0,0,0,0,0,0,0,0,0,0,0,0,466
64.79021,0,0,0,19.09521,0,0,0,0,0,0,0,16.11457,0,0,0,0,0,480
51.96995,0,0,0,17.86957,0,0,0,0,0,0,0,30.16048,0,0,0,0,0,496
40.69617,0,0,0,16.79178,0,0,0,0,0,0,0,42.51205,0,0,0,0,0,504
30.70498,0,0,0,15.8366,0,0,0,0,0,0,0,53.45841,0,0,0,0,0,511
21.78929,0,0,0,14.98424,0,0,0,0,0,0,0,63.22647,0,0,0,0,0,511
13.78429,0,0,0,14.21895,0,0,0,0,0,0,0,71.99676,0,0,0,0,0,522
6.557247,0,0,0,13.52803,0,0,0,0,0,0,0,79.91472,0,0,0,0,0,513
0,0,0,0,12.90115,0,0,0,0,0,0,0,87.09885,0,0,0,0,0,509
69.34401,0,0,0,30.65599,0,0,0,0,0,0,0,0,0,0,0,0,0,448
55.37286,0,0,0,28.55947,0,0,0,0,0,0,0,16.06767,0,0,0,0,0,443
43.19033,0,0,0,26.73135,0,0,0,0,0,0,0,30.07833,0,0,0,0,0,442
32.47359,0,0,0,25.12319,0,0,0,0,0,0,0,42.40322,0,0,0,0,0,451
22.97313,0,0,0,23.69754,0,0,0,0,0,0,0,53.32933,0,0,0,0,0,452
6.8772,0,0,0,21.28218,0,0,0,0,0,0,0,71.84063,0,0,0,0,0,455
0,0,0,0,20.25018,0,0,0,0,0,0,0,79.74982,0,0,0,0,0,447
73.32964,0,0,0,20.17118,0,0,0,0,0,0,0,0,0,6.499183,0,0,0,512
61.56916,0,0,0,19.54173,0,0,0,0,0,0,0,0,0,18.88912,0,0,0,574
55.95993,0,0,0,19.24151,0,0,0,0,0,0,0,0,0,24.79856,0,0,0,590
50.52045,0,0,0,18.95037,0,0,0,0,0,0,0,0,0,30.52917,0,0,0,598
45.24313,0,0,0,18.66791,0,0,0,0,0,0,0,0,0,36.08896,0,0,0,602
63.35701,0,0,0,30.16378,0,0,0,0,0,0,0,0,0,6.479208,0,0,0,488
57.55923,0,0,0,29.68712,0,0,0,0,0,0,0,0,0,12.75364,0,0,0,498
41.21554,0,0,0,28.34346,0,0,0,0,0,0,0,0,0,30.441,0,0,0,528
36.09152,0,0,0,27.9222,0,0,0,0,0,0,0,0,0,35.98628,0,0,0,530
26.28724,0,0,0,27.11616,0,0,0,0,0,0,0,0,0,46.5966,0,0,0,525
70.83169,0,0,0,19.48406,0,0,0,0,0,0,0,0,9.684258,0,0,0,0,526
62.9842,0,0,0,18.56294,0,0,0,0,0,0,0,0,18.45286,0,0,0,0,611
61.20519,0,0,0,29.13931,0,0,0,0,0,0,0,0,9.655504,0,0,0,0,496
53.83372,0,0,0,27.76563,0,0,0,0,0,0,0,0,18.40065,0,0,0,0,541
66.28845,0,0,0,0,8.118709,0,0,0,25.59284,0,0,0,0,0,0,0,0,481
0,0,78.96092,0,8.393369,12.64571,0,0,0,0,0,0,0,0,0,0,0,0,446
0,0,84.46336,0,0,15.53664,0,0,0,0,0,0,0,0,0,0,0,0,470
79.284,0,0,0,0,0,0,0,0,20.71599,0,0,0,0,0,0,0,0,495
80.42366,0,0,0,2.765322,0,0,0,0,16.81102,0,0,0,0,0,0,0,0,450
81.59655,0,0,0,5.611302,0,0,0,0,12.79214,0,0,0,0,0,0,0,0,450
82.80418,0,0,0,8.541524,0,0,0,0,8.654309,0,0,0,0,0,0,0,0,448
84.04807,0,0,0,11.55978,0,0,0,0,4.392158,0,0,0,0,0,0,0,0,446
85.3299,0,0,0,14.6701,0,0,0,0,0,0,0,0,0,0,0,0,0,470
67.4964,19.0899,0,0,8.122889,0,0,0,0,5.290809,0,0,0,0,0,0,0,0,790
66.69184,18.86235,0,0,5.732903,0,0,0,0,8.712904,0,0,0,0,0,0,0,0,810
70.77834,17.14295,0,0,7.313224,0,0,0,0,4.765475,0,0,0,0,0,0,0,0,800
70.029,16.95928,0,0,5.163782,0,0,0,0,7.847949,0,0,0,0,0,0,0,0,800
73.67567,12.81668,0,0,8.182292,0,0,0,0,5.325355,0,0,0,0,0,0,0,0,600
72.7906,12.66271,0,0,5.772937,0,0,0,0,8.773747,0,0,0,0,0,0,0,0,585
70.66993,12.2938,0,0,0,0,0,0,0,17.03627,0,0,0,0,0,0,0,0,610
73.438,15.58361,0,0,6.659356,0,0,0,0,4.319032,0,0,0,0,0,0,0,0,810
72.03793,15.28269,0,0,2.796244,0,0,0,0,9.883141,0,0,0,0,0,0,0,0,790
76.92142,13.05177,0,0,3.990684,0,0,0,0,6.036118,0,0,0,0,0,0,0,0,810
81.42195,6.579556,0,0,11.99849,0,0,0,0,0,0,0,0,0,0,0,0,0,530
78.95965,6.380581,0,0,5.81782,0,0,0,0,8.841961,0,0,0,0,0,0,0,0,510
78.01592,6.304321,0,0,3.448971,0,0,0,0,12.23079,0,0,0,0,0,0,0,0,515
87.91399,0,0,0,12.08601,0,0,0,0,0,0,0,0,0,0,0,0,0,466
85.23654,0,0,0,5.858963,0,0,0,0,8.904491,0,0,0,0,0,0,0,0,436
82.71736,0,0,0,0,0,0,0,0,17.28264,0,0,0,0,0,0,0,0,489
74.41338,0,0,0,25.58662,0,0,0,0,0,0,0,0,0,0,0,0,0,478
69.34401,0,0,0,30.65599,0,0,0,0,0,0,0,0,0,0,0,0,0,464
57.88,0,0,0,11.38,0,0,0,0,0,30.74,0,0,0,0,0,0,0,445
69.55,0,5.85,9.94,14.66,0,0,0,0,0,0,0,0,0,0,0,0,0,563
78.70827,0,0,6.233595,15.05814,0,0,0,0,0,0,0,0,0,0,0,0,0,510
76.02632,0,0,6.021188,7.98981,0,0,0,0,9.962681,0,0,0,0,0,0,0,0,530
72.99474,0,0,5.78109,0,0,0,0,0,21.22417,0,0,0,0,0,0,0,0,560
43.76361,0,0,0,8.20793,0,0,0,0,0,0,48.02845,0,0,0,0,0,0,610
36.74029,6.234721,0,0,0,0,0,0,0,0,0,57.02499,0,0,0,0,0,0,765
32.20884,6.073051,0,0,0,0,0,0,0,0,0,61.71811,0,0,0,0,0,0,775
54.36452,7.096539,9.691175,0,0,0,0,0,0,0,0,28.84777,0,0,0,0,0,0,685
33.56841,6.329401,8.643557,0,0,0,0,0,0,0,0,51.45864,0,0,0,0,0,0,665
48.07021,6.797811,9.283227,0,0,0,0,0,0,0,0,27.63343,0,8.215325,0,0,0,0,710
28.71319,6.090682,8.317557,0,0,0,0,0,0,0,0,49.51783,0,7.360742,0,0,0,0,680
24.21091,5.869315,8.015254,0,0,0,0,0,0,0,0,47.71809,0,14.18643,0,0,0,0,680
20.47021,5.789557,7.906335,0,0,0,0,0,0,0,0,58.83707,0,6.996825,0,0,0,0,680
50.89615,7.197441,9.828969,0,8.750177,0,0,0,0,0,0,14.62897,0,8.698288,0,0,0,0,600
74.23952,0,0,9.978916,0,0,0,0,0,15.48037,0,0,0,0,0,0,0,0,639
74.2298,0,0,5.940792,0,0,0,0,0,19.55845,0,0,0,0,0,0,0,0,582
64.91228,2.095238,0,0,32.99249,0,0,0,0,0,0,0,0,0,0,0,0,0,431
62.96148,4.183387,0,0,32.85514,0,0,0,0,0,0,0,0,0,0,0,0,0,439
60.46885,7.303145,0,0,32.22801,0,0,0,0,0,0,0,0,0,0,0,0,0,447
59.46678,9.251278,0,0,31.28195,0,0,0,0,0,0,0,0,0,0,0,0,0,461
56.14651,13.86854,0,0,29.98495,0,0,0,0,0,0,0,0,0,0,0,0,0,475
66.01,9.6,0,0,0,24.39,0,0,0,0,0,0,0,0,0,0,0,0,465
65.9,10.97,0,0,0,23.13,0,0,0,0,0,0,0,0,0,0,0,0,475
65.8,12.33,0,0,0,21.87,0,0,0,0,0,0,0,0,0,0,0,0,480
65.68,13.7,0,0,0,20.62,0,0,0,0,0,0,0,0,0,0,0,0,490
65.58,14.96,0,0,0,19.46,0,0,0,0,0,0,0,0,0,0,0,0,480
72.91119,0,0,9.378292,16.58441,0,0,0,0,0,0,0,0,0,0,0,0,0,567
71.82138,0,0,9.405326,16.63222,0,0,0,0,0,0,0,0,0,0,0,0,0,580
70.36703,0,0,9.441402,16.69601,0,0,0,0,0,0,0,0,0,0,0,0,0,610
69.1594,0,0,9.471357,16.74898,0,0,0,0,0,0,0,0,0,0,0,0,0,611
68.95309,0,0,9.476475,16.75804,0,0,0,0,0,0,0,0,0,0,0,0,0,613
0,0,69.96893,0,0,30.03107,0,0,0,0,0,0,0,0,0,0,0,0,420
0,0,68.8583,0,3.065033,28.07667,0,0,0,0,0,0,0,0,0,0,0,0,394
0,0,66.94556,0,8.343699,24.71075,0,0,0,0,0,0,0,0,0,0,0,0,377
0,0,64.74733,0,14.41022,20.84245,0,0,0,0,0,0,0,0,0,0,0,0,362
0,0,63.23717,0,18.57784,18.18498,0,0,0,0,0,0,0,0,0,0,0,0,357
0,0,61.97242,0,22.06822,15.95936,0,0,0,0,0,0,0,0,0,0,0,0,359
0,0,58.62254,0,31.31301,10.06446,0,0,0,0,0,0,0,0,0,0,0,0,347
0,0,57.53405,0,34.31694,8.149004,0,0,0,0,0,0,0,0,0,0,0,0,344
0,9.924622,60.98968,0,0,29.0857,0,0,0,0,0,0,0,0,0,0,0,0,377
0,23.69278,48.53301,0,0,27.7742,0,0,0,0,0,0,0,0,0,0,0,0,360
0,30.54004,42.338,0,0,27.12197,0,0,0,0,0,0,0,0,0,0,0,0,361
0,33.84447,39.34834,0,0,26.8072,0,0,0,0,0,0,0,0,0,0,0,0,364
0,36.27288,37.15123,0,0,26.57588,0,0,0,0,0,0,0,0,0,0,0,0,365
0,0,0,0,0,0,0,0,0,5.830904,41.44935,0,0,0,0,0,0,52.71975,190
0,0,0,0,0,0,0.333864,1.27009,0,6.002149,35.55555,0,0,0,0,0,0,54.26804,190
0,0,0,0,0,0,0.335058,1.274633,0,6.023615,36.1109,0,0,0,0,0,0,55.18829,183
0,0,0,0,0,0,0.326687,1.242787,0,5.579464,39.80114,0,0,0,0,0,0,50.53486,201
0,0,0,0,0,0,0.324626,1.234945,0,11.82289,30.86098,0,0,0,0,0,0,53.25738,207
0,0,0,0,0,0.984994,0,2.527083,0,1.552512,29.42969,0,0,0,0,0,0,65.50572,137
0,0,0,0,0,2.387812,0.400959,0,6.503798,0,0,0,0,0,0,0,0,90.70744,260
0,0,0,0,0,2.378484,0.802032,0,6.478391,0,0,0,0,0,0,0,0,90.34109,182
0,0,0,0,0,2.183841,1.474416,0,2.977388,0,0,0,0,0,0,0,0,93.36436,173
0,0,0,0,0,2.357367,1.589823,0,6.420872,0,0,0,0,0,0,0,0,89.63194,182
0,0,0,0,0,5.175217,1.744183,0,7.044294,0,0,0,0,0,0,0,0,86.0363,203
0,0,0,0,0,2.339268,2.368122,0,6.371578,0,0,0,0,0,0,0,0,88.92102,194
0,0,0,0,0,5.12845,2.595853,0,6.984302,0,0,0,0,0,0,0,0,85.2914,226
0,0,0,0,0,2.321269,3.130956,0,6.322551,0,0,0,0,0,0,0,0,88.22523,207
0,0,0,0,0,5.085225,3.429507,0,6.925435,0,0,0,0,0,0,0,0,84.55983,236
0,0,0,0,0,2.361263,0,1.508372,6.431484,0,0,0,0,0,0,0,0,89.69889,251
0,0,0,0,0,2.326167,0,2.983987,6.335893,0,0,0,0,0,0,0,0,88.35396,170
0,0,0,0,0,5.093871,0,3.268862,6.940766,0,0,0,0,0,0,0,0,84.6965,209
0,0,0,0,0,2.256756,0,5.789894,6.146834,0,0,0,0,0,0,0,0,85.80651,176
0,0,0,0,0,4.933898,0,6.32584,6.71582,0,0,0,0,0,0,0,0,82.02444,216
0,0,0,0,0,4.780465,0,9.205102,6.51039,0,0,0,0,0,0,0,0,79.50404,225
