Repository: liubin06/DeepGlassNet

# DeepGlassNet: Self-Supervised Learning for Multi-Component Glass Composition Screening

## 1. Introduction
We present a novel self-supervised learning framework for screening multi-component glass compositions within predefined glass transition temperature (Tg) intervals. The composition screening task is formalized as a classification problem, where we introduce an innovative data augmentation strategy based on asymptotic theory to enhance training dataset robustness and improve model resilience to noise. A specialized feature extraction backbone architecture named DeepGlassNet is designed to capture complex interactions among different glass components in multi-component systems.

File: data/train_tg.csv (part 5 of 46)
SiO2,Al2O3,B2O3,CaO,Na2O,Li2O,MgO,BaO,ZnO,K2O,PbO,SrO,GeO2,ZrO2,TiO2,TeO2,FemOn,P2O5,Tg
0,0,0,0,0,4.639081,0,11.90195,6.317844,0,0,0,0,0,0,0,0,77.14112,258
0,0,0,0,0,2.374916,0,12.18609,6.468672,0,0,0,0,0,0,0,0,78.97032,225
0,0,0,0,0,2.721524,0,0,0,0,0,0,0,0,0,97.27847,0,0,254
0,0,0,0,3.698689,0,0,0,0,0,0,0,0,0,0,96.30131,0,0,270
0,0,0,0,0,0,0,0,0,3.012755,0,0,0,0,0,96.98724,0,0,277
0,0,0,0,0,0,0,0,0,0,0,0,0,0,5.268119,94.73188,0,0,328
0,3.25304,0,0,0,0,0,0,0,0,0,0,0,0,0,96.74696,0,0,317
0,0,0,0,0,0,0,0,0,0,0,0,0,0,0,96.52469,0,0,312
0,0,0,0,0,0,0,0,0,0,14.73751,0,0,0,0,85.26249,0,0,276
0,0,0,0,0,0,0,6.743444,0,0,0,0,0,0,0,93.25655,0,0,300
0,0,0,0,0,0,0,0,8.256323,0,0,0,0,0,0,91.74368,0,0,291
0,0,0,0,0,0,3.329029,0,0,0,0,0,0,0,0,96.67097,0,0,310
0,0,0,0,8.849405,0,0,0,0,0,0,0,0,0,0,91.1506,0,0,261
0,0,0,0,11.46113,0,0,0,0,0,0,0,0,0,0,88.53887,0,0,243
0,0,0,0,14.2685,0,0,0,0,0,0,0,0,0,0,85.73151,0,0,233
0,0,0,0,17.29435,0,0,0,0,0,0,0,0,0,0,82.70564,0,0,225
0,0,0,0,0,3.198353,0,0,0,0,0,0,0,0,0,96.80164,0,0,278
0,0,0,0,0,5.874327,0,0,0,0,0,0,0,0,0,94.12567,0,0,263
0,0,0,0,0,7.428036,0,0,0,0,0,0,0,0,0,92.57196,0,0,257
68.8,4.8,23.7,0,0,2.7,0,0,0,0,0,0,0,0,0,0,0,0,480
0,30,40,30,0,0,0,0,0,0,0,0,0,0,0,0,0,0,598
0,30,40,29,0,1,0,0,0,0,0,0,0,0,0,0,0,0,590
0,30,40,25,0,5,0,0,0,0,0,0,0,0,0,0,0,0,569
0,30,40,20,0,10,0,0,0,0,0,0,0,0,0,0,0,0,541
0,30,40,15,0,15,0,0,0,0,0,0,0,0,0,0,0,0,519
0,30,40,10,0,20,0,0,0,0,0,0,0,0,0,0,0,0,490
0,30,40,5,0,25,0,0,0,0,0,0,0,0,0,0,0,0,461
0,30,40,25,5,0,0,0,0,0,0,0,0,0,0,0,0,0,576
0,30,40,20,10,0,0,0,0,0,0,0,0,0,0,0,0,0,550
0,30,40,15,15,0,0,0,0,0,0,0,0,0,0,0,0,0,523
0,30,40,10,20,0,0,0,0,0,0,0,0,0,0,0,0,0,501
0,30,40,5,25,0,0,0,0,0,0,0,0,0,0,0,0,0,480
0,30,40,0,30,0,0,0,0,0,0,0,0,0,0,0,0,0,455
0,30,40,29,0,0,0,0,0,1,0,0,0,0,0,0,0,0,594
0,30,40,20,0,0,0,0,0,10,0,0,0,0,0,0,0,0,554
0,30,40,10,0,0,0,0,0,20,0,0,0,0,0,0,0,0,505
0,30,40,5,0,0,0,0,0,25,0,0,0,0,0,0,0,0,487
0,30,40,0,0,0,0,0,0,30,0,0,0,0,0,0,0,0,458
0,30,40,29,0,0,1,0,0,0,0,0,0,0,0,0,0,0,606
0,30,40,25,0,0,5,0,0,0,0,0,0,0,0,0,0,0,613
0,30,40,20,0,0,10,0,0,0,0,0,0,0,0,0,0,0,621
0,30,40,15,0,0,15,0,0,0,0,0,0,0,0,0,0,0,630
0,30,40,5,0,0,25,0,0,0,0,0,0,0,0,0,0,0,635
0,30,40,0,0,0,30,0,0,0,0,0,0,0,0,0,0,0,637
0,30,40,29,0,0,0,0,1,0,0,0,0,0,0,0,0,0,602
0,30,40,25,0,0,0,0,5,0,0,0,0,0,0,0,0,0,609
0,30,40,20,0,0,0,0,10,0,0,0,0,0,0,0,0,0,612
0,30,40,15,0,0,0,0,15,0,0,0,0,0,0,0,0,0,620
0,30,40,29,0,0,0,0,0,0,0,0,0,0,0,0,0,0,597
0,30,40,25,0,0,0,0,0,0,0,0,0,0,0,0,0,0,593
0,30,40,20,0,0,0,0,0,0,0,10,0,0,0,0,0,0,580
0,30,40,15,0,0,0,0,0,0,0,15,0,0,0,0,0,0,573
0,30,40,10,0,0,0,0,0,0,0,20,0,0,0,0,0,0,561
0,30,40,0,0,0,0,0,0,0,0,30,0,0,0,0,0,0,546
0,30,40,29,0,0,0,1,0,0,0,0,0,0,0,0,0,0,594
0,30,40,25,0,0,0,5,0,0,0,0,0,0,0,0,0,0,584
0,30,40,0,0,0,0,30,0,0,0,0,0,0,0,0,0,0,512
0,0,0,0,0,0,0,0,0,0,0,0,0,0,0,0,23.44829,76.5517,547
0,0,0,0,0,0,0,0,0,0,0,0,0,0,0,0,32.63526,67.36474,507
0,0,0,0,0,0,0,0,0,0,12.70199,0,0,0,4.545798,82.75221,0,0,365
0,0,0,0,0,0,0,0,0,0,6.597846,0,0,0,4.672247,84.01685,0,0,382
0,0,95.50264,0,0,0,0,0,0,0,0,0,0,0,0,0,0,0,264
61.64438,0,0,38.35563,0,0,0,0,0,0,0,0,0,0,0,0,0,0,758
54.47682,0,0,32.35519,0,0,0,0,0,0,0,0,0,0,13.16799,0,0,0,757
49.68848,0,0,37.09989,0,0,0,0,0,0,0,0,0,0,13.21163,0,0,0,756
44.86831,0,0,41.87614,0,0,0,0,0,0,0,0,0,0,13.25555,0,0,0,759
47.80651,0,0,26.77103,0,0,0,0,0,0,0,0,0,0,25.42246,0,0,0,751
33.15379,0,0,35.36324,0,0,0,0,0,0,0,0,0,0,31.48297,0,0,0,756
37.0773,0,0,25.95352,0,0,0,0,0,0,0,0,0,0,36.96918,0,0,0,745
0,3.35224,0,0,5.094292,0,0,13.86275,0,19.35584,0,0,0,0,0,0,0,58.33487,310
0,3.338464,0,0,10.14672,0,0,0,0,19.2763,21.92429,0,0,0,0,0,0,45.31422,280
0,10.87664,0,0,11.01926,0,0,16.35597,0,17.5845,0,0,0,0,0,0,0,44.16363,339
0,3.560571,6.077984,0,5.410886,0,0,16.06285,0,20.55875,0,0,0,0,0,0,0,48.32896,390
0,10.05858,5.723419,0,5.095237,0,0,0,0,16.26193,22.01884,0,0,0,0,0,0,40.84199,370
0,3.31259,5.654674,0,10.06807,0,0,11.20809,0,7.650763,21.75437,0,0,0,0,0,0,40.35143,390
0,11.21007,6.378623,0,11.35706,0,0,0,0,8.630265,0,0,0,0,0,0,0,62.42399,465
0,6.854924,3.101609,0,5.020342,0,0,8.321103,0,14.3443,12.11315,0,0,0,0,0,0,50.24458,370
0,6.649933,2.628792,0,10.63757,0,0,6.842087,0,13.09531,9.960123,0,0,0,0,0,0,50.18618,369
0,7.047016,3.339936,0,8.012945,0,0,9.101034,0,7.6592,13.2485,0,0,0,0,0,0,51.59137,411
0,7.250771,3.300599,0,8.185369,0,0,0,0,15.23124,13.03802,0,0,0,0,0,0,52.994,361
0,7.55931,3.441049,0,8.533678,0,0,9.337563,0,15.87937,0,0,0,0,0,0,0,55.24903,363
0,6.033197,2.361863,0,6.992477,0,0,6.048363,0,11.74196,21.13125,0,0,0,0,0,0,45.69089,381
0,3.373771,3.10992,0,7.895599,0,0,8.244238,0,14.41532,12.00125,0,0,0,0,0,0,50.9599,319
0,6.878339,0,0,7.80811,0,0,8.349525,0,14.3933,12.15452,0,0,0,0,0,0,50.4162,324
0,6.625603,5.952669,0,7.631029,0,0,6.817054,0,13.0474,9.923681,0,0,0,0,0,0,50.00256,410
0,7.325749,3.472042,0,8.329885,0,0,9.461011,0,15.76505,13.77253,0,0,0,0,0,0,41.87374,359
0,6.204003,2.289814,0,7.134722,0,0,5.799355,0,11.77283,8.442203,0,0,0,0,0,0,58.35707,375
0,6.778383,2.892717,0,7.72567,0,0,7.644849,0,13.69844,11.12871,0,0,0,0,0,0,50.13122,390
0,0,57.55695,0,0,0,0,0,0,0,42.44305,0,0,0,0,0,0,0,436
0,0,53.83986,0,0,0,0,0,0,0,46.16014,0,0,0,0,0,0,0,440
0,0,48.87644,0,0,0,0,0,0,0,51.12356,0,0,0,0,0,0,0,448
0,0,46.51243,0,0,0,0,0,0,0,53.48757,0,0,0,0,0,0,0,458
0,0,41.54668,0,0,0,0,0,0,0,58.45332,0,0,0,0,0,0,0,451
0,0,36.47628,0,0,0,0,0,0,0,63.52372,0,0,0,0,0,0,0,448
0,0,26.48792,0,0,0,0,0,0,0,73.51208,0,0,0,0,0,0,0,409
0,0,23.92109,0,0,0,0,0,0,0,76.07891,0,0,0,0,0,0,0,387
0,0,22.91671,0,0,0,0,0,0,0,77.08329,0,0,0,0,0,0,0,379
0,0,17.57318,0,0,0,0,0,0,0,82.42682,0,0,0,0,0,0,0,337
0,0,16.45232,0,0,0,0,0,0,0,83.54768,0,0,0,0,0,0,0,328
0,0,12.95403,0,0,0,0,0,0,0,87.04597,0,0,0,0,0,0,0,302
0,0,11.30062,0,0,0,0,0,0,0,88.69938,0,0,0,0,0,0,0,285
0,0,9.101431,0,0,0,0,0,0,0,90.89857,0,0,0,0,0,0,0,271
0,0,100,0,0,0,0,0,0,0,0,0,0,0,0,0,0,0,260
0,0,98.41451,0,0,0,0,0,0,0,1.585491,0,0,0,0,0,0,0,270
0,0,96.86324,0,0,0,0,0,0,0,3.136762,0,0,0,0,0,0,0,271
0,0,86.08482,0,0,0,0,0,0,0,13.91517,0,0,0,0,0,0,0,282
0,0,72.87992,0,0,0,0,0,0,0,27.12008,0,0,0,0,0,0,0,405
0,0,60.87424,0,0,0,0,0,0,0,39.12576,0,0,0,0,0,0,0,428
0,0,55.50962,0,0,0,0,0,0,0,44.49037,0,0,0,0,0,0,0,441
0,0,50.10468,0,0,0,0,0,0,0,49.89532,0,0,0,0,0,0,0,455
0,0,45.12528,0,0,0,0,0,0,0,54.87472,0,0,0,0,0,0,0,470
0,0,40.19329,0,0,0,0,0,0,0,59.80671,0,0,0,0,0,0,0,469
0,0,35.47289,0,0,0,0,0,0,0,64.52711,0,0,0,0,0,0,0,450
0,0,31.42474,0,0,0,0,0,0,0,68.57526,0,0,0,0,0,0,0,432
0,0,22.35576,0,0,0,0,0,0,0,77.64424,0,0,0,0,0,0,0,385
0,0,17.99645,0,0,0,0,0,0,0,82.00355,0,0,0,0,0,0,0,359
0,0,15.65165,0,0,0,0,0,0,0,84.34835,0,0,0,0,0,0,0,340
0,0,13.31724,0,0,0,0,0,0,0,86.68276,0,0,0,0,0,0,0,324
0,0,11.05826,0,0,0,0,0,0,0,88.94174,0,0,0,0,0,0,0,309
0,0,9.418082,0,0,0,0,0,0,0,90.58192,0,0,0,0,0,0,0,295
0,0,64.9,0,0,0,0,35.1,0,0,0,0,0,0,0,0,0,0,545
0,0,58.8,0,0,0,0,41.2,0,0,0,0,0,0,0,0,0,0,575
0,0,47.2,0,0,0,0,52.8,0,0,0,0,0,0,0,0,0,0,590
0,0,43.3,0,0,0,0,56.7,0,0,0,0,0,0,0,0,0,0,595
0,0,44,0,0,0,0,0,0,0,56,0,0,0,0,0,0,0,470
0,0,38.6,0,0,0,0,0,0,0,61.4,0,0,0,0,0,0,0,500
0,0,23.9,0,0,0,0,0,0,0,76.1,0,0,0,0,0,0,0,430
0,0,13.6,0,0,0,0,0,0,0,86.4,0,0,0,0,0,0,0,350
0,0,9.4,0,0,0,0,0,0,0,90.6,0,0,0,0,0,0,0,280
0,0,100,0,0,0,0,0,0,0,0,0,0,0,0,0,0,0,260
0,0,75,25,0,0,0,0,0,0,0,0,0,0,0,0,0,0,633
0,0,73,27,0,0,0,0,0,0,0,0,0,0,0,0,0,0,647
0,0,69.8,30.2,0,0,0,0,0,0,0,0,0,0,0,0,0,0,648
0,0,67.7,32.3,0,0,0,0,0,0,0,0,0,0,0,0,0,0,643
0,0,71,0,0,0,0,0,0,0,0,29,0,0,0,0,0,0,598
0,0,65.6,0,0,0,0,0,0,0,0,34.4,0,0,0,0,0,0,619
0,0,64.5,0,0,0,0,0,0,0,0,35.5,0,0,0,0,0,0,620
0,0,62.7,0,0,0,0,0,0,0,0,37.3,0,0,0,0,0,0,624
0,0,60.4,0,0,0,0,0,0,0,0,39.6,0,0,0,0,0,0,628
0,0,57.4,0,0,0,0,0,0,0,0,42.6,0,0,0,0,0,0,629
0,0,64.2,0,0,0,0,35.8,0,0,0,0,0,0,0,0,0,0,561
0,0,54.9,0,0,0,0,45.1,0,0,0,0,0,0,0,0,0,0,589
0,0,52.5,0,0,0,0,47.5,0,0,0,0,0,0,0,0,0,0,587
0,0,49.4,0,0,0,0,50.6,0,0,0,0,0,0,0,0,0,0,598
0,0,73.24537,26.75463,0,0,0,0,0,0,0,0,0,0,0,0,0,0,667
0,0,70.02679,29.9732,0,0,0,0,0,0,0,0,0,0,0,0,0,0,660
0,0,69.94829,0,0,0,0,0,0,0,0,30.05171,0,0,0,0,0,0,611
0,0,65.19476,0,0,0,0,0,0,0,0,34.80524,0,0,0,0,0,0,640
0,0,61.62243,0,0,0,0,0,0,0,0,38.37757,0,0,0,0,0,0,647
0,0,56.82096,0,0,0,0,0,0,0,0,43.17905,0,0,0,0,0,0,648
0,0,49.57142,0,0,0,0,0,0,0,0,50.42858,0,0,0,0,0,0,645
0,0,64.20624,0,0,0,0,35.79376,0,0,0,0,0,0,0,0,0,0,578
0,0,54.73429,0,0,0,0,45.26571,0,0,0,0,0,0,0,0,0,0,606
0,0,48.99178,0,0,0,0,51.00822,0,0,0,0,0,0,0,0,0,0,610
0,0,39.61786,0,0,0,0,60.38214,0,0,0,0,0,0,0,0,0,0,597
50.2,3.4,0,5.3,0,0,3.6,26.7,0,6.8,0,0,0,0,0,0,0,0,620
75.21198,1.197008,16.95761,0.598504,3.790524,0,0.399002,0,0,1.396509,0,0,0,0,0,0,0,0,516
22.914,0.702345,10.5723,0,1.75948,3.52412,0,0,0,14.09785,45.82144,0,0,0,0,0,0,0,405
23.21814,0.715584,16.07224,0,1.786055,3.571484,0,0,0,7.592471,46.42408,0,0,0,0,0,0,0,378
23.21386,0.71956,13.39038,0,1.788759,3.572348,0,0,0,10.26904,46.43197,0,0,0,0,0,0,0,358
20.896,0.597584,12.33982,0,1.494021,3.084579,0,0,0,1.887733,59.20426,0,0,0,0,0,0,0,380
21.00071,0.598209,13.19805,0,1.502217,3.299369,0,0,0,1.902566,58.49888,0,0,0,0,0,0,0,382
24.50242,0.572646,10.25899,0,1.42187,2.562856,0,0,0,1.8023,58.40719,0,0,0,0,0,0,0,392
29.00934,0.802153,12.00478,0,1.997166,3.999645,0,0,0,2.497275,48.99852,0,0,0,0,0,0,0,385
26.52665,0.818454,12.24451,0,0,4.080712,0,0,0,2.549484,53.06023,0,0,0,0,0,0,0,412
24.52653,0.75515,11.32131,0,7.544075,3.775081,0,0,0,2.355793,49.065,0,0,0,0,0,0,0,351
26.66405,0.816715,12.30475,0,2.050291,4.103166,0,0,0,0,53.33327,0,0,0,0,0,0,0,406
37.06293,10.48951,14.18581,6.393607,0,3.596404,4.095904,15.78422,8.391608,0,0,0,0,0,0,0,0,0,480
5,0,29.5,0,0,0,0,0,0,0,60,0,0,0,0.5,0,0,0,436
7.5,0,22.5,0,0,0,0,0,0,0,65,0,0,0,2.5,0,0,0,434
35,3,6,0,5,0,0,0,0,0,50,0,0,0,0,0,0,0,435
24.27184,2.912621,5.825243,0,7.281553,0,0,0,0,7.281553,48.54369,0,0,0,0,0,0,0,400
29,5,9,0,1.5,0,0,0,4,1.5,50,0,0,0,0,0,0,0,409
29.11646,5.02008,9.036143,0,1.506024,0,0,0,4.016064,0.451807,50.2008,0,0,0,0,0,0,0,414
30,3,9,0,0,0,0,0,5,0,50,0,0,0,0,0,0,0,415
29.55665,2.955665,8.866995,0,3.940887,0,0,0,1.970443,0.591133,49.26109,0,0,0,0,0,0,0,410
31.25,3.125,6.25,0,5.208333,0,0,0,0,2.083333,52.08333,0,0,0,0,0,0,0,432
30,3,6,0,5,0,0,0,0,1,55,0,0,0,0,0,0,0,431
28.85572,4.975124,8.955224,0,0,0,0,0,1.99005,0,54.72637,0,0,0,0,0,0,0,435
0,0,100,0,0,0,0,0,0,0,0,0,0,0,0,0,0,0,261
0,0,66.6287,0,0,0,0,0,0,0,0,0,33.3713,0,0,0,0,0,335
0,0,39.95902,0,0,0,0,0,0,0,0,0,60.04098,0,0,0,0,0,351
0,0,18.15643,0,0,0,0,0,0,0,0,0,81.84357,0,0,0,0,0,418
0,0,0,0,0,0,0,0,0,0,0,0,100,0,0,0,0,0,517
40.37138,0.302246,0,0,1.71477,0.472416,0,0,0,0,52.93074,3.071609,0,0,0,0,0,0,452
40.31323,0,0,0,0,0,0,1.699649,0,4.799558,50.3088,0,0,0,0,0,0,0,455
43.16393,0,0,0,0.281408,0.060299,0,0.464107,0,3.183884,48.53112,1.704153,0,0,0,0,0,0,489
59.2,3,0,0,13,0,0,13.3,0,7.5,0,0,0,0,0,0,4,0,450
27.78877,0,0,0.64839,0,0,0,0,0,52.27837,0,0,0,0,0,0,18.46427,0,480
36.66698,0,0,2.737739,0,0,0,0,0,40.23876,0,0,0,0,0,0,19.49072,0,500
53.96113,0,0,0.719465,0,0,0,0,0,12.08522,0,0,0,0,0,0,28.6836,0,585
0,0,0,0,0,1.481148,0,0,0,0,0,0,98.51885,0,0,0,0,0,471
0,0,0,0,0,3.920707,0,0,0,0,0,0,96.07929,0,0,0,0,0,501
0,0,0,0,0,5.416509,0,0,0,0,0,0,94.58349,0,0,0,0,0,521
0,0,0,0,0,6.665245,0,0,0,0,0,0,93.33475,0,0,0,0,0,525
0,0,0,0,0,8.693837,0,0,0,0,0,0,91.30616,0,0,0,0,0,518
20,0,30,4,5,0,1,30,0,0,0,0,10,0,0,0,0,0,581
60,0,10,5,13.3,0.7,1,0,0,0,0,0,10,0,0,0,0,0,543
0,7.920849,30.44176,0,0,0,0,0,0,0,0,61.63738,0,0,0,0,0,0,552
0,7.940194,29.66414,0,0,0,0,0,0,0,0,60.17405,0,0,2.221617,0,0,0,554
0,8.004897,27.48529,0,0,0,0,0,0,0,0,55.55093,0,0,8.958883,0,0,0,565
0,8.047594,25.9834,0,0,0,0,0,0,0,0,52.45901,0,0,13.51,0,0,0,574
0,8.087631,24.37708,0,0,0,0,0,0,0,0,49.43233,0,0,18.10295,0,0,0,583
0,8.175276,21.29196,0,0,0,0,0,0,0,0,43.08406,0,0,27.4487,0,0,0,596
0,8.210226,20.02152,0,0,0,0,0,0,0,0,40.52674,0,0,31.24152,0,0,0,600
0,8.264841,18.13923,0,0,0,0,0,0,0,0,36.59671,0,0,36.99922,0,0,0,607
0,0,0,0,2.228241,0,0,0,11.70431,0,0,0,0,0,0,86.06744,0,0,302
0,0,90.30964,0,0,9.690357,0,0,0,0,0,0,0,0,0,0,0,0,463
0,0,85.84198,0,9.552534,4.605485,0,0,0,0,0,0,0,0,0,0,0,0,435
0,0,81.79552,0,18.20448,0,0,0,0,0,0,0,0,0,0,0,0,0,455
0,0,79.9052,0,13.33783,0,0,0,0,6.756974,0,0,0,0,0,0,0,0,420
0,0,78.10027,0,8.691033,0,0,0,0,13.20869,0,0,0,0,0,0,0,0,415
0,0,76.37509,0,4.249527,0,0,0,0,19.37538,0,0,0,0,0,0,0,0,402
0,0,74.72448,0,0,0,0,0,0,25.27552,0,0,0,0,0,0,0,0,419
0,0,0,0,0,0,0,0,0,0,68.08841,0,31.91159,0,0,0,0,0,347
0,3.340546,0,0,0,0,0,0,0,0,65.81389,0,30.84557,0,0,0,0,0,392
0,0,0,0,30.39324,0,0,0,0,0,0,0,0,0,0,0,0,69.60676,283
47.01347,0,0,0,46.9284,0,0,0,0,0,0,0,0,0,0,0,0,6.058128,390
47.07927,0,0,14.07512,32.90772,0,0,0,0,0,0,0,0,0,0,0,0,5.937883,474
46.97004,0,0,18.83934,28.2298,0,0,0,0,0,0,0,0,0,0,0,0,5.960825,530
47.09178,0,0,23.52581,23.38133,0,0,0,0,0,0,0,0,0,0,0,0,6.001074,560
47.02433,0,0,28.16171,18.79652,0,0,0,0,0,0,0,0,0,0,0,0,6.017447,570
46.94958,0,0,42.24373,4.709898,0,0,0,0,0,0,0,0,0,0,0,0,6.096793,695
65.89798,0,0,9.392586,18.76575,0,0,0,0,0,0,0,0,0,0,0,0,5.943686,505
56.44685,0,0,18.80221,18.77312,0,0,0,0,0,0,0,0,0,0,0,0,5.977817,560
37.57219,0,0,37.55161,18.81899,0,0,0,0,0,0,0,0,0,0,0,0,6.057208,500
8.055794,16.40454,52.27218,0,23.26749,0,0,0,0,0,0,0,0,0,0,0,0,0,438
13.05853,15.51196,49.42803,0,22.00149,0,0,0,0,0,0,0,0,0,0,0,0,0,444
18.93927,14.46273,46.0847,0,20.51331,0,0,0,0,0,0,0,0,0,0,0,0,0,460
25.9514,13.21163,42.09816,0,18.73881,0,0,0,0,0,0,0,0,0,0,0,0,0,478
34.45617,11.69422,37.26302,0,16.58658,0,0,0,0,0,0,0,0,0,0,0,0,0,485
58.36556,7.428349,23.67004,0,10.53605,0,0,0,0,0,0,0,0,0,0,0,0,0,528
66.50999,5.975233,19.03976,0,8.475014,0,0,0,0,0,0,0,0,0,0,0,0,0,550
0,0,0,0,0,4.85555,0,0,0,0,0,0,0,0,0,0,25.94903,69.19541,530
0,0,0,0,0,3.54894,0,0,0,3.729142,0,0,0,0,0,0,25.28833,67.43359,519
0,0,0,0,0,2.307214,0,0,0,7.273099,0,0,0,0,0,0,24.66043,65.75925,519
0,0,0,0,0,1.125658,0,0,0,10.64533,0,0,0,0,0,0,24.06297,64.16605,554
39.76023,26.57343,8.891108,11.98801,0,0,0,0,0,0,0,0,0,0,2.697303,0,0,10.08991,725
40.91816,20.95808,4.79042,18.06387,0,0,0,0,0,0,0,0,0,0,0,0,0,15.26946,738
27,22.5,4.5,22,0,0,0,0,0,0,0,0,0,0,5.4,0,0,18.6,705
13.6,22.7,9.1,29.6,0,0,0,0,0,0,0,0,0,0,0,0,0,25,682
19,23.8,4.8,28.4,0,0,0,0,0,0,0,0,0,0,0,0,0,24,717
14.28572,23.77622,4.795205,30.96903,0,0,0,0,0,0,0,0,0,0,0,0,0,26.17383,704
13.74122,23.37011,4.714142,30.49147,0,0,0,0,0,0,0,0,0,0,2.006018,0,0,25.67703,713
14.28572,18.08192,4.795205,30.96903,0,0,0,0,0,0,0,0,0,0,5.694305,0,0,26.17383,685
12.78721,21.37862,4.295705,27.77223,0,0,0,0,0,0,0,0,0,0,10.28971,0,0,23.47652,692
9.009009,22.52252,4.504505,25.82583,0,0,0,0,0,0,0,0,0,0,5.405406,0,0,32.73274,625
14.3,19,4.8,18.1,0,0,13.1,0,0,0,0,0,0,0,0,0,0,30.7,647
13.51351,22.52252,4.504504,19.51952,0,0,0,0,0,0,0,9.80981,0,0,5.405406,0,0,24.72473,645
18,22.5,4.5,26.9,0,0,0,0,0,0,0,0,0,0,5.4,0,0,22.7,700
13.68631,22.87712,4.595405,29.77023,0,0,0,0,0,0,0,0,0,1.998002,1.998002,0,0,25.07493,720
0,0,0,0,0,0,22.11503,0,0,0,0,0,0,0,0,0,0,77.88497,547
0,0,0,28.31879,0,0,0,0,0,0,0,0,0,0,0,0,0,71.68121,515
0,0,0,0,0,0,0,0,0,0,0,42.19651,0,0,0,0,0,57.80349,497
0,0,0,0,0,0,0,51.92736,0,0,0,0,0,0,0,0,0,48.07264,459
0,0,0,14.7467,0,0,10.59887,0,0,0,0,0,0,0,0,0,0,74.65443,529
0,0,0,0,0,0,9.421037,0,0,0,0,24.22073,0,0,0,0,0,66.35823,528
0,0,0,0,0,0,8.440362,32.10891,0,0,0,0,0,0,0,0,0,59.45073,525
0,0,0,0,0,0,9.937403,0,20.06727,0,0,0,0,0,0,0,0,69.99532,506
0,0,0,11.36797,0,0,0,31.08223,0,0,0,0,0,0,0,0,0,57.5498,485
0,0,0,0,0,0,0,28.34995,0,0,0,19.15916,0,0,0,0,0,52.49089,481
0,0,0,0,0,23.99899,0,0,0,0,0,0,0,0,0,0,0,76.00101,312
0,0,0,0,0,28.10699,0,0,0,0,0,0,0,0,0,0,0,71.89301,340
0,0,0,0,0,22.16772,0,0,0,0,0,0,0,0,0,0,0,77.83228,314
0,0,0,0,0,20.46421,0,0,0,0,0,0,0,0,0,0,0,79.53578,310
0,0,82.35325,0,0,17.64675,0,0,0,0,0,0,0,0,0,0,0,0,458
0,0,0,0,0,0,0,0,0,0,0,0,100,0,0,0,0,0,497
0,0,0,0,0.594907,0,0,0,0,0,0,0,99.40509,0,0,0,0,0,430
0,0,0,0,1.194703,0,0,0,0,0,0,0,98.8053,0,0,0,0,0,431
0,0,0,0,2.71598,0,0,0,0,0,0,0,97.28402,0,0,0,0,0,449
0,0,0,0,3.024032,0,0,0,0,0,0,0,96.97597,0,0,0,0,0,456
0,0,0,0,4.899598,0,0,0,0,0,0,0,95.1004,0,0,0,0,0,475
0,0,0,0,6.176534,0,0,0,0,0,0,0,93.82346,0,0,0,0,0,501
0,0,0,0,7.475357,0,0,0,0,0,0,0,92.52464,0,0,0,0,0,511
0,0,0,0,9.465871,0,0,0,0,0,0,0,90.53413,0,0,0,0,0,528
0,0,0,0,11.16467,0,0,0,0,0,0,0,88.83533,0,0,0,0,0,540
0,0,0,0,12.90115,0,0,0,0,0,0,0,87.09885,0,0,0,0,0,522
0,0,0,0,16.4923,0,0,0,0,0,0,0,83.5077,0,0,0,0,0,493
0,0,0,0,20.25018,0,0,0,0,0,0,0,79.74982,0,0,0,0,0,457
0,0,0,0,22.19531,0,0,0,0,0,0,0,77.80469,0,0,0,0,0,425
0,0,0,0,24.18667,0,0,0,0,0,0,0,75.81332,0,0,0,0,0,381
0,0,0,0,0,0,0,0,0,0,0,0,100,0,0,0,0,0,494
0,0,0,0,0,0,0,0,0,0,0,0,88.70668,0,0,0,0,11.29332,494
0,0,0,0,0,0,0,0,0,0,0,0,82.03635,0,0,0,0,17.96365,523
0,0,0,0,0,0,0,0,0,0,0,0,74.86837,0,0,0,0,25.13163,599
0,0,0,0,0,0,0,0,0,0,0,0,60.72931,0,0,0,0,39.27069,655
0,0,0,0,0,0,0,0,0,0,0,0,0,0,0,0,0,100,263
0,0,52.51427,0,0,0,0,0,0,0,47.48573,0,0,0,0,0,0,0,454
0,0,42.12332,0,0,0,0,0,0,0,57.87667,0,0,0,0,0,0,0,461
0,0,31.87449,0,0,0,0,0,0,0,68.12551,0,0,0,0,0,0,0,447
0,0,23.7758,0,0,0,0,0,0,0,76.2242,0,0,0,0,0,0,0,407
0,0,17.21486,0,0,0,0,0,0,0,82.78514,0,0,0,0,0,0,0,360
0,0,11.79166,0,0,0,0,0,0,0,88.20834,0,0,0,0,0,0,0,310
0,0,0,0,0,0,0,0,0,0,27.35345,0,72.64655,0,0,0,0,0,454
0,0,0,0,0,0,0,0,0,0,34.78606,0,65.21394,0,0,0,0,0,450
0,0,0,0,0,0,0,0,0,0,47.76499,0,52.23501,0,0,0,0,0,437
0,0,0,0,0,0,0,0,0,0,51.24107,0,48.75893,0,0,0,0,0,431
0,0,0,0,0,0,0,0,0,0,58.71928,0,41.28072,0,0,0,0,0,407
0,0,85.69336,0,0,0,0,0,0,0,0,0,14.30664,0,0,0,0,0,294
0,0,72.69338,0,0,0,0,0,0,0,0,0,27.30661,0,0,0,0,0,298
65.45,16.45,0,0,0,18.1,0,0,0,0,0,0,0,0,0,0,0,0,492
65.34,17.81,0,0,0,16.85,0,0,0,0,0,0,0,0,0,0,0,0,505
65.24,19.18,0,0,0,15.58,0,0,0,0,0,0,0,0,0,0,0,0,510
65.5,20.25,0,0,0,14.25,0,0,0,0,0,0,0,0,0,0,0,0,523
65.02,21.92,0,0,0,13.06,0,0,0,0,0,0,0,0,0,0,0,0,527
64.91,23.29,0,0,0,11.8,0,0,0,0,0,0,0,0,0,0,0,0,530
88.15,2.74,0,0,0,9.11,0,0,0,0,0,0,0,0,0,0,0,0,512
86.37318,4.102051,0,0,0,9.524762,0,0,0,0,0,0,0,0,0,0,0,0,495
84.61,5.47,0,0,0,9.92,0,0,0,0,0,0,0,0,0,0,0,0,480
82.84,6.84,0,0,0,10.32,0,0,0,0,0,0,0,0,0,0,0,0,503
81.06,8.22,0,0,0,10.72,0,0,0,0,0,0,0,0,0,0,0,0,452
79.29,9.59,0,0,0,11.12,0,0,0,0,0,0,0,0,0,0,0,0,468
77.51,10.96,0,0,0,11.53,0,0,0,0,0,0,0,0,0,0,0,0,478
75.77,12.31,0,0,0,11.92,0,0,0,0,0,0,0,0,0,0,0,0,485
49.19375,0,39.52959,0,11.27666,0,0,0,0,0,0,0,0,0,0,0,0,0,458
50.19687,0,26.92141,0,22.88171,0,0,0,0,0,0,0,0,0,0,0,0,0,529
70.39168,0,23.83129,0,5.777033,0,0,0,0,0,0,0,0,0,0,0,0,0,500
64.75512,21.13222,5.194545,0,0,8.918118,0,0,0,0,0,0,0,0,0,0,0,0,526
59.09418,19.28482,4.740434,0,16.88056,0,0,0,0,0,0,0,0,0,0,0,0,0,563
65.29585,18.46753,0,0,0,16.23662,0,0,0,0,0,0,0,0,0,0,0,0,480
55.59895,15.72497,0,0,28.67608,0,0,0,0,0,0,0,0,0,0,0,0,0,492
26.99758,0,72.99211,0,0.010304,0,0,0,0,0,0,0,0,0,0,0,0,0,329
26.94209,0,72.84206,0,0.215848,0,0,0,0,0,0,0,0,0,0,0,0,0,322
65.97322,0,0,0,34.02678,0,0,0,0,0,0,0,0,0,0,0,0,0,416
61.59781,0,0,0,31.76524,0,0,0,0,0,0,0,0,0,0,0,6.636959,0,462
59.72831,0,0,0,30.80111,0,0,0,0,0,0,0,0,0,0,0,9.470571,0,465
55.4316,0,0,0,28.58976,0,0,0,0,0,0,0,0,0,0,0,15.97863,0,469
88.94176,0,0,0,0,11.05823,0,0,0,0,0,0,0,0,0,0,0,0,480
88.1594,0,0,0,0,9.799068,0,0,0,0,0,0,0,0,0,0,0,0,425
84.14085,0,0,0,0,13.13478,0,0,0,0,0,0,0,0,0,0,0,0,415
84.74601,0,0,4.162867,0,11.09112,0,0,0,0,0,0,0,0,0,0,0,0,480
74.19124,0,0,10.81931,0,14.98946,0,0,0,0,0,0,0,0,0,0,0,0,477
73.00519,0,0,10.61869,0,12.43642,0,0,0,0,0,0,0,0,0,0,0,0,435
83.30727,1.936575,0,0,0,14.75616,0,0,0,0,0,0,0,0,0,0,0,0,475
82.35728,1.965653,0,0,0,13.0767,0,0,0,0,0,0,0,0,0,0,0,0,437
83.82216,0,1.330486,0,0,14.84736,0,0,0,0,0,0,0,0,0,0,0,0,485
82.46046,0,1.359141,0,0,12.48372,0,0,0,0,0,0,0,0,0,0,0,0,425
76.47467,0,12.65884,0,0,10.8665,0,0,0,0,0,0,0,0,0,0,0,0,512
75.32698,0,12.43186,0,0,8.670721,0,0,0,0,0,0,0,0,0,0,0,0,450
71.64052,17.2657,0,0,0,8.920189,0,0,0,0,0,0,0,0,0,0,0,0,490
65.9498,26.33291,0,0,0,7.717284,0,0,0,0,0,0,0,0,0,0,0,0,720
16.9696,52.10872,0,30.92168,0,0,0,0,0,0,0,0,0,0,0,0,0,0,826
17.28968,48.90015,0,33.81017,0,0,0,0,0,0,0,0,0,0,0,0,0,0,836
17.96749,42.10566,0,39.92685,0,0,0,0,0,0,0,0,0,0,0,0,0,0,850
18.82865,33.47319,0,47.69817,0,0,0,0,0,0,0,0,0,0,0,0,0,0,859
32.59272,48.39529,0,19.01199,0,0,0,0,0,0,0,0,0,0,0,0,0,0,797
33.63932,42.8137,0,23.54698,0,0,0,0,0,0,0,0,0,0,0,0,0,0,815
34.41284,38.6884,0,26.89876,0,0,0,0,0,0,0,0,0,0,0,0,0,0,833
34.9875,35.62366,0,29.38883,0,0,0,0,0,0,0,0,0,0,0,0,0,0,838
36.70367,26.47115,0,36.82518,0,0,0,0,0,0,0,0,0,0,0,0,0,0,809
46.3895,37.1741,0,16.4364,0,0,0,0,0,0,0,0,0,0,0,0,0,0,850
47.16301,34.08867,0,18.74833,0,0,0,0,0,0,0,0,0,0,0,0,0,0,856
48.45576,28.93208,0,22.61217,0,0,0,0,0,0,0,0,0,0,0,0,0,0,837
49.4728,24.87523,0,25.65198,0,0,0,0,0,0,0,0,0,0,0,0,0,0,826
52.02047,14.71287,0,33.26665,0,0,0,0,0,0,0,0,0,0,0,0,0,0,790
53.19447,10.02994,0,36.77559,0,0,0,0,0,0,0,0,0,0,0,0,0,0,770
2.432815,53.6694,0,43.89779,0,0,0,0,0,0,0,0,0,0,0,0,0,0,861
6.55093,51.4149,0,42.03417,0,0,0,0,0,0,0,0,0,0,0,0,0,0,853
24.86121,40.73396,0,34.40484,0,0,0,0,0,0,0,0,0,0,0,0,0,0,847
41.7769,31.67612,0,26.54698,0,0,0,0,0,0,0,0,0,0,0,0,0,0,845
49.66369,27.58183,0,22.75448,0,0,0,0,0,0,0,0,0,0,0,0,0,0,831
59.5437,21.93201,0,18.52428,0,0,0,0,0,0,0,0,0,0,0,0,0,0,828
71.75301,1.230566,0,6.733098,14.95688,0,4.181924,0,0,0.380175,0,0,0,0,0.137063,0,0.191088,0,537
0,17.68135,0,19.44903,0,0,0,26.5887,0,0,0,0,36.28093,0,0,0,0,0,576
0,20.77952,0,22.85694,0,0,0,20.83175,0,0,0,0,35.53179,0,0,0,0,0,583
0,23.75233,0,26.12695,0,0,0,15.30774,0,0,0,0,34.81297,0,0,0,0,0,589
0,29.35115,0,32.2855,0,0,0,4.904155,0,0,0,0,33.45919,0,0,0,0,0,589
0,0,0,15.97152,0,0,0,18.71538,0,0,0,0,42.56265,0,22.75045,0,0,0,525
0,0,0,18.38309,0,0,0,12.56573,0,0,0,0,42.8656,0,26.18558,0,0,0,533
0,0,0,20.82924,0,0,0,6.327904,0,0,0,0,43.1729,0,29.66996,0,0,0,538
0,17.46017,0,19.20573,0,0,0,26.25608,0,0,0,0,35.82706,0,0,0,0,0,576
0,17.2208,0,18.94244,0,0,0,25.89613,0,0,0,0,35.3359,0,0,0,0,0,552
0,16.96093,0,18.65658,0,0,0,25.50534,0,0,0,0,34.80265,0,0,0,0,0,538
0,0,0,11.08675,0,0,0,30.31332,0,0,0,0,41.36326,0,15.7924,0,0,0,580
0,0,0,10.91165,0,0,0,29.83455,0,0,0,0,40.70996,0,15.54297,0,0,0,558
0,0,0,10.47586,0,0,0,28.64301,0,0,0,0,41.38316,0,14.92222,0,0,0,540
0,0,0,0,0,0,0,0,0,0,0,0,0,0,0,94.99722,5.00278,0,330
0,0,0,0,0,0,0,0,0,0,0,0,0,0,0,84.99254,15.00746,0,381
0,0,0,0,0,5.698364,0,0,0,0,0,0,0,0,0,91.18143,3.120205,0,270
0,0,0,0,0,5.495784,0,0,0,0,0,0,0,0,0,88.30789,6.196323,0,285
0,0,0,0,0,5.324395,0,0,0,0,0,0,0,0,0,85.43709,9.238519,0,306
0,0,0,0,0,5.155057,0,0,0,0,0,0,0,0,0,82.60065,12.24429,0,320
0,0,0,0,0,5.155334,0,0,0,0,0,0,0,0,0,91.78342,3.061238,0,271
0,0,0,0,0,4.471256,0,0,0,0,0,0,0,0,0,89.55492,5.973822,0,294
0,0,0,0,0,3.819608,0,0,0,0,0,0,0,0,0,87.43207,8.748323,0,315
0,0,0,0,0,3.19814,0,0,0,0,0,0,0,0,0,85.40752,11.39433,0,340
0,0,0,0,0,2.60497,0,0,0,0,0,0,0,0,0,94.61073,2.784297,0,288
0,0,0,0,0,2.037853,0,0,0,0,0,0,0,0,0,92.5168,5.445349,0,307
0,0,0,0,0,0.975737,0,0,0,0,0,0,0,0,0,88.5952,10.42906,0,329
0,0,0,0,0,0,0,9.644895,0,0,0,0,0,0,0,90.3551,0,0,341
0,0,0,0,0,0,0,0,0,0,0,0,0,0,5.268119,94.73188,0,0,367
0,0,0,0,0,0,0,9.086937,0,0,0,0,0,0,4.734042,86.17902,0,0,367
0,0,0,0,0,0,0,19.3662,0,0,0,0,0,0,0,80.6338,0,0,351
0,0,0,0,0,0,0,20.3929,0,0,0,0,0,0,5.312068,74.29503,0,0,397
0,0,0,0,0,0,0,15.67755,0,0,0,0,0,0,8.16757,76.15488,0,0,410
30.51763,0,0,0,0,0,0,0,0,0,69.48238,0,0,0,0,0,0,0,480
44.67762,0,0,0,0,0,0,0,0,0,55.32238,0,0,0,0,0,0,0,501
48.91609,0,12.14561,0,0,0,0,0,0,0,38.9383,0,0,0,0,0,0,0,479
0,0.34484,0,0.455178,0,0,0.327149,1.244544,0,11.91479,30.94989,0,0,0,0,0,0,53.2873,202
0,0.690614,0,0.455794,0,0,0.327592,1.24623,0,11.93092,30.99179,0,0,0,0,0,0,52.87874,225
0,1.037325,0,0.456412,0,0,0.328037,1.24792,0,11.9471,31.03382,0,0,0,0,0,0,52.46908,240
0,1.384978,0,0.457032,0,0,0.328482,1.249614,0,11.96332,31.07596,0,0,0,0,0,0,52.0583,231
0,2.785083,0,0.459528,0,0,0.330276,1.256438,0,12.02865,31.24565,0,0,0,0,0,0,50.40396,254
0,5.631671,0,0.464602,0,0,0.333923,1.270311,0,12.16147,31.59067,0,0,0,0,0,0,47.04048,255
0,0,0.94985,0.459049,0,0,0.329931,1.255127,0,12.0161,31.21307,0,0,0,0,0,0,52.28799,221
0,0,1.918631,0.463623,0,0,0.333219,1.267636,0,12.13585,31.52413,0,0,0,0,0,0,50.85319,230
0,0,2.906917,0.46829,0,0,0.336573,1.280396,0,12.25802,31.84146,0,0,0,0,0,0,49.3895,264
0,0,3.876619,0.468378,0,0,0.336637,1.280637,0,12.26032,31.84745,0,0,0,0,0,0,48.41082,278
0,0,0,0,0,0,0.324626,1.234945,0,11.82289,30.86098,0,0,0,0,0,0,53.25738,211
0,1.081518,0,0.475857,8.195827,0,0.342012,1.301084,0,0,32.35593,0,0,0,0,0,0,54.70439,233
0,0,0,0,0,4.471412,0,0,0,0,0,0,0,0,0,95.52859,0,0,269
0,0,0,0,4.52847,2.183274,0,0,0,0,0,0,0,0,0,93.28825,0,0,258
0,0,0,0,6.713977,1.078985,0,0,0,0,0,0,0,0,0,92.20704,0,0,257
0,0,0,0,0,0,22.11503,0,0,0,0,0,0,0,0,0,0,77.88497,545
0,0,0,0,0,0,10.63171,26.9635,0,0,0,0,0,0,0,0,0,62.40479,529
0,0,0,0,0,0,8.440362,32.10891,0,0,0,0,0,0,0,0,0,59.45073,526
0,0,0,0,0,0,6.447103,36.7892,0,0,0,0,0,0,0,0,0,56.7637,528
0,0,0,0,0,0,0,51.92736,0,0,0,0,0,0,0,0,0,48.07264,514
0,0,0,0,0,17.39051,0,0,0,0,0,0,0,0,0,0,0,82.60949,330
0,0,0,0,0,13.74564,4.635074,0,0,0,0,0,0,0,0,0,0,81.61929,336
0,0,0,0,0,12.16453,0,15.60456,0,0,0,0,0,0,0,0,0,72.23091,326
0,0,0,0,0,10.01486,0,22.02339,0,0,0,0,0,0,0,0,0,67.96175,329
0,0,0,0,0,8.105119,0,27.7258,0,0,0,0,0,0,0,0,0,64.16908,335
0,0,0,0,0,6.397261,0,32.8254,0,0,0,0,0,0,0,0,0,60.77734,345
0,0,0,0,0,4.86088,0,37.41297,0,0,0,0,0,0,0,0,0,57.72615,355
0,0,0,0,0,2.208677,0,45.33235,0,0,0,0,0,0,0,0,0,52.45898,383
0,0,0,0,19.04567,0,8.256831,0,0,0,0,0,0,0,0,0,0,72.6975,380
0,0,0,5.531867,24.45614,0,0,0,0,0,0,0,0,0,0,0,0,70.01199,299
0,0,0,11.12852,18.44951,0,0,0,0,0,0,0,0,0,0,0,0,70.42197,331
0,0,0,22.52079,6.222716,0,0,0,0,0,0,0,0,0,0,0,0,71.25649,438
0,0,0,0,15.46494,0,0,25.50526,0,0,0,0,0,0,0,0,0,59.0298,300
0,0,0,0,9.581954,0,0,35.55643,0,0,0,0,0,0,0,0,0,54.86161,338
0,0,0,0,6.941394,0,0,40.06787,0,0,0,0,0,0,0,0,0,52.99073,358
0,0,0,0,4.474991,0,0,44.28177,0,0,0,0,0,0,0,0,0,51.24324,377
0,0,0,0,0,0,0,51.92736,0,0,0,0,0,0,0,0,0,48.07264,429
0,0,0,0,15.46494,0,0,25.50526,0,0,0,0,0,0,0,0,0,59.0298,300
0,0,0,0,16.44913,0,0,13.56421,7.200212,0,0,0,0,0,0,0,0,62.78646,292
0,0,0,0,16.66119,0,0,10.99126,8.751644,0,0,0,0,0,0,0,0,63.59591,293
0,0,0,0,17.10215,0,0,5.641081,11.97769,0,0,0,0,0,0,0,0,65.27908,281
0,0,0,0,15.46494,0,0,25.50526,0,0,0,0,0,0,0,0,0,59.0298,300
0,0,0,0,12.71706,0,0,25.16806,0,3.865496,0,0,0,0,0,0,0,58.24938,293
0,0,0,0,2.415665,0,0,23.90394,0,18.35671,0,0,0,0,0,0,0,55.32368,269
0,0,0,0,0,0,0,23.6075,0,21.75488,0,0,0,0,0,0,0,54.63761,280
0,0,0,0,0,8.105119,0,27.7258,0,0,0,0,0,0,0,0,0,64.16908,340
0,0,0,0,0,7.169536,0,27.25042,0,2.511193,0,0,0,0,0,0,0,63.06885,307
0,0,0,0,0,6.563435,0,26.94246,0,4.138021,0,0,0,0,0,0,0,62.35608,300
0,0,0,0,0,5.106473,0,26.20216,0,8.048642,0,0,0,0,0,0,0,60.64273,283
0,0,0,0,0,3.727436,0,25.50145,0,11.7501,0,0,0,0,0,0,0,59.021,268
0,0,0,0,0,2.420235,0,24.83725,0,15.25875,0,0,0,0,0,0,0,57.48376,265
0,0,0,0,2.761817,6.65766,0,27.32925,0,0,0,0,0,0,0,0,0,63.25128,286
0,0,0,0,5.445744,5.251024,0,26.94387,0,0,0,0,0,0,0,0,0,62.35936,285
0,0,0,0,13.0618,1.259476,0,25.85031,0,0,0,0,0,0,0,0,0,59.82841,287
52.54135,32.42223,5.534556,0,0,9.501857,0,0,0,0,0,0,0,0,0,0,0,0,610
61.69057,26.17178,4.467588,0,0,7.67006,0,0,0,0,0,0,0,0,0,0,0,0,615
71.00638,19.80752,3.381193,0,0,5.804912,0,0,0,0,0,0,0,0,0,0,0,0,655
75.40755,17.29249,2.811306,0,0,4.48866,0,0,0,0,0,0,0,0,0,0,0,0,660
78.22526,16.34803,2.120893,0,0,3.305826,0,0,0,0,0,0,0,0,0,0,0,0,730
0,0,0,0,0,0,0,51.92736,0,0,0,0,0,0,0,0,0,48.07264,454
0,0,0,0,0,0,0,54.54971,0,0,0,0,0,0,0,0,0,45.45028,495
0,0,0,0,0,0,0,57.45101,0,0,0,0,0,0,0,0,0,42.54899,523
0,0,0,0,0,0,1.494005,51.15157,0,0,0,0,0,0,0,0,0,47.35443,467
0,0,0,0,0,0,3.299885,50.21382,0,0,0,0,0,0,0,0,0,46.48629,498
0,0,0,0,0,0,5.526679,49.05751,0,0,0,0,0,0,0,0,0,45.41582,535
0,0,0,0,0,0,12.01054,45.69061,0,0,0,0,0,0,0,0,0,42.29885,600
0,0,0,2.066596,0,0,0,50.85423,0,0,0,0,0,0,0,0,0,47.07917,455
0,0,0,4.532749,0,0,0,49.57363,0,0,0,0,0,0,0,0,0,45.89362,470
0,0,0,7.526734,0,0,0,48.01893,0,0,0,0,0,0,0,0,0,44.45433,510
0,0,0,0,0,0,0,49.97859,0,0,0,3.752888,0,0,0,0,0,46.26852,486
0,0,0,0,0,0,0,47.73909,0,0,0,8.065631,0,0,0,0,0,44.19527,514
0,0,0,0,0,0,0,45.13859,0,0,0,13.0736,0,0,0,0,0,41.78781,542
0,0,0,0,0,0,0,42.08212,0,0,0,18.95965,0,0,0,0,0,38.95823,563
0,0.752072,0,1.24089,0,0,0,50.89247,0,0,0,0,0,0,0,0,0,47.11456,475
0,1.651032,0,2.724138,0,0,0,49.65546,0,0,0,0,0,0,0,0,0,45.96938,505
0,2.744569,0,4.528432,0,0,0,48.15069,0,0,0,0,0,0,0,0,0,44.57631,528
0,5.837875,0,9.632268,0,0,0,43.89413,0,0,0,0,0,0,0,0,0,40.63573,589
0,11.29244,0,18.63208,0,0,0,36.38835,0,0,0,0,0,0,0,0,0,33.68713,646
0,0,100,0,0,0,0,0,0,0,0,0,0,0,0,0,0,0,215
0,0,100,0,0,0,0,0,0,0,0,0,0,0,0,0,0,0,260
0,0,84.88613,0,15.11387,0,0,0,0,0,0,0,0,0,0,0,0,0,430
0,0,78.92204,0,21.07796,0,0,0,0,0,0,0,0,0,0,0,0,0,476
0,0,69.19832,0,30.80168,0,0,0,0,0,0,0,0,0,0,0,0,0,481
0,0,41.24749,0,58.75251,0,0,0,0,0,0,0,0,0,0,0,0,0,285
0,0,35.96492,0,64.03508,0,0,0,0,0,0,0,0,0,0,0,0,0,259
0,0,31.0019,0,68.9981,0,0,0,0,0,0,0,0,0,0,0,0,0,244
0,0,27.24253,0,72.75747,0,0,0,0,0,0,0,0,0,0,0,0,0,235
0,0,100,0,0,0,0,0,0,0,0,0,0,0,0,0,0,0,259
0,0,95.52422,0,4.47578,0,0,0,0,0,0,0,0,0,0,0,0,0,299
0,0,90.99877,0,9.00123,0,0,0,0,0,0,0,0,0,0,0,0,0,357
0,0,86.42282,0,13.57718,0,0,0,0,0,0,0,0,0,0,0,0,0,400
0,0,81.79552,0,18.20448,0,0,0,0,0,0,0,0,0,0,0,0,0,454
0,0,77.11599,0,22.88401,0,0,0,0,0,0,0,0,0,0,0,0,0,473
0,0,72.38336,0,27.61664,0,0,0,0,0,0,0,0,0,0,0,0,0,478
0,0,69.23029,0,30.76971,0,0,0,0,0,0,0,0,0,0,0,0,0,474
0,0,67.59671,0,32.40329,0,0,0,0,0,0,0,0,0,0,0,0,0,471
0,0,99.39449,0,0,0,0,0,0,0,0,0,0,0,0,0,0,0,254
0,0,98.47713,0,0,0,0,0,0,0,0,0,0,0,0,0,0,0,256
0,0,96.92343,0,0,0,0,0,0,0,0,0,0,0,0,0,0,0,275
0,0,94.77148,0,2.220256,0,0,0,0,0,0,0,0,0,0,0,0,0,289
73.00001,0.5,0,9.000001,10,0,3,0,0,4,0,0,0,0,0,0,0,0,543
66.03,1.77,0,0,11.23,0,0,0,0,7,10,0,0,0,0,0,0,0,465
3,1,13,0,0,0,1,0,14,0,67,0,0,1,0,0,0,0,384
1,3,16,0,0,0,0.1,0,16.9,0,61,0,0,2,0,0,0,0,394
2,2,14.4,0,0,0,2,0,15.5,0,64,0,0,0.1,0,0,0,0,386
2,2,15,0,0,0,1,0,17,0,62,0,0,1,0,0,0,0,397
29.1,7.2,0,0,0,0,0,51,0.1,0,0,0,0,8.9,0,0,0,0,680
27,5.6,0,0,0,0,0,52,4.2,0,0,0,0,7.8,0,0,0,0,670
66.0069,0,0,0,33.99311,0,0,0,0,0,0,0,0,0,0,0,0,0,432
82.1793,0,0,7.482822,10.33789,0,0,0,0,0,0,0,0,0,0,0,0,0,566
78.58472,0,0,7.474554,13.94072,0,0,0,0,0,0,0,0,0,0,0,0,0,554
76.02203,0,0,7.46866,16.50931,0,0,0,0,0,0,0,0,0,0,0,0,0,544
70.3983,0,0,7.455726,22.14597,0,0,0,0,0,0,0,0,0,0,0,0,0,528
80.28223,0,0,9.366047,10.35172,0,0,0,0,0,0,0,0,0,0,0,0,0,571
76.95013,0,0,12.67385,10.37603,0,0,0,0,0,0,0,0,0,0,0,0,0,587
65.89075,0,0,23.65255,10.45669,0,0,0,0,0,0,0,0,0,0,0,0,0,624
70.67558,0,0,11.22764,18.09678,0,0,0,0,0,0,0,0,0,0,0,0,0,553
71.20139,0,0,18.38065,10.41796,0,0,0,0,0,0,0,0,0,0,0,0,0,611
78.8561,0,0,10.78178,10.36212,0,0,0,0,0,0,0,0,0,0,0,0,0,586
75.51729,0,0,14.09624,10.38648,0,0,0,0,0,0,0,0,0,0,0,0,0,597
63.46376,0,0,26.06185,10.47439,0,0,0,0,0,0,0,0,0,0,0,0,0,625
70.82841,0,0,17.515,11.65659,0,0,0,0,0,0,0,0,0,0,0,0,0,604
39.51035,0,50.25875,0,9.952229,0,0,0,0,0,0,0,0,0,0,0,0,0,453
46.48379,0,48.77806,0,4.389028,0,0,0,0,0,0,0,0,0,0,0,0,0,392
54.7,0,45.3,0,0,0,0,0,0,0,0,0,0,0,0,0,0,0,351
25.18181,0,59.5298,0,15.20982,0,0,0,0,0,0,0,0,0,0,0,0,0,469
53.56896,0,0,0,0,4.440193,0,0,0,41.99085,0,0,0,0,0,0,0,0,361
51.56188,0,0,8.020554,0,0,0,0,0,40.41757,0,0,0,0,0,0,0,0,376
50.58211,0,9.768322,0,0,0,0,0,0,39.64956,0,0,0,0,0,0,0,0,419
57.66732,0,33.40981,0,8.922863,0,0,0,0,0,0,0,0,0,0,0,0,0,498
56.82229,0,32.92024,0,10.25746,0,0,0,0,0,0,0,0,0,0,0,0,0,514
56.00167,0,32.44481,0,11.55351,0,0,0,0,0,0,0,0,0,0,0,0,0,526
52.23016,0,30.25977,0,17.51007,0,0,0,0,0,0,0,0,0,0,0,0,0,560
51.53601,0,29.85761,0,18.60638,0,0,0,0,0,0,0,0,0,0,0,0,0,562
47.72995,0,27.65255,0,24.61751,0,0,0,0,0,0,0,0,0,0,0,0,0,539
80.28223,0,0,9.366047,10.35172,0,0,0,0,0,0,0,0,0,0,0,0,0,577
75.33103,0,0,11.71789,12.95107,0,0,0,0,0,0,0,0,0,0,0,0,0,574
74.167,0,0,9.975912,15.85708,0,0,0,0,0,0,0,0,0,0,0,0,0,533
74,0,0,8,18,0,0,0,0,0,0,0,0,0,0,0,0,0,509
74,0,0,8,0,0,0,0,0,18,0,0,0,0,0,0,0,0,610
0.5,1.5,0,21,0.6,0,0.4,0,0,0.5,0,0,0,0,0,0,1.1,74.4,535
0.6,1.6,0,19,1.9,0,0.6,0,0,0.8,0,0,0,0,0,0,0.2,75.3,537
0.6,1.9,0,18.4,0.5,0,0.7,0,0,0.2,0,0,0,0,0,0,1.1,76.60001,526
0.2,1.8,0,13,2,0,0.5,0,0,0.2,0,0,0,0,0,0,2,80.3,524
0.6,0.4,0,12,0.9,0,0.2,0,0,0.9,0,0,0,0,0,0,1,84,521
0,0,0,0,0,0,0,51.92736,0,0,0,0,0,0,0,0,0,48.07264,456
0,0,0,0,0,0,0,49.84565,0,0,0,0,0,0,0,0,0,46.14545,468
0,0,0,0,0,0,0,50.13127,0,0,0,0,0,0,0,0,0,46.40987,458
35.21816,32.18072,0,29.58258,0,0,0,0,0,0,0,0,0,0,0,0,0,0,817
0,0,0,0,0,17.39051,0,0,0,0,0,0,0,0,0,0,0,82.60949,325
80.10962,0,0,0,0,19.89038,0,0,0,0,0,0,0,0,0,0,0,0,447
26.53052,0.820784,12.23972,0,2.038828,2.040169,0,0,0,2.546301,53.05943,0,0,0,0,0,0,0,410
24.75994,0.762663,11.42455,0,1.904318,8.572498,0,0,0,2.384731,49.52041,0,0,0,0,0,0,0,395
24.07931,0.741371,11.11143,0,1.855196,11.11339,0,0,0,2.317273,48.14618,0,0,0,0,0,0,0,407
48.01857,11.23946,14.38953,3.09078,0,0,2.22143,14.78888,0,0,0,2.85556,0,3.395793,0,0,0,0,640
51.10007,16.16726,15.05341,2.425033,0,0,3.485878,8.840674,0,0,0,0,0,1.776231,1.151437,0,0,0,658
55.11871,12.26686,12.56391,5.903289,0,0,3.636737,4.611637,1.223985,0,0,4.674881,0,0,0,0,0,0,661
55.65651,13.93487,11.62929,7.664,0,0,3.672221,4.656633,0,0,0,1.573498,0,0,1.212988,0,0,0,669
56.56959,12.19009,12.48527,5.028293,0,0,3.011646,4.582774,0,0,0,3.097081,0,1.841504,1.193749,0,0,0,666
55.52845,15.44757,11.60253,5.097577,0,0,3.663772,0,1.233083,0,0,3.139755,0,1.866877,2.420395,0,0,0,672
54.55684,11.94598,13.25486,7.391402,0,0,1.180535,4.491004,0,0,0,3.035062,0,1.804627,2.339688,0,0,0,658
50.89791,11.14481,10.46346,3.06475,0,0,1.652042,18.85414,0,0,0,2.831511,0,0,1.091387,0,0,0,660
53.44968,11.70355,10.98804,6.436804,0,0,1.156578,10.99966,0,0,0,2.973469,0,0,2.292207,0,0,0,660
51.43188,9.854013,10.57323,3.871129,0,0,1.669373,16.93506,0,0,0,2.861217,0,1.70126,1.102837,0,0,0,662
64.55424,0.949827,19.99699,0,7.02465,0,0,0.952214,0,4.021821,0,0,0,0,0.496077,0,0,0,530
62.68898,0.203462,11.01482,0,6.007201,0,0,0,0,4.027846,12.08915,0,0,0,1.024692,0,0,0,551
62.73743,0.215078,18.98656,0,5.976633,0,0,0,0,3.973955,4.035587,0,0,0,0.96284,0,0,0,532
54.77877,0.202397,20.0388,0,5.975763,0,0,0,0,4.006766,12.02588,0,0,0,1.019329,0,0,0,518
70.00949,2.011006,8.450063,0,6.018092,0,0,2.093602,2.96356,3.572787,0,0,0,0,0,0,0,0,580
69.23627,2.012378,8.455828,0,6.774971,0,0,2.09503,2.965582,3.575224,0,0,0,0,0,0,0,0,581
61.94109,0,23.99467,0,2.362954,0,0,0,0,8.33166,0,0,0,0,0,0,0,0,496
62.40775,0,23.00849,0,2.548596,0,0,0,0,9.18133,0,0,0,0,0,0,0,0,527
61.89844,0,24.11993,0,1.986453,0,0,0,0,8.482022,0,0,0,0,0,0,0,0,493
62.77013,0,22.04332,0,2.46484,0.502765,0,0,0,9.221122,0,0,0,0,0,0,0,0,530
60.26257,0,23.62718,0,1.971933,0,0,0,0,9.276293,0,0,0,0,0.968167,0,0,0,500
59.19902,0,23.53009,0,1.963829,0,0,0,0,9.3803,0,0,0,0,2.0489,0,0,0,504
59.30439,0,23.64781,0,1.982505,0,0.982253,0,0,9.326026,0,0,0,0,0.973357,0,0,0,505
57.37251,0,23.60605,2.984277,1.979004,0,0,0,0,9.309556,0,0,0,0,0.971638,0,0,0,551
59.20527,0,23.60149,0,2.054416,0,0,0,0,9.366945,0,0.936729,0,0,0.962816,0,0,0,523
58.20543,0,23.59466,0,2.044734,0,0,0,0,9.322799,0,2.020014,0,0,0.958278,0,0,0,527
57.21497,0,23.58789,0,2.035142,0,0,0,0,9.279068,0,3.093136,0,0,0.953783,0,0,0,545
55.98848,3.05993,23.5052,0,2.046034,0,1.028129,0,0,9.32873,0,0,0,0,0.958888,0,0,0,506
50.19736,12.06398,23.50674,0.97098,1.96747,0,0,0,0,7.339518,0,0,0,0,0.461034,0,0,0,504
57.84378,0.204215,10.03967,0,3.972335,0,0,0,0,4.024787,19.96771,0,0,0,0.959919,0,0,0,530
63.7319,0.205165,10.00633,0,5.523003,0,0,0,0,4.061563,11.86955,0,0,0,1.033269,0,0,0,532
62.7311,0.196018,15.99939,0,3.024651,0,0,0,0,10.02957,3.960878,0,0,0,1.004079,0,0,0,545
62.82327,0.202789,9.989376,0,5.987351,0,0,0,0,4.014536,12.0492,0,0,0,1.021306,0,0,0,542
73,0,16.5,0,3,0,0,0,0,1.5,6,0,0,0,0,0,0,0,466
68.5,2.5,17.2,0,6.8,0,0,0,5,0,0,0,0,0,0,0,0,0,510
55.3,1.7,0,0,3.8,0,0,0,0,9.2,30,0,0,0,0,0,0,0,422
71.9,0,0,5.5,16.1,0,3.5,2,0,1,0,0,0,0,0,0,0,0,490
69.5,0,0,5.5,12.5,0,3.5,5,0,4,0,0,0,0,0,0,0,0,490
69.5,0,2,5.5,11,0,3.5,2,0,6.5,0,0,0,0,0,0,0,0,505
68.93097,1.552951,26.57048,0,2.444645,0,0,0,0,0.500952,0,0,0,0,0,0,0,0,445
66.5,3,23,0,3.7,0,0,0,0,3.8,0,0,0,0,0,0,0,0,480
53.15948,0.802407,0,2.106319,3.811434,0,0,0,0,10.33099,29.78937,0,0,0,0,0,0,0,430
52,1,0,2.5,0,0,0,0,0,14.5,30,0,0,0,0,0,0,0,442
65,5,23.1,0,6.9,0,0,0,0,0,0,0,0,0,0,0,0,0,530
66,2,24,0,4,0,0,0,0,4,0,0,0,0,0,0,0,0,475
67.33668,4.0201,21.10553,0,3.015075,0,0,0,0,4.522613,0,0,0,0,0,0,0,0,500
55.7,0.3,0,0,4.2,0,0,0,0,8.3,31.5,0,0,0,0,0,0,0,425
57,1,0,0,5,0,0,0,0,7,30,0,0,0,0,0,0,0,430
52.85857,0,5.015045,0,4.012036,0,0,0,0,8.024072,30.09027,0,0,0,0,0,0,0,475
67.16418,2.487562,1.99005,6.965174,14.42786,0,0,0,6.965174,0,0,0,0,0,0,0,0,0,530
75,2,4,2,13,0,0,0,0,4,0,0,0,0,0,0,0,0,504
68.69392,3.888335,0,5.483549,17.74676,0,2.891326,0,0,1.296112,0,0,0,0,0,0,0,0,500
70.7,4.2,2.3,7,13.9,0,0,0,0,1.9,0,0,0,0,0,0,0,0,510
72,4,13,3,3.5,0,0.5,0,0,4,0,0,0,0,0,0,0,0,590
71.14229,1.002004,20.04008,0,7.815632,0,0,0,0,0,0,0,0,0,0,0,0,0,503
77.39938,5.675954,7.43034,1.547988,6.707946,0,0,1.23839,0,0,0,0,0,0,0,0,0,0,550
56.3913,2.5,8.695652,0,2.065217,0,0,4.130435,4.891304,1.217391,19.56522,0,0,0,0,0,0,0,540
68.5,2.5,17.2,0,6.8,0,0,0,5,0,0,0,0,0,0,0,0,0,555
74.94969,1.509054,13.8833,0.804829,4.929577,0,0,2.012072,0,1.911469,0,0,0,0,0,0,0,0,540
66.96697,3.503504,20.32032,0,3.803804,0,0,0,0,5.405406,0,0,0,0,0,0,0,0,525
69.9,1.15,25.5,0.31,1.5,0.22,0,0,0,1.42,0,0,0,0,0,0,0,0,490
45.59118,0.601202,0,0.300601,6.012024,0,0.501002,0,0,3.006012,43.98798,0,0,0,0,0,0,0,438
52.85857,0,5.015045,0,4.012036,0,0,0,0,8.024072,30.09027,0,0,0,0,0,0,0,475
73.8,1.7,14.2,0,4.5,0,0,0,0,0,5.8,0,0,0,0,0,0,0,525
75.3,2,16.9,0,4,0,0,0,0,1.8,0,0,0,0,0,0,0,0,525
75.60484,1.965726,16.43145,0,4.233871,0,0,0,0,1.764113,0,0,0,0,0,0,0,0,550
67.1,5,18,0,0.3,0.9,0,0,0,8.7,0,0,0,0,0,0,0,0,515
68.11301,2.522704,21.89707,0,3.229061,0,0,0,0,4.238143,0,0,0,0,0,0,0,0,490
65.50001,2.2,24.1,0,4.1,0,0,0,0,4.1,0,0,0,0,0,0,0,0,460
63.3193,3.317298,0,1.834035,9.981959,0,1.082381,12.76809,0,7.48647,0,0,0,0,0,0,0,0,484
64.83085,3.503826,0,4.228755,7.893677,0,1.792187,7.380185,0,10.06847,0,0,0,0,0,0,0,0,498
61.56997,3.854989,0,3.395586,8.848497,0,0.788975,0.19974,0,10.62619,0,10.43643,0,0,0,0,0,0,493
62.02709,4.184646,0,1.726041,6.382338,0,1.154039,1.304566,0,12.12243,11.09885,0,0,0,0,0,0,0,464
56.15001,1.7,0,0,4.25,0,0,0,0,8.350001,29.3,0,0,0,0,0,0.05,0,432
67.76476,4.850445,0,0,7.376718,0.606306,0,12.12611,0,6.871463,0,0,0,0,0,0,0,0,450
76.00001,1.1,0,9.500001,9.700001,0,0,0,0,3.7,0,0,0,0,0,0,0,0,520
74.02206,1.303912,0,7.522567,15.14544,0,2.006018,0,0,0,0,0,0,0,0,0,0,0,555
65.39999,4.9,3.3,6,15.4,0,1.8,0,3.2,0,0,0,0,0,0,0,0,0,530
53.6105,0.368013,0,0.338174,0.96479,0,0,0,0,11.19952,33.519,0,0,0,0,0,0,0,485
58.12669,1.455677,0,0.843289,0.250979,0,0,0,0,13.65325,25.67011,0,0,0,0,0,0,0,485
72,5,12,0,11,0,0,0,0,0,0,0,0,0,0,0,0,0,560
47.1,5.1,25.2,1.5,16.7,0,0,0,0,2.6,0,0,0,0,0,0,0,0,520
45.5,0.9,22.8,17.6,9.999999,0,0.5,0,0,0.4,0,0,0,0,0,0,0,0,560
71,0,24,0,2,0,0,1,0,2,0,0,0,0,0,0,0,0,460
74.8,1.4,18,0,4.2,0,0,0,0,1.6,0,0,0,0,0,0,0,0,500
67.03742,3.538929,21.13246,0,3.033367,0.202225,0,0,0,5.055612,0,0,0,0,0,0,0,0,480
54,18.5,0,13.5,0,0,0,8,6,0,0,0,0,0,0,0,0,0,730
63.3,8,18,0,3.4,0.7,0,3,0,3.6,0,0,0,0,0,0,0,0,492
96,2,1.8,0,0.2,0,0,0,0,0,0,0,0,0,0,0,0,0,900
88,6,5.7,0,0.3,0,0,0,0,0,0,0,0,0,0,0,0,0,760
85.8,5.5,7.4,0,0.7,0,0,0.6,0,0,0,0,0,0,0,0,0,0,725
83.6,5,8.8,0,1.4,0,0,1.2,0,0,0,0,0,0,0,0,0,0,663
81.3,4.5,10.3,0,2.1,0,0,1.8,0,0,0,0,0,0,0,0,0,0,640
79,4,11.8,0,2.8,0,0,2.4,0,0,0,0,0,0,0,0,0,0,562
76,4.5,8.5,0,6.5,0,0,4,0,0,0,0,0,0,0,0,0,0,558
72,5,12,0,11,0,0,0,0,0,0,0,0,0,0,0,0,0,551
63.8,1,20,0,15,0,0,0,0,0,0,0,0,0,0,0,0,0,555
66.8,3,11,2,14,0,0,0,3,0,0,0,0,0,0,0,0,0,548
78.8,0,19.5,0,0,0.5,0,0,0,1.2,0,0,0,0,0,0,0,0,515
81,2,11.8,0,5.2,0,0,0,0,0,0,0,0,0,0,0,0,0,528
77.6,2.2,15.9,0,4.3,0,0,0,0,0,0,0,0,0,0,0,0,0,512
77.5,2.2,15.5,0,4.8,0,0,0,0,0,0,0,0,0,0,0,0,0,510
77,2,14.5,0,6.5,0,0,0,0,0,0,0,0,0,0,0,0,0,540
75.2,2.3,15.5,0,7,0,0,0,0,0,0,0,0,0,0,0,0,0,532
74.15507,0.994036,18.68787,0.298211,5.864811,0,0,0,0,0,0,0,0,0,0,0,0,0,530
66.09829,1.805416,24.07221,0,3.811434,0,0,0,0,4.212637,0,0,0,0,0,0,0,0,520
