Repository: liubin06/DeepGlassNet

# DeepGlassNet: Self-Supervised Learning for Multi-Component Glass Composition Screening

## 1. Introduction
We present a novel self-supervised learning framework for screening multi-component glass compositions within predefined glass transition temperature (Tg) intervals. The composition screening task is formalized as a classification problem, where we introduce an innovative data augmentation strategy based on asymptotic theory to enhance training dataset robustness and improve model resilience to noise. A specialized feature extraction backbone architecture named DeepGlassNet is designed to capture complex interactions among different glass components in multi-component systems.

File: data/train_tg.csv (part 6 of 46)
SiO2,Al2O3,B2O3,CaO,Na2O,Li2O,MgO,BaO,ZnO,K2O,PbO,SrO,GeO2,ZrO2,TiO2,TeO2,FemOn,P2O5,Tg
57,1,0,0,12,0,0,0,0,0,30,0,0,0,0,0,0,0,430
84,5,11,0,0,0,0,0,0,0,0,0,0,0,0,0,0,0,750
74.3513,1.996008,16.96607,0.199601,4.491018,0,0,0,0,1.996008,0,0,0,0,0,0,0,0,560
72,4,13,3,3.5,0,0.5,0,0,4,0,0,0,0,0,0,0,0,590
65.5,3.5,23,0.5,5,0,0,0,0,2.5,0,0,0,0,0,0,0,0,520
67.33668,4.0201,21.10553,0,3.015075,0,0,0,0,4.522613,0,0,0,0,0,0,0,0,600
71.74348,5.511022,9.919839,0.300601,7.915832,0,0,2.805611,0.400802,1.402806,0,0,0,0,0,0,0,0,560
56.38191,1.005025,0,0,5.125628,0,0,0,0,7.336684,30.15075,0,0,0,0,0,0,0,435
70.99698,2.618328,0.503525,5.740181,16.4149,0,2.517623,0,0,1.208459,0,0,0,0,0,0,0,0,520
80.7858,2.706224,12.22812,0.120277,4.159567,0,0,0,0,0,0,0,0,0,0,0,0,0,560
81.39535,2.224469,12.13347,0,3.842265,0,0,0,0,0.404449,0,0,0,0,0,0,0,0,560
78.28131,2.741096,12.18487,0.85034,5.392157,0,0.140056,0,0,0.410164,0,0,0,0,0,0,0,0,527
79.75381,3.102482,10.29824,0.770617,5.204163,0,0.870697,0,0,0,0,0,0,0,0,0,0,0,530
75.35212,5.835011,8.148894,1.307847,6.036218,0,0,3.31992,0,0,0,0,0,0,0,0,0,0,570
69.3856,5.826272,16.94915,0,4.555085,0,0,0,0,3.283898,0,0,0,0,0,0,0,0,495
68.7,3.5,19,0,4.4,0,0,0,0,4.4,0,0,0,0,0,0,0,0,522
70.7,4.2,2.3,7,13.9,0,0,0,0,1.9,0,0,0,0,0,0,0,0,510
55.5,15.2,8.8,17.5,0.8,0,2.2,0,0,0,0,0,0,0,0,0,0,0,630
52.94705,15.28472,9.99001,17.18282,0.799201,0,3.796204,0,0,0,0,0,0,0,0,0,0,0,695
74.9501,0.598802,0,10.77844,9.780439,0,0,0,0,3.892216,0,0,0,0,0,0,0,0,520
75,4.9,10,1.6,7.2,0,0,0,0,1.3,0,0,0,0,0,0,0,0,550
75.8517,4.308617,11.52305,0,8.316633,0,0,0,0,0,0,0,0,0,0,0,0,0,560
75.12588,6.042296,6.847936,0,6.042296,0,4.431017,1.510574,0,0,0,0,0,0,0,0,0,0,540
79.95993,2.905812,11.92385,0.300601,4.609219,0,0,0,0,0.300601,0,0,0,0,0,0,0,0,490
69.23838,4.747775,14.34224,1.780415,1.285856,0,0,0,0,3.165183,5.440158,0,0,0,0,0,0,0,485
68.46848,4.704705,2.902903,8.50851,10.31031,0,0,0,0,5.105105,0,0,0,0,0,0,0,0,530
45,0,0,0,4,0,0,0,0,14,32,0,0,0,0,0,0,0,385
53.41627,0.493681,0,0,4.936809,0,0,0,0,8.293839,28.63349,0,0,0,0,0,0,0,465
69.93008,5.494506,4.995006,5.094905,8.491509,0,2.197803,0,2.797203,0.999001,0,0,0,0,0,0,0,0,540
67,3.5,5.5,6,10.5,0,0,0,0,7.5,0,0,0,0,0,0,0,0,556
63.319,5.401621,22.60678,1.540462,6.902071,0,0,0,0,0.170051,0,0,0,0,0,0,0.060018,0,487
65,5.5,2,7.5,12,0,0,5,0,3,0,0,0,0,0,0,0,0,515
70,0,0,5.5,17,0,4,2.5,0,1,0,0,0,0,0,0,0,0,508
65,5.5,2,7.5,12,0,0,5,0,3,0,0,0,0,0,0,0,0,530
55.8715,0.199541,0,0,3.990821,0,0,0,0,8.979348,30.92887,0,0,0,0.029931,0,0,0,425
75.41642,3.321292,6.92354,0.56191,4.304636,0,0,0.461569,2.056994,6.953642,0,0,0,0,0,0,0,0,565
66.64662,3.858489,0.901984,7.215875,14.83263,0,0.170375,0,6.364001,0.010022,0,0,0,0,0,0,0,0,535
67.35855,2.494761,1.995809,6.985331,13.97066,0,0,0,6.985331,0.009979,0,0,0,0,0,0,0,0,535
67,2.5,2,7,14.5,0,0,0,7,0,0,0,0,0,0,0,0,0,535
64.43248,4.887293,10.17355,0.498703,7.38081,0,0.179533,0,10.77199,1.346499,0,0,0,0,0,0,0.179533,0,520
64.95469,4.431017,10.87613,0.60423,7.55287,0,0,0,11.17825,0.40282,0,0,0,0,0,0,0,0,520
64.3,4,12,0,7.5,0,0,0,12,0,0,0,0,0,0,0,0,0,520
70.85828,0.998004,19.96008,0,7.984032,0,0,0,0,0,0,0,0,0,0,0,0,0,525
72.47423,2.061856,16.49484,0,5.670103,0,0,3.092783,0,0,0,0,0,0,0,0,0,0,510
73.3,2,16,0,5.5,0,0,3,0,0,0,0,0,0,0,0,0,0,510
73.94049,4.107805,13.42551,0.300571,4.608757,0,0.200381,3.105901,0,0.240457,0,0,0,0,0,0,0.070133,0,545
74.64931,3.507014,14.02806,0,4.509018,0,0,3.006012,0,0,0,0,0,0,0,0,0,0,545
74,3.5,14,0,3.5,0,0,3,0,1,0,0,0,0,0,0,0,0,545
70.83752,4.589275,10.64471,0.582446,5.342439,0,0.150633,0,6.597711,1.255272,0,0,0,0,0,0,0,0,490
73.25441,4.504414,4.424157,0.260835,5.778491,0,0,0,3.521268,0.8126,7.44382,0,0,0,0,0,0,0,515
65.34062,5.469915,6.215813,3.341621,9.58727,0,0,1.720537,2.108404,1.422178,0,0,0,0,0,0,2.008951,0,615
70.15844,4.278938,1.412857,7.912,10.91937,0,0,0,0,5.318398,0,0,0,0,0,0,0,0,520
70.9,3.24,0,4.78,15.4,0,2.9,1.56,0,1.22,0,0,0,0,0,0,0,0,484
56.39476,1.309164,0,0,4.028197,0,0,0,0,8.056395,30.21148,0,0,0,0,0,0,0,360
68.5,0,30,0,0,0,0,0,0,0,0,0,0,0,0,0,0,0,450
68.5,0,30,0,0,0,0,0,0,1.5,0,0,0,0,0,0,0,0,720
70.92907,7.392607,13.68631,0.2997,5.294705,0,0,0,0,2.397602,0,0,0,0,0,0,0,0,530
56.5,1.5,0,0.2,5.6,0,0.6,0,0,6.6,29,0,0,0,0,0,0,0,420
54.5,21.1,7.4,13.5,0,0,0,3.5,0,0,0,0,0,0,0,0,0,0,720
50,5,12,0,1.8,0,1,0,1,0,28.7,0,0,0,0,0,0,0,505
56.70892,2.513112,8.741259,0,2.076049,0,0,3.605769,4.916958,1.223776,19.66783,0,0,0,0,0,0,0,540
52.58146,5.012532,8.521304,0,0.75188,0,1.002506,0,2.556391,0,29.07268,0,0,0,0,0,0,0,540
61.51231,0,0,0.390078,8.601721,0,0,0,0,6.001201,21.70434,0,0,0,0,0,1.790358,0,425
57.11995,0,0,0.390821,8.517887,0,0.030063,0,0,4.810102,27.45766,0,0,0,0,0,1.673514,0,425
57.15715,0,1.501501,0,4.904905,0,0,0,0,7.007007,29.42943,0,0,0,0,0,0,0,425
55.88822,0.199601,0,0,3.992015,0,0,0,0,8.982036,30.93812,0,0,0,0,0,0,0,425
54.83549,0,1.994018,3.988036,13.45962,0,0,5.982054,0,6.979063,5.982054,0,0,0,4.985044,0,1.794616,0,450
42.42424,0.10101,0,0.30303,2.121212,0,0,0.30303,0,4.242424,50.50505,0,0,0,0,0,0,0,415
0,0,0,0,0,0,0,0,0,0,0,0,0,0,0,0,42.85785,57.14215,487
19.58251,40.85487,0,39.56263,0,0,0,0,0,0,0,0,0,0,0,0,0,0,788
0,71.6012,0,12.1853,16.2135,0,0,0,0,0,0,0,0,0,0,0,0,0,567
0,17.84247,56.82161,0,25.33592,0,0,0,0,0,0,0,0,0,0,0,0,0,414
13.10087,15.50375,49.43516,0,21.96021,0,0,0,0,0,0,0,0,0,0,0,0,0,444
18.90207,14.48605,46.12539,0,20.48649,0,0,0,0,0,0,0,0,0,0,0,0,0,453
25.94383,13.17783,42.12679,0,18.75155,0,0,0,0,0,0,0,0,0,0,0,0,0,471
34.48932,11.70547,37.26427,0,16.54093,0,0,0,0,0,0,0,0,0,0,0,0,0,480
45.00007,9.758458,31.30634,0,13.93513,0,0,0,0,0,0,0,0,0,0,0,0,0,490
58.74062,7.496019,23.19596,0,10.5674,0,0,0,0,0,0,0,0,0,0,0,0,0,508
0,0,0,0,0,0,0,0,0,0,0,0,0,0,0,95.46839,0,0,303
49.22391,0,0,0,50.77609,0,0,0,0,0,0,0,0,0,0,0,0,0,453
50.06915,0,0,0,46.48318,0,0,0,0,0,0,0,0,0,0,0,0,0,514
55.42464,15.98918,0,0,28.58617,0,0,0,0,0,0,0,0,0,0,0,0,0,553
58.83173,22.96222,0,0,18.20606,0,0,0,0,0,0,0,0,0,0,0,0,0,671
59.44858,25.22063,0,0,15.33079,0,0,0,0,0,0,0,0,0,0,0,0,0,797
49.45671,0,0,0,45.91461,0,0,0,0,0,0,0,0,0,0,0,0,0,473
0,0,0,0,0,23.99899,0,0,0,0,0,0,0,0,0,0,0,76.00101,316
0,0,0,0,0,17.39051,0,0,0,0,0,0,0,0,0,0,0,82.60949,325
42.5484,0,0,0,43.89007,0,0,0,0,0,0,0,0,0,0,0,0,8.869824,480
42.71738,0,0,0,46.00463,0,0,0,0,0,0,0,0,0,0,0,0,8.909703,425
46.32692,0,0,0,42.46153,0,0,0,0,0,0,0,0,0,0,0,0,9.663458,380
45.61417,0,0,0,41.51694,0,0,0,0,0,0,0,0,0,0,0,0,9.51943,412
44.85577,0,0,0,40.82098,0,0,0,0,0,0,0,0,0,0,0,0,9.359905,420
51.81991,0,0,0,33.54031,0,0,0,0,0,0,0,0,0,0,0,0,10.80444,460
1.5,13.5,4.5,0,0,0,2.4,0,1,1,0,1.6,0,0,0,0,0,72.4,600
0.5,16,3.2,0,0,0,1.5,2.7,0,2.2,0,0,0,0,0,0,0,72.00001,610
0.3,15,1,0,0,0.5,3,0.5,0,0,0,0,0,0,0,0,0,77.8,603
1.4,16,5,0,1.2,0,0.5,0,0,0,0,0,0,0,0,0,0,74.2,615
0.2,9.7,3.5,0,1,0,3.1,2.1,3.1,4.1,0,0,0,0,0,0,0,70.8,458
0,11.49425,0,0,0,7.854405,0,0,4.214559,0,0,0,0,0,0,0,0,72.22221,410
0.5,13,0,0,0,0,3,2.5,1.6,4.3,0,0,0,0,0,0,0,71,485
0,0,0,0,0,0,0,0,0,16.14209,38.24901,0,0,0,0,0,9.121991,36.48691,393
0,0,0,0,11.2418,0,0,0,0,0,40.48412,0,0,0,0,0,9.655041,38.61904,392
0,0,7.029901,0,0,0,0,0,2.739432,0,15.02504,0,0,0,0,75.20563,0,0,337
0,0,14.20391,0,0,0,0,0,5.535018,0,53.12664,0,0,0,0,27.13444,0,0,365
0,0,2.023976,0,0,0,0,0,7.098378,0,58.39902,0,0,0,0,32.47863,0,0,285
0,0,9.600046,0,0,0,0,0,11.22292,0,46.16601,0,0,0,0,33.01102,0,0,340
0,0,11.18135,0,0,0,0,0,10.69489,0,40.73513,0,0,3.598216,2.332532,31.45788,0,0,367
0,1.558512,13.30209,0,0,0,0,23.43644,6.220317,0,17.05838,0,0,0,1.83146,36.5928,0,0,347
2.601234,0,12.05629,0,0,0,0,0,2.516855,0,82.82562,0,0,0,0,0,0,0,315
52,14,5,6,0,0,8,4,4.7,0,6,0,0,0,0,0,0,0,687
47,15,6,5.5,0,0,5,9,8.5,0,2,0,0,2,0,0,0,0,680
50,13,3,14,0,0,6,4,8,0,2,0,0,0,0,0,0,0,695
58.5,11.5,2.5,8,0,0,4,8,3.5,0,3,0,0,1,0,0,0,0,710
50,18,3,6,0,0,4,6,9,0,0.5,3.2,0,0,0,0,0,0,700
53.5,13.5,4,7,0,0,3,13.5,3,0,2.5,0,0,0,0,0,0,0,715
59,14,4.3,6,0,0,3.7,5,4,0,3,0,0,0,0,0,0,0,720
54,14,2,6,0,0,5,4,4,0,1,10,0,0,0,0,0,0,725
52.5,14,5,6.5,0,0,6,8,5,0,3,0,0,0,0,0,0,0,690
49.57,17.71,0,13.65,0,0,6.42,0,9.42,0,3.23,0,0,0,0,0,0,0,742
53,15,7,0,0,0,12,4,7,0,1.7,0,0,0,0,0,0,0,705
80,1.5,9,3,1,0,0.5,1,0.5,3,0,0,0,0.5,0,0,0,0,599
67.5,1.5,15,3,1,0,3,1,2,3,0,0,0,3,0,0,0,0,621
65,6,9,3,1,0,3,5,2,3,0,0,0,3,0,0,0,0,585
73.5,1.5,9,1,5,0,3,1,2,1,0,0,0,3,0,0,0,0,579
64,6,15,3,5,0,0.5,1,2,3,0,0,0,0.5,0,0,0,0,566
67.5,6,15,1,1,0,0.5,1,2,3,0,0,0,3,0,0,0,0,559
65,6,15,3,5,0,3,1,0.5,1,0,0,0,0.5,0,0,0,0,585
71.5,1.5,9,1,5,0,0.5,5,0.5,3,0,0,0,3,0,0,0,0,594
69.5,1.5,15,1,1,0,3,5,0.5,3,0,0,0,0.5,0,0,0,0,578
69.5,6,9,1,5,0,3,1,2,3,0,0,0,0.5,0,0,0,0,577
62.5,6,9,3,5,0,3,5,0.5,3,0,0,0,3,0,0,0,0,598
69,6,15,1,3,0,0.5,1,0.5,1,0,0,0,3,0,0,0,0,565
72.89999,1.65,14.15,2.95,1,0,1.9,1.65,0,2.75,0,0,0,1.05,0,0,0,0,587
75.4,2.5,12.5,3,1.5,0,2,0,0.5,2.6,0,0,0,0,0,0,0,0,591
73.6,1.5,15,3,1,0,2,0,0,2.9,0,0,0,1,0,0,0,0,584
75,1.5,13,3,1,0,1.75,1.65,0,3.1,0,0,0,0,0,0,0,0,591
74.8,1.5,13,3,2.95,0,0.5,0,0,1.25,0,0,0,3,0,0,0,0,584
76.4,1.5,12,3,3.6,0,0.8,0.6,0,1,0,0,0,1.1,0,0,0,0,574
73.7,2,11,3,4.1,0,2.3,0,1.6,0,0,0,0,2.3,0,0,0,0,577
74.7,2,11,2.4,2.4,0,0,0,2,3,0,0,0,2.5,0,0,0,0,575
71,3.2,12,2.6,1.9,0,0,0,2.5,3,0,0,0,3.8,0,0,0,0,589
77.60001,1.5,9.000001,2.35,2.5,0,0,0,1.6,2.95,0,0,0,2.5,0,0,0,0,589
75.5,5,10,1.5,6,0,0,2,0,0,0,0,0,0,0,0,0,0,589
75.45,2.5,10,2.35,2,0,0,0,1.6,3.6,0,0,0,2.5,0,0,0,0,589
75.05,2.5,10,2.35,2,0,0,0,1.6,4,0,0,0,2.5,0,0,0,0,589
74.8,2.5,10,2.35,2,0,0,0,1.6,4.25,0,0,0,2.5,0,0,0,0,589
74.5,2.5,10,2.35,2,0,0,0,1.6,4.55,0,0,0,2.5,0,0,0,0,591
73.6,2.9,11.05,2.7,2,0,0,0,1.6,4.15,0,0,0,2,0,0,0,0,595
73.7,2.9,11.1,2.7,2.2,0,0,0,1.6,3.8,0,0,0,2,0,0,0,0,588
74.2,2.9,11.1,2.7,1.7,0,0,0,1.6,3.8,0,0,0,2,0,0,0,0,599
20.46156,34.72267,23.70899,0,21.10678,0,0,0,0,0,0,0,0,0,0,0,0,0,508
16.89547,28.67112,19.57693,0,34.85648,0,0,0,0,0,0,0,0,0,0,0,0,0,410
13.09249,22.21757,15.17038,0,49.51956,0,0,0,0,0,0,0,0,0,0,0,0,0,321
26.29353,22.30968,15.23327,0,36.16352,0,0,0,0,0,0,0,0,0,0,0,0,0,407
38.47775,29.02028,14.8615,0,17.64047,0,0,0,0,0,0,0,0,0,0,0,0,0,544
31.19893,35.29578,12.05016,0,21.45515,0,0,0,0,0,0,0,0,0,0,0,0,0,558
24.30287,41.24126,9.38665,0,25.06922,0,0,0,0,0,0,0,0,0,0,0,0,0,624
20.46156,34.72267,23.70899,0,21.10678,0,0,0,0,0,0,0,0,0,0,0,0,0,508
15.99625,40.71776,18.535,0,24.75099,0,0,0,0,0,0,0,0,0,0,0,0,0,510
11.72991,46.44572,13.59154,0,28.23283,0,0,0,0,0,0,0,0,0,0,0,0,0,560
10.06732,34.16788,34.99526,0,20.76954,0,0,0,0,0,0,0,0,0,0,0,0,0,460
7.897873,40.20738,27.454,0,24.44075,0,0,0,0,0,0,0,0,0,0,0,0,0,489
16.89547,28.67112,19.57693,0,34.85648,0,0,0,0,0,0,0,0,0,0,0,0,0,410
13.09249,22.21757,15.17038,0,49.51956,0,0,0,0,0,0,0,0,0,0,0,0,0,321
53.8,0,2,0,1.2,2.4,0,0,0,14.6,24.2,0,0,0,0,0,0,0,543
55.8,0,0,0,1.2,2.4,0,0,0,14.6,24.2,0,0,0,0,0,0,0,538
44.69955,0,0,0,0,0,0,0,0,20.3998,33.09967,0,0,0,0,0,0,0,497
46.69953,0,0,0,3.99996,0,0,0,0,14.29986,33.09967,0,0,0,0,0,0.001,0,517
49.29951,0,0,0,1.499985,0,0,0,0,14.49986,33.09967,0,0,0,0,0,0,0,497
54.1081,13.54719,0,7.864713,1.372482,0,5.65259,0,7.56972,0,9.885204,0,0,0,0,0,0,0,698
57.2179,13.98198,0,7.94624,1.888709,0,5.711185,0,7.812665,0,5.441315,0,0,0,0,0,0,0,703
46.38901,12.00826,0,5.356891,0,0,3.850148,0,7.668358,3.697905,21.02943,0,0,0,0,0,0,0,670
46.98323,12.16208,0,5.425511,2.46431,0,3.899467,0,7.766587,0,21.29881,0,0,0,0,0,0,0,665
60.61385,14.24214,0,8.268162,0,0,4.378728,0,8.842261,3.654853,0,0,0,0,0,0,0,0,735
63.70045,11.8232,0,8.824965,1.540057,0,4.673605,0,9.437725,0,0,0,0,0,0,0,0,0,740
41.52001,16.65376,0,5.143331,2.336141,0,3.696656,0,7.362648,0,20.19106,0,0,3.096384,0,0,0,0,742
58.06329,9.995971,0,4.16251,2.604096,0,2.991713,0,5.92738,0,16.25504,0,0,0,0,0,0,0,755
2.8,4.2,10,0,0,0,0,0,0,0,78,0,0,0,0,0,0,0,340
1,1,17,0,0,0,0,2,6,2,70,0,0,0,0,0,0,0,340
5,5,10,0,0,0,0,0,0,0,80,0,0,0,0,0,0,0,340
1.530612,1.020408,13.26531,0,0,0,0,0,2.040817,0,81.63266,0,0,0,0,0,0,0,310
1,1,13,0,0,0,0,0,0,0,80,0,0,0,0,0,0,0,315
1.5,0,11,0,0,0.5,0,0,0,0,85,0,0,0,0,0,0,0,270
1,1,9,0,0,0,0,0,7,0,80,0,0,0,0,0,0,0,305
1.005025,0,12.0603,0,0,0,0,0,0.502513,0,84.42211,0,0,0,0,0,0,0,290
1.5,1,15,0,0,0,0,0,2,0,80,0,0,0,0,0,0,0,310
2,0,7.5,0,0,0,0,0,7,0,83.5,0,0,0,0,0,0,0,290
1.5,0,7,0,0,0,0,0,7,0,84.5,0,0,0,0,0,0,0,288
1,0,7,0,0,0,0,0,7,0,85,0,0,0,0,0,0,0,285
1.7,1.5,9,0,0,0.8,0,0.5,7.5,0,79,0,0,0,0,0,0,0,308
1,0,7,0,0,0,0.7,0,7,0,83.3,0,0,0,0,0,0,0,292
1,0,8,0,0,0,0,0,9,0,81.5,0,0,0,0,0,0,0,298
1,0,7.5,0,0,0,0,0,7.5,0,84,0,0,0,0,0,0,0,288
78.00001,2.1,15,0,4.2,0,0,0,0,0.6,0,0,0,0,0,0,0,0,520
77.2,2.1,15,0,4.2,0,0,0,0,0.6,0,0,0,0,0,0,0,0,520
75.7,2.1,15,0,4.2,0,0,0,0,0.6,0,0,0,0,0,0,0,0,520
74.7,2.1,15,0,4.2,0,0,0,0,0.6,0,0,0,0,0,0,0,0,530
73.7,2.1,15,0,4.2,0,0,0,0,0.6,0,0,0,0,0,0,0,0,540
79.1367,2.198242,12.88969,0,3.896883,0,0,0,0,0.079936,0,0,0,0,0,0,0,0,530
71,3.7,15.2,0,6.5,0,0,0,0,0.8,0,0,0,0,0,0,0,0,510
71,2.5,15.4,0,2.7,0,0,0,0,1.6,5.9,0,0,0,0,0,0,0,490
70.3,2.3,15,0.9,4.799999,0,0,1.8,0,0.6,0,0,0,0,0,0,0,0,530
74.2,3.5,12.3,0.7,3.6,0,0,2,0,1,0,0,0,0,0,0,0,0,560
79.4,2.2,12.8,0.3,3.8,0,0,0,0,0.4,0,0,0,0,0,0,0,0,540
71.2,3.6,14,0,6.5,0.2,0.9,0,0,0.7,0,0,0,0,0,0,0,0,510
77.3,2.4,13.8,0,3.5,0,0,0,0.9,0.2,0,0,0,0,0,0,0,0,530
54.69154,14.27845,0,19.63241,0,0,0,0,11.3976,0,0,0,0,0,0,0,0,0,750
55.06861,14.3769,0,17.31656,0,0,1.761748,0,11.47619,0,0,0,0,0,0,0,0,0,745
56.24445,14.68388,0,10.09493,0,0,7.255508,0,11.72123,0,0,0,0,0,0,0,0,0,740
57.04789,14.89363,0,5.160522,0,0,11.00929,0,11.88866,0,0,0,0,0,0,0,0,0,745
57.47161,15.00425,0,2.558165,0,0,12.989,0,11.97697,0,0,0,0,0,0,0,0,0,750
57.88815,15.113,0,0,0,0,14.93509,0,12.06377,0,0,0,0,0,0,0,0,0,760
50.62653,14.31862,0,23.62518,0,0,0,0,11.42967,0,0,0,0,0,0,0,0,0,740
51.05628,14.44017,0,20.80779,0,0,2.169067,0,11.52669,0,0,0,0,0,0,0,0,0,740
51.48178,14.56051,0,18.01821,0,0,4.316732,0,11.62276,0,0,0,0,0,0,0,0,0,740
52.36643,14.81072,0,12.21856,0,0,8.781818,0,11.82248,0,0,0,0,0,0,0,0,0,740
53.74559,15.20078,0,3.176889,0,0,15.74289,0,12.13384,0,0,0,0,0,0,0,0,0,750
57.8068,16.34941,0,11.23995,0,0,8.078471,0,6.525361,0,0,0,0,0,0,0,0,0,760
46.58101,15.80932,0,10.86865,0,0,7.811607,0,18.92941,0,0,0,0,0,0,0,0,0,720
56.30807,15.92552,0,8.758833,0,0,6.295219,0,12.71236,0,0,0,0,0,0,0,0,0,740
90.74999,2.4,4.699999,0.3,0.2,0.3,0,0,0,0,0,0.3,0,1,0,0,0,0,630
88.17,2.5,6.7,1,0.2,0.3,0,0,0,0,0,0.3,0,0.8,0,0,0,0,615
86.45,1.3,8.7,1,0.2,1,0,0,0,0,0,0.3,0,1,0,0,0,0,625
0,0,3.15559,0,0,6.771988,0,0,0,0,0,0,0,0,0,0,0,90.07243,148
0,0,3.140752,0,0,5.392116,1.818238,0,0,0,0,0,0,0,0,0,0,89.6489,144
0,0,3.126052,0,0,4.02516,3.619457,0,0,0,0,0,0,0,0,0,0,89.22932,173
0,0,2.911252,0,0,4.373343,0,9.61729,0,0,0,0,0,0,0,0,0,83.09811,163
0,0,2.838003,0,0,3.654263,0,12.50042,0,0,0,0,0,0,0,0,0,81.00731,192
0,0,2.702034,0,0,2.319457,0,17.85228,0,0,0,0,0,0,0,0,0,77.12623,222
0,0,3.083599,0,0,5.293995,0,0,3.604877,0,0,0,0,0,0,0,0,88.01754,128
0,0,3.014819,0,0,3.881934,0,0,7.04894,0,0,0,0,0,0,0,0,86.05431,134
0,0,2.968798,0,10.57182,0,1.718691,0,0,0,0,0,0,0,0,0,0,84.7407,178
0,0,2.832294,0,10.08573,0,0,6.237636,0,0,0,0,0,0,0,0,0,80.84435,156
0,0,2.730811,0,7.293262,0,0,12.02828,0,0,0,0,0,0,0,0,0,77.94765,166
0,0,2.63635,0,4.693987,0,0,17.41831,0,0,0,0,0,0,0,0,0,75.25136,186
0,0,2.917681,0,10.38979,0,0,0,3.410911,0,0,0,0,0,0,0,0,83.28162,151
0,0,2.894138,0,7.729465,0,0,0,6.766777,0,0,0,0,0,0,0,0,82.60963,156
0,0,3.095922,0,2.756125,3.986364,1.792286,0,0,0,0,0,0,0,0,0,0,88.3693,163
0,0,3.052355,0,5.434679,2.620178,1.767064,0,0,0,0,0,0,0,0,0,0,87.12572,156
0,0,3.009997,0,8.038891,1.291908,1.742542,0,0,0,0,0,0,0,0,0,0,85.91666,168
0,0,2.947769,0,2.624233,3.7956,0,6.49195,0,0,0,0,0,0,0,0,0,84.14045,182
0,0,2.869767,0,7.664376,1.231721,0,6.320164,0,0,0,0,0,0,0,0,0,81.91398,160
0,0,2.80135,0,2.493884,2.404711,0,12.33897,0,0,0,0,0,0,0,0,0,79.96108,187
0,0,2.765631,0,4.92417,1.187025,0,12.18164,0,0,0,0,0,0,0,0,0,78.94153,183
0,0,2.783376,0,3.716824,1.791962,0,12.2598,0,0,0,0,0,0,0,0,0,79.44804,149
0,0,2.975072,0,0,3.830755,1.722323,6.552079,0,0,0,0,0,0,0,0,0,84.91977,198
0,0,3.001273,0,0,2.576328,1.737491,0,7.017268,0,0,0,0,0,0,0,0,85.66765,160
0,0,2.936078,0,0,1.260182,1.699749,0,10.29725,0,0,0,0,0,0,0,0,83.80674,182
0,0,3.035244,0,0,5.210978,0,3.342299,1.774174,0,0,0,0,0,0,0,0,86.63731,143
0,0,2.77964,0,0,2.386075,0,12.24335,3.249534,0,0,0,0,0,0,0,0,79.3414,198
0,0,2.649076,0,0,1.136999,0,17.50239,3.096899,0,0,0,0,0,0,0,0,75.61463,218
0,0,2.810104,0,7.50503,0,0,6.188765,3.285148,0,0,0,0,0,0,0,0,80.21095,146
0,0,2.710177,0,4.825436,0,0,11.93739,3.168329,0,0,0,0,0,0,0,0,77.35868,195
0,0,2.617113,0,2.329868,0,0,17.29121,3.059532,0,0,0,0,0,0,0,0,74.70228,212
0,0,2.908245,0,5.178093,2.496472,0,6.404905,0,0,0,0,0,0,0,0,0,83.01228,168
0,0,2.825996,0,0,2.425868,1.636021,12.44753,0,0,0,0,0,0,0,0,0,80.66458,170
0,0,1.436891,0,5.219066,2.516226,0,6.455585,0,0,0,0,0,0,0,0,0,84.37224,170
0,0,0,0,5.02624,2.42326,0,6.217074,0,0,0,0,0,0,0,0,0,86.33343,192
75.33766,0,0,11.70585,12.95648,0,0,0,0,0,0,0,0,0,0,0,0,0,571
74.04443,0,0,11.54693,9.56574,0,0,0,0,4.842906,0,0,0,0,0,0,0,0,561
72.97297,0,0,11.36136,6.106105,0,0,0,0,9.559559,0,0,0,0,0,0,0,0,577
71.68566,0,0,11.15777,3.089382,0,0,0,0,14.06719,0,0,0,0,0,0,0,0,598
62.19131,0,0,0,7.227094,0,0,26.50942,0,4.07217,0,0,0,0,0,0,0,0,493
60.94876,0,0,0,7.976381,0,0,25.97078,0,5.104084,0,0,0,0,0,0,0,0,485
60.05196,0,0,0,2.577938,0,0,25.57954,0,11.79057,0,0,0,0,0,0,0,0,518
59.22039,0,0,0,0,0,0,25.28736,0,15.49225,0,0,0,0,0,0,0,0,536
55.75576,0,0,0,9.60961,0,0,0,0,0,34.63463,0,0,0,0,0,0,0,424
55.14486,0,0,0,7.092907,0,0,0,0,3.596404,34.16584,0,0,0,0,0,0,0,432
54.5,0,0,0,4.7,0,0,0,0,7.1,33.7,0,0,0,0,0,0,0,434
53.10621,0,0,0,0,0,0,0,0,13.92785,32.96593,0,0,0,0,0,0,0,470
78,0,0,0,13.4,0,8.6,0,0,0,0,0,0,0,0,0,0,0,555
76.8008,0,0,0,9.816195,0,8.514654,0,0,4.868356,0,0,0,0,0,0,0,0,527
75.60242,0,0,0,6.495984,0,8.463856,0,0,9.437751,0,0,0,0,0,0,0,0,542
72.89066,0,0,0,0,0,8.137793,0,0,18.97154,0,0,0,0,0,0,0,0,637
67.36632,0,0,7.866066,0,0,0,7.176412,0,17.5912,0,0,0,0,0,0,0,0,594
64.45489,0,0,5.016489,0,0,0,13.69042,0,16.83821,0,0,0,0,0,0,0,0,556
61.73087,0,0,2.401201,0,0,0,19.75988,0,16.10805,0,0,0,0,0,0,0,0,537
57.6654,0,0,0,0,0,0,18.38897,0,15.09095,8.854687,0,0,0,0,0,0,0,505
56.08413,0,0,0,0,0,0,11.91788,0,14.72208,17.27592,0,0,0,0,0,0,0,490
65.70513,0,0,0,11.36819,0,1.842949,21.08374,0,0,0,0,0,0,0,0,0,0,482
69.5,0,0,0,12,0,3.8,14.7,0,0,0,0,0,0,0,0,0,0,488
73.57357,0,0,0,12.61261,0,6.106105,7.707707,0,0,0,0,0,0,0,0,0,0,526
75.91518,0,0,8.861772,13.10262,0,2.120424,0,0,0,0,0,0,0,0,0,0,0,546
76.53827,0,0,5.972987,13.2066,0,4.282141,0,0,0,0,0,0,0,0,0,0,0,532
72.82912,0,0,0,12.55502,0,4.111644,0,0,0,0,10.5042,0,0,0,0,0,0,519
68.5137,0,0,0,11.88238,0,0,0,0,0,0,19.60392,0,0,0,0,0,0,516
66.56657,0,0,0,5.725726,0,0,0,0,8.688689,0,19.01902,0,0,0,0,0,0,515
64.56457,0,0,0,0,0,0,0,0,16.91692,0,18.51852,0,0,0,0,0,0,572
65.34574,0,0,0,11.2879,0,0,13.93976,0,0,0,9.426599,0,0,0,0,0,0,475
71.68567,0,0,5.598881,12.37753,0,0,0,0,0,0,10.33793,0,0,0,0,0,0,505
70.32193,0.503018,8.953721,0,4.325955,0,0,0.301811,0,15.59356,0,0,0,0,0,0,0,0,557
53.0715,0,0,0,0.503525,0,0,0.906344,0,10.1712,35.34743,0,0,0,0,0,0,0,455
68.10865,0,0,5.633803,11.77062,0,0,0,7.444669,7.042254,0,0,0,0,0,0,0,0,493
48.64048,1.007049,4.431017,0,1.007049,0,0,30.71501,7.250755,6.948641,0,0,0,0,0,0,0,0,576
45.32663,0,0,0,4.0201,0,0,0,0,4.623116,46.03015,0,0,0,0,0,0,0,414
72.22735,17.50967,0,0,0,10.26298,0,0,0,0,0,0,0,0,0,0,0,0,513
70.29013,17.04004,0,0,5.179042,7.490788,0,0,0,0,0,0,0,0,0,0,0,0,497
65.05554,15.77105,0,0,19.17341,0,0,0,0,0,0,0,0,0,0,0,0,0,537
57.75567,32.6699,0,0,0,9.574438,0,0,0,0,0,0,0,0,0,0,0,0,661
56.30792,31.85096,0,0,4.84029,7.000828,0,0,0,0,0,0,0,0,0,0,0,0,666
54.93097,31.07209,0,0,9.443851,4.553087,0,0,0,0,0,0,0,0,0,0,0,0,676
53.61977,30.33039,0,0,13.82764,2.222202,0,0,0,0,0,0,0,0,0,0,0,0,700
52.3697,29.62328,0,0,18.00702,0,0,0,0,0,0,0,0,0,0,0,0,0,787
69.34674,18.59297,0,0,0.502513,2.512563,2.010051,3.015076,0,0.502513,0,0,0,2.010051,1.507538,0,0,0,730
69.34674,18.59297,0,0,0.502513,3.517588,1.005025,3.015076,0,0.502513,0,0,0,2.010051,1.507538,0,0,0,730
69.34674,18.59297,0,0,0.502513,1.005025,3.517588,3.015076,0,0.502513,0,0,0,2.010051,1.507538,0,0,0,773
69.34674,18.59297,0,0,0.502513,2.010051,2.512563,3.015076,0,0.502513,0,0,0,2.010051,1.507538,0,0,0,745
68.34171,18.59297,0,0,0.502513,2.512563,3.015076,3.015076,0,0.502513,0,0,0,2.010051,1.507538,0,0,0,725
68.84422,18.59296,0,0,0.502513,2.01005,3.015075,3.015075,0,0.502513,0,0,0,2.01005,1.507538,0,0,0,740
67.8392,18.59297,0,0,0.502513,2.010051,4.020101,3.015076,0,0.502513,0,0,0,2.010051,1.507538,0,0,0,730
67.33669,18.59296,0,0,0.502513,2.01005,4.522613,3.015075,0,0.502513,0,0,0,2.01005,1.507538,0,0,0,723
0,0,0,0,5.104119,2.460807,0,6.129518,0,0,0,0,0,0,0,0,0,81.48589,136
0,0,0,0,5.199131,2.506615,0,6.243619,0,0,0,0,0,0,0,0,0,83.00275,150
0,0,0,0,5.190281,2.502348,0,6.232991,0,0,0,0,0,0,0,0,0,82.86146,140
0,0,0,0,5.02624,2.42326,0,6.217074,0,0,0,0,0,0,0,0,0,86.33343,117
0,0,0,0,5.20048,2.507265,0,6.432595,0,0,0,0,0,0,0,0,0,84.07176,106
0,0,0,0,5.208396,2.511082,0,6.442388,0,0,0,0,0,0,0,0,0,84.19975,139
0,0,0,0,5.123911,2.47035,0,6.337886,0,0,0,0,0,0,0,3.233902,0,82.83395,114
0,0,0,0,30.39324,0,0,0,0,0,0,0,0,0,0,0,0,69.60676,250
0,0,0,0,29.21622,0,0,0,0,0,0,0,0,0,0,0,0,66.91116,262
84.59985,0,0,0,15.40015,0,0,0,0,0,0,0,0,0,0,0,0,0,475
79.88851,0,0,4.660057,15.45143,0,0,0,0,0,0,0,0,0,0,0,0,0,506
83.5567,1.015226,0,0,15.42807,0,0,0,0,0,0,0,0,0,0,0,0,0,475
82.42235,2.119217,0,0,15.45843,0,0,0,0,0,0,0,0,0,0,0,0,0,476
82.98014,0,1.456815,0,15.56305,0,0,0,0,0,0,0,0,0,0,0,0,0,487
80.625,0,0,0,15.12134,0,0,0,0,0,0,0,4.253662,0,0,0,0,0,484
76.79153,0,0,0,14.85244,0,0,0,0,0,0,0,8.35604,0,0,0,0,0,490
83.22537,0,0,0,15.36689,0,0,0,0,0,0,0,0,0,0,0,0,1.407734,462
81.74304,0,0,0,15.33103,0,0,0,0,0,0,0,0,0,0,0,0,2.925933,452
82.43078,0,0,0,0,17.56922,0,0,0,0,0,0,0,0,0,0,0,0,493
80.56809,0,0,0,0,17.48443,0,0,0,0,0,0,0,0,1.947471,0,0,0,503
78.7233,0,0,0,0,17.40046,0,0,0,0,0,0,0,0,3.876235,0,0,0,508
75.08638,0,0,0,0,17.23491,0,0,0,0,0,0,0,0,7.678711,0,0,0,516
77.78978,0,0,0,0,17.19412,0,0,0,0,0,0,5.016098,0,0,0,0,0,486
73.34281,0,0,0,0,16.8347,0,0,0,0,0,0,9.822486,0,0,0,0,0,489
81.4688,0,0.851304,0,0,17.6799,0,0,0,0,0,0,0,0,0,0,0,0,491
80.4835,0,1.72698,0,0,17.78952,0,0,0,0,0,0,0,0,0,0,0,0,492
80.75463,0,0,0,0,17.52491,0,0,0,0,0,0,0,0,0,0,0,1.720458,497
79.06503,0,0,0,0,17.47599,0,0,0,0,0,0,0,0,0,0,0,3.458981,497
0,0,0,0,30.7328,0,0,0,0,0,0,0,0,0,0,0,0,69.2672,274
0,2.663434,0,0,28.12288,0,0,0,0,0,0,0,0,0,0,0,0,69.21368,305
0,7.052403,0,0,20.47571,0,0,0,0,0,0,0,0,0,0,0,0,72.47189,378
0,13.64555,0,0,10.36835,0,0,0,0,0,0,0,0,0,0,0,0,75.9861,483
0,15.47237,0,0,8.032506,0,0,0,0,0,0,0,0,0,0,0,0,76.49512,550
0,18.60668,0,0,5.281505,0,0,0,0,0,0,0,0,0,0,0,0,76.11182,590
0,25.17663,0,0,0,0,0,0,0,0,0,0,0,0,0,0,0,74.82336,755
0,7.454083,0,0,26.82407,0,0,0,0,0,0,0,0,0,0,0,0,65.72185,365
0,9.848927,0,0,24.71794,0,0,0,0,0,0,0,0,0,0,0,0,65.43314,400
0,5.141412,0,0,29.59839,0,0,0,0,0,0,0,0,0,0,0,0,65.26019,300
0,7.635903,0,0,28.58258,0,0,0,0,0,0,0,0,0,0,0,0,63.78152,365
0,10.11098,0,0,28.51806,0,0,0,0,0,0,0,0,0,0,0,0,61.37096,415
0,14.82201,0,0,26.78427,0,0,0,0,0,0,0,0,0,0,0,0,58.39372,425
0,18.10057,0,0,24.30276,0,0,0,0,0,0,0,0,0,0,0,0,57.59666,426
0,18.90402,0,0,24.56306,0,0,0,0,0,0,0,0,0,0,0,0,56.53293,405
0,24.09081,0,0,22.69217,0,0,0,0,0,0,0,0,0,0,0,0,53.21701,415
0,27.37506,0,0,22.37007,0,0,0,0,0,0,0,0,0,0,0,0,50.25487,428
0,2.755088,0,0,31.7578,0,0,0,0,0,0,0,0,0,0,0,0,65.48711,305
0,5.639295,0,0,31.41242,0,0,0,0,0,0,0,0,0,0,0,0,62.94828,340
0,8.728555,0,0,31.96114,0,0,0,0,0,0,0,0,0,0,0,0,59.3103,395
0,11.67614,0,0,31.43197,0,0,0,0,0,0,0,0,0,0,0,0,56.8919,390
0,13.46812,0,0,32.94072,0,0,0,0,0,0,0,0,0,0,0,0,53.59116,360
0,15.77748,0,0,32.72473,0,0,0,0,0,0,0,0,0,0,0,0,51.49779,367
0,20.87638,0,0,34.08379,0,0,0,0,0,0,0,0,0,0,0,0,45.03983,395
76.7,0,0,0,17.6,0,5.7,0,0,0,0,0,0,0,0,0,0,0,508
75,0,0,7.8,17.2,0,0,0,0,0,0,0,0,0,0,0,0,0,527
73.4,0,0,0,16.8,0,0,0,0,0,0,0,0,0,0,0,9.8,0,463
72.5,0,0,0,16.6,0,0,0,10.9,0,0,0,0,0,0,0,0,0,554
60.83916,0,0,0,13.98601,0,0,0,0,0,25.17482,0,0,0,0,0,0,0,443
0,0,90.99877,0,9.00123,0,0,0,0,0,0,0,0,0,0,0,0,0,356
0,0,89.32697,0,5.301517,0,0,0,0,5.371521,0,0,0,0,0,0,0,0,356
0,0,88.11287,0,2.614731,0,0,0,0,9.272398,0,0,0,0,0,0,0,0,347
0,0,86.93134,0,0,0,0,0,0,13.06866,0,0,0,0,0,0,0,0,348
0,0,86.42282,0,13.57718,0,0,0,0,0,0,0,0,0,0,0,0,0,407
0,0,83.28786,0,6.106182,0,0,0,0,10.60596,0,0,0,0,0,0,0,0,389
0,0,81.80415,0,2.570316,0,0,0,0,15.62553,0,0,0,0,0,0,0,0,375
0,0,80.7256,0,0,0,0,0,0,19.2744,0,0,0,0,0,0,0,0,367
0,0,81.79552,0,18.20448,0,0,0,0,0,0,0,0,0,0,0,0,0,441
0,0,79.9052,0,13.33783,0,0,0,0,6.756974,0,0,0,0,0,0,0,0,418
0,0,76.37509,0,4.249527,0,0,0,0,19.37538,0,0,0,0,0,0,0,0,395
0,0,72.38336,0,27.61664,0,0,0,0,0,0,0,0,0,0,0,0,0,455
0,0,69.07791,0,17.57034,0,0,0,0,13.35176,0,0,0,0,0,0,0,0,424
0,0,67.53587,0,12.88358,0,0,0,0,19.58055,0,0,0,0,0,0,0,0,414
0,0,64.6495,0,4.110986,0,0,0,0,31.23952,0,0,0,0,0,0,0,0,405
0,0,63.29689,0,0,0,0,0,0,36.70311,0,0,0,0,0,0,0,0,436
0,0,67.59671,0,32.40329,0,0,0,0,0,0,0,0,0,0,0,0,0,451
0,0,66.00842,0,27.12165,0,0,0,0,6.869943,0,0,0,0,0,0,0,0,435
0,0,64.49304,0,22.08251,0,0,0,0,13.42445,0,0,0,0,0,0,0,0,417
0,0,61.66187,0,12.66786,0,0,0,0,25.67027,0,0,0,0,0,0,0,0,386
0,0,60.33749,0,8.263856,0,0,0,0,31.39866,0,0,0,0,0,0,0,0,396
0,0,59.06881,0,4.045048,0,0,0,0,36.88615,0,0,0,0,0,0,0,0,401
0,0,57.85238,0,0,0,0,0,0,42.14762,0,0,0,0,0,0,0,0,425
0,0,92.95908,0,0,7.040926,0,0,0,0,0,0,0,0,0,0,0,0,414
0,0,89.34835,0,0,4.96279,0,0,0,5.688854,0,0,0,0,0,0,0,0,404
0,0,86.00764,0,0,3.040058,0,0,0,10.9523,0,0,0,0,0,0,0,0,388
0,0,82.90775,0,0,1.255923,0,0,0,15.83633,0,0,0,0,0,0,0,0,380
0,0,80.7256,0,0,0,0,0,0,19.2744,0,0,0,0,0,0,0,0,368
0,0,90.30964,0,0,9.690357,0,0,0,0,0,0,0,0,0,0,0,0,468
0,0,81.78116,0,0,4.387619,0,0,0,13.83122,0,0,0,0,0,0,0,0,421
0,0,74.72448,0,0,0,0,0,0,25.27552,0,0,0,0,0,0,0,0,402
0,0,88.01915,0,4.897406,7.083438,0,0,0,0,0,0,0,0,0,0,0,0,459
0,0,85.84198,0,9.552534,4.605485,0,0,0,0,0,0,0,0,0,0,0,0,451
0,0,81.79552,0,18.20448,0,0,0,0,0,0,0,0,0,0,0,0,0,442
0,0,100,0,0,0,0,0,0,0,0,0,0,0,0,0,0,0,261
0,0,94.42579,0,2.212157,0,0,0,0,3.36205,0,0,0,0,0,0,0,0,307
0,0,88.91856,0,4.397732,0,0,0,0,6.683702,0,0,0,0,0,0,0,0,351
0,0,83.47711,0,6.557202,0,0,0,0,9.965679,0,0,0,0,0,0,0,0,389
0,0,78.10028,0,8.691034,0,0,0,0,13.20869,0,0,0,0,0,0,0,0,414
0,0,72.7869,0,10.79968,0,0,0,0,16.41342,0,0,0,0,0,0,0,0,428
0,0,67.53587,0,12.88358,0,0,0,0,19.58055,0,0,0,0,0,0,0,0,427
0,0,62.3461,0,14.94317,0,0,0,0,22.71073,0,0,0,0,0,0,0,0,407
0,0,95.52422,0,4.47578,0,0,0,0,0,0,0,0,0,0,0,0,0,308
0,0,90.99877,0,9.00123,0,0,0,0,0,0,0,0,0,0,0,0,0,363
0,0,86.42282,0,13.57718,0,0,0,0,0,0,0,0,0,0,0,0,0,408
0,0,81.79552,0,18.20448,0,0,0,0,0,0,0,0,0,0,0,0,0,459
0,0,77.11599,0,22.88401,0,0,0,0,0,0,0,0,0,0,0,0,0,473
0,0,72.38336,0,27.61664,0,0,0,0,0,0,0,0,0,0,0,0,0,473
0,0,100,0,0,0,0,0,0,0,0,0,0,0,0,0,0,0,252
0,0,100,0,0,0,0,0,0,0,0,0,0,0,0,0,0,0,262
0,0,95.52422,0,4.47578,0,0,0,0,0,0,0,0,0,0,0,0,0,329
0,0,90.99877,0,9.00123,0,0,0,0,0,0,0,0,0,0,0,0,0,389
0,0,86.42282,0,13.57718,0,0,0,0,0,0,0,0,0,0,0,0,0,453
0,0,81.79552,0,18.20448,0,0,0,0,0,0,0,0,0,0,0,0,0,475
0,0,72.38336,0,27.61664,0,0,0,0,0,0,0,0,0,0,0,0,0,489
0,0,67.59671,0,32.40329,0,0,0,0,0,0,0,0,0,0,0,0,0,469
0,0,37.68878,0,62.31122,0,0,0,0,0,0,0,0,0,0,0,0,0,272
0,0,35.61933,0,64.38067,0,0,0,0,0,0,0,0,0,0,0,0,0,263
0,0,33.54005,0,66.45995,0,0,0,0,0,0,0,0,0,0,0,0,0,253
0,0,32.4967,0,67.5033,0,0,0,0,0,0,0,0,0,0,0,0,0,241
0,0,30.40255,0,69.59745,0,0,0,0,0,0,0,0,0,0,0,0,0,197
0,0,81.22746,0,0,18.77255,0,0,0,0,0,0,0,0,0,0,0,0,486
0,0,75.54086,0,0,24.45914,0,0,0,0,0,0,0,0,0,0,0,0,461
0,0,71.62349,0,0,28.37651,0,0,0,0,0,0,0,0,0,0,0,0,436
0,0,67.38553,0,0,32.61447,0,0,0,0,0,0,0,0,0,0,0,0,374
0,0,63.737,0,0,36.263,0,0,0,0,0,0,0,0,0,0,0,0,345
0,17.14538,78.61799,0,4.236632,0,0,0,0,0,0,0,0,0,0,0,0,0,415
0,15.7051,71.39407,0,12.90083,0,0,0,0,0,0,0,0,0,0,0,0,0,431
0,14.83999,67.81243,0,17.34758,0,0,0,0,0,0,0,0,0,0,0,0,0,453
0,13.97375,64.13403,0,21.89222,0,0,0,0,0,0,0,0,0,0,0,0,0,467
0,13.20388,60.33611,0,26.46002,0,0,0,0,0,0,0,0,0,0,0,0,0,463
0,12.29465,56.5657,0,31.13965,0,0,0,0,0,0,0,0,0,0,0,0,0,441
0,10.70463,48.62667,0,40.6687,0,0,0,0,0,0,0,0,0,0,0,0,0,390
0,10.16775,46.65864,0,43.17361,0,0,0,0,0,0,0,0,0,0,0,0,0,375
0,9.760405,44.6009,0,45.63869,0,0,0,0,0,0,0,0,0,0,0,0,0,363
0,8.797133,40.49392,0,50.70895,0,0,0,0,0,0,0,0,0,0,0,0,0,324
0,8.369304,38.44397,0,53.18673,0,0,0,0,0,0,0,0,0,0,0,0,0,307
0,7.946959,36.31423,0,55.73881,0,0,0,0,0,0,0,0,0,0,0,0,0,286
0,7.520954,34.16602,0,58.31303,0,0,0,0,0,0,0,0,0,0,0,0,0,281
0,7.083781,32.07059,0,60.84563,0,0,0,0,0,0,0,0,0,0,0,0,0,278
0,17.18196,78.51424,0,0,4.303802,0,0,0,0,0,0,0,0,0,0,0,0,424
0,16.82949,76.50544,0,0,6.665071,0,0,0,0,0,0,0,0,0,0,0,0,453
0,13.7232,61.48484,0,0,24.79195,0,0,0,0,0,0,0,0,0,0,0,0,413
0,12.7813,58.40511,0,0,28.81358,0,0,0,0,0,0,0,0,0,0,0,0,378
0,11.91337,54.97847,0,0,33.10815,0,0,0,0,0,0,0,0,0,0,0,0,346
0,16.73344,68.55456,0,0,14.71201,0,0,0,0,0,0,0,0,0,0,0,0,460
0,15.8946,65.11794,0,0,11.64542,0,0,0,7.342038,0,0,0,0,0,0,0,0,425
0,15.13585,62.00944,0,0,8.871605,0,0,0,13.98311,0,0,0,0,0,0,0,0,422
0,14.44623,59.18419,0,0,6.350551,0,0,0,20.01903,0,0,0,0,0,0,0,0,418
0,12.70909,52.06738,0,0,0,0,0,0,35.22353,0,0,0,0,0,0,0,0,425
0,30.72083,25.74387,0,42.44133,0,0,0,0,0,0,0,0,0,1.093972,0,0,0,382
44.13882,18.52728,0,22.39608,2.501684,0,0.763129,0,0,3.539387,0,0,0,0,0.68001,0,7.453607,0,663
44.39577,18.63514,0,20.45678,2.516248,0,2.255113,0,0,3.559992,0,0,0,0,0.683968,0,7.496998,0,660
44.65574,18.74426,0,18.49475,2.530982,0,3.764569,0,0,3.580837,0,0,0,0,0.687974,0,7.540897,0,657
44.91875,18.85466,0,16.50962,2.545889,0,5.291807,0,0,3.601928,0,0,0,0,0.692025,0,7.585312,0,655
45.18489,18.96637,0,14.50097,2.560973,0,6.837142,0,0,3.623269,0,0,0,0,0.696126,0,7.630255,0,653
55.64308,2.524724,0,0,3.836743,0,0,0,0,8.979904,29.01555,0,0,0,0,0,0,0,445
72.1258,2.228487,0,6.882436,14.90087,0,3.862413,0,0,0,0,0,0,0,0,0,0,0,530
58.07355,2.593398,24.6805,4.011568,10.64098,0,0,0,0,0,0,0,0,0,0,0,0,0,570
67.98283,0,24.35796,0,7.65921,0,0,0,0,0,0,0,0,0,0,0,0,0,505
0,0,97.79092,0,0,2.209076,0,0,0,0,0,0,0,0,0,0,0,0,312
0,0,89.20145,0,0,10.79855,0,0,0,0,0,0,0,0,0,0,0,0,475
0,0,81.22746,0,0,18.77255,0,0,0,0,0,0,0,0,0,0,0,0,469
0,0,90.30964,0,0,9.690357,0,0,0,0,0,0,0,0,0,0,0,0,493
0,0,100,0,0,0,0,0,0,0,0,0,0,0,0,0,0,0,287
0,0,75.44585,0,7.4628,0,0,0,0,0,0,0,0,0,0,0,0,17.09134,434
0,0,57.72768,0,12.84793,0,0,0,0,0,0,0,0,0,0,0,0,29.42439,475
0,0,44.33957,0,16.91701,0,0,0,0,0,0,0,0,0,0,0,0,38.74342,476
0,0,33.86704,0,20.09995,0,0,0,0,0,0,0,0,0,0,0,0,46.03301,481
0,0,25.45122,0,22.65779,0,0,0,0,0,0,0,0,0,0,0,0,51.89099,487
0,0,18.5404,0,24.75821,0,0,0,0,0,0,0,0,0,0,0,0,56.70139,478
0,0,12.76401,0,26.51384,0,0,0,0,0,0,0,0,0,0,0,0,60.72215,412
0,0,7.8639,0,28.00315,0,0,0,0,0,0,0,0,0,0,0,0,64.13296,353
0,0,72.73193,0,10.79152,0,0,0,0,0,0,0,0,0,0,0,0,16.47654,450
0,0,54.24313,0,18.1086,0,0,0,0,0,0,0,0,0,0,0,0,27.64827,471
0,0,40.8816,0,23.39652,0,0,0,0,0,0,0,0,0,0,0,0,35.72189,466
0,0,16.49809,0,33.04646,0,0,0,0,0,0,0,0,0,0,0,0,50.45546,439
0,0,11.26996,0,35.11553,0,0,0,0,0,0,0,0,0,0,0,0,53.61452,404
0,0,6.898063,0,36.84574,0,0,0,0,0,0,0,0,0,0,0,0,56.2562,365
0,0,3.187977,0,38.31403,0,0,0,0,0,0,0,0,0,0,0,0,58.498,325
0,0,0,0,39.57569,0,0,0,0,0,0,0,0,0,0,0,0,60.42431,296
13.40469,0,46.59641,0,0,39.9989,0,0,0,0,0,0,0,0,0,0,0,0,304
52.31951,0,15.15577,0,0,32.52472,0,0,0,0,0,0,0,0,0,0,0,0,416
31.71223,0,36.74523,0,0,31.54254,0,0,0,0,0,0,0,0,0,0,0,0,393
12.31306,0,57.069,0,0,30.61794,0,0,0,0,0,0,0,0,0,0,0,0,391
35.43827,0,41.06263,0,0,23.4991,0,0,0,0,0,0,0,0,0,0,0,0,455
0,0,60.83433,0,0,39.16568,0,0,0,0,0,0,0,0,0,0,0,0,309
0,0,23.11359,0,0,29.76147,0,0,0,0,0,0,0,0,0,0,0,47.12494,303
0,0,0,0,0,23.99899,0,0,0,0,0,0,0,0,0,0,0,76.00101,312
0,0,69.96893,0,0,30.03107,0,0,0,0,0,0,0,0,0,0,0,0,396
0,0,25.6591,0,0,22.02608,0,0,0,0,0,0,0,0,0,0,0,52.31482,393
0,0,0,0,0,17.39051,0,0,0,0,0,0,0,0,0,0,0,82.60949,318
75.10046,0,0,0,0,24.89954,0,0,0,0,0,0,0,0,0,0,0,0,441
57.2742,0,0,0,0,42.7258,0,0,0,0,0,0,0,0,0,0,0,0,277
49.75819,0,0,0,0,50.24181,0,0,0,0,0,0,0,0,0,0,0,0,194
0,0,77.7522,0,0,22.2478,0,0,0,0,0,0,0,0,0,0,0,0,468
0,0,69.96893,0,0,30.03107,0,0,0,0,0,0,0,0,0,0,0,0,390
0,0,60.83433,0,0,39.16568,0,0,0,0,0,0,0,0,0,0,0,0,311
0,0,53.43541,0,0,46.56458,0,0,0,0,0,0,0,0,0,0,0,0,284
0,0,100,0,0,0,0,0,0,0,0,0,0,0,0,0,0,0,219
74.26646,0,0,11.24007,14.49346,0,0,0,0,0,0,0,0,0,0,0,0,0,570
72.89355,0,0,11.03228,10.66915,0,0,0,0,5.405014,0,0,0,0,0,0,0,0,565
70.29458,0,0,10.63894,3.429583,0,0,0,0,15.63691,0,0,0,0,0,0,0,0,590
69.06337,0,0,10.4526,0,0,0,0,0,20.48404,0,0,0,0,0,0,0,0,625
61.03896,2.697303,0,0,33.16683,0,0,0,0,0,0,0,0,0,0,0,3.096903,0,458
62,4.3,0,0,30,0,0,0,0,0,0,0,0,0,0,0,3.7,0,443
62.46247,5.405406,0,0,32.13213,0,0,0,0,0,0,0,0,0,0,0,0,0,480
60.7,0,0,0,33.3,0,0,0,0,0,0,0,0,0,0,0,6,0,432
61.46341,0,0,0,29.56097,0,0,0,0,0,0,0,0,0,0,0,8.97561,0,410
61.40001,5.7,0,0,32.6,0,0,0,0,0,0,0,0,0,0,0,0.3,0,475
61.47705,6.187625,0,0,31.73653,0,0,0,0,0,0,0,0,0,0,0,0.598803,0,470
73.94685,0,5.71219,0,20.34096,0,0,0,0,0,0,0,0,0,0,0,0,0,520
57.80078,0,22.32475,0,19.87447,0,0,0,0,0,0,0,0,0,0,0,0,0,556
37.39051,0,43.32471,0,19.28477,0,0,0,0,0,0,0,0,0,0,0,0,0,518
18.15653,0,63.1144,0,18.72906,0,0,0,0,0,0,0,0,0,0,0,0,0,467
0,0,81.79552,0,18.20448,0,0,0,0,0,0,0,0,0,0,0,0,0,446
71.6272,0,0,12.17129,16.20151,0,0,0,0,0,0,0,0,0,0,0,0,0,541
0,5,80,0,0,7,0,0,8,0,0,0,0,0,0,0,0,0,450
0,0,0,0,0,0,0,0,0,0,19.16403,0,80.83597,0,0,0,0,0,460
60,0,0,40,0,0,0,0,0,0,0,0,0,0,0,0,0,0,752
55,0,0,45,0,0,0,0,0,0,0,0,0,0,0,0,0,0,760
50,0,0,50,0,0,0,0,0,0,0,0,0,0,0,0,0,0,777
50,0,0,45,0,0,0,0,0,0,0,0,0,0,0,0,0,5,760
47.5,0,0,47.5,0,0,0,0,0,0,0,0,0,0,0,0,0,5,772
45,0,0,50,0,0,0,0,0,0,0,0,0,0,0,0,0,5,781
35,0,0,50,0,0,0,0,0,0,0,0,0,0,0,0,0,15,784
30,0,0,50,0,0,0,0,0,0,0,0,0,0,0,0,0,20,779
74.05299,0,0,0,25.4627,0.476314,0,0,0,0,0,0,0,0,0,0,0,0,447
73.13343,0,0,0,25.14651,0,0,0,0,1.712159,0,0,0,0,0,0,0,0,454
72.43977,0,0,0,24.908,0,0,0,0,0,0,0,0,0,0,0,0,0,457
84.93726,0,0,0,0,11.26437,3.79838,0,0,0,0,0,0,0,0,0,0,0,445
76.76108,0,0,0,0,10.18005,0,13.05887,0,0,0,0,0,0,0,0,0,0,445
66.37271,0,0,0,0,9.43108,0,24.19621,0,0,0,0,0,0,0,0,0,0,451
47.68382,40.45902,0,0,0,11.85717,0,0,0,0,0,0,0,0,0,0,0,0,650
46.00364,39.03341,0,0,0,11.43937,0,0,0,0,0,0,0,0,3.523582,0,0,0,650
45.85717,38.82924,0,0,0,11.37953,0,0,0,0,0,0,0,1.931116,2.002944,0,0,0,650
0,0,90.99877,0,9.00123,0,0,0,0,0,0,0,0,0,0,0,0,0,377
0,0,86.42282,0,13.57718,0,0,0,0,0,0,0,0,0,0,0,0,0,417
0,0,81.79552,0,18.20448,0,0,0,0,0,0,0,0,0,0,0,0,0,467
0,0,72.38336,0,27.61664,0,0,0,0,0,0,0,0,0,0,0,0,0,482
66.2123,0,0,0,33.7877,0,0,0,0,0,0,0,0,0,0,0,0,0,456
65.04436,3.641759,0,0,31.31388,0,0,0,0,0,0,0,0,0,0,0,0,0,463
65.26255,6.976936,0,0,27.76051,0,0,0,0,0,0,0,0,0,0,0,0,0,478
63.3829,12.03457,0,0,24.58253,0,0,0,0,0,0,0,0,0,0,0,0,0,501
61.67179,18.88118,0,0,19.44704,0,0,0,0,0,0,0,0,0,0,0,0,0,563
59.76044,25.11825,0,0,15.12131,0,0,0,0,0,0,0,0,0,0,0,0,0,678
59.70527,25.29548,0,0,14.99925,0,0,0,0,0,0,0,0,0,0,0,0,0,694
59.84924,25.69633,0,0,14.45443,0,0,0,0,0,0,0,0,0,0,0,0,0,727
59.3941,26.35329,0,0,14.2526,0,0,0,0,0,0,0,0,0,0,0,0,0,744
59.23611,26.89198,0,0,13.87191,0,0,0,0,0,0,0,0,0,0,0,0,0,812
59.16943,27.49591,0,0,13.33466,0,0,0,0,0,0,0,0,0,0,0,0,0,805
58.96634,28.41493,0,0,12.61873,0,0,0,0,0,0,0,0,0,0,0,0,0,802
58.52008,29.88991,0,0,11.59001,0,0,0,0,0,0,0,0,0,0,0,0,0,795
84.59985,0,0,0,15.40015,0,0,0,0,0,0,0,0,0,0,0,0,0,549
83.47564,0,0,0,15.28542,0,0,0,0,0,0,0,0,0,0,0,0,0,558
81.72917,0,0,0,15.09063,0,0,0,0,0,0,0,0,0,0,0,0,0,573
0,30.53954,25.59196,0,42.19088,0,0,0,0,0,0,0,0,1.677627,0,0,0,0,370
66.0069,0,0,0,33.99311,0,0,0,0,0,0,0,0,0,0,0,0,0,436
49.94002,0,0,15.78562,34.27436,0,0,0,0,0,0,0,0,0,0,0,0,0,468
45.04807,6.505979,0,0,48.44595,0,0,0,0,0,0,0,0,0,0,0,0,0,431
0,51.22931,0,38.74125,0,0,0,0,0,0,0,0,0,0,0,0,10.02944,0,750
0,48.22086,0,41.57323,0,0,0,0,0,0,0,0,0,0,0,0,10.20591,0,767
0,46.15573,0,43.51723,0,0,0,0,0,0,0,0,0,0,0,0,10.32704,0,773
0,38.13821,0,41.95105,0,0,0,0,0,0,0,0,0,0,0,0,19.91074,0,761
0,4.871906,0,0,3.343794,0,0,0,0,0,0,0,91.7843,0,0,0,0,0,483
0,11.05491,0,0,6.174894,0,0,0,0,0,0,0,82.77019,0,0,0,0,0,564
0,0,0,0,19.43901,0,0,0,0,0,0,0,80.56099,0,0,0,0,0,459
0,14.73973,0,0,10.00193,0,0,0,0,0,0,0,75.25834,0,0,0,0,0,623
0,0,0,0,22.31536,0,0,13.8012,0,0,0,0,0,0,0,0,0,63.88345,280
0,0,0,0,0,0,0,51.92736,0,0,0,0,0,0,0,0,0,48.07264,410
0,0,0,0,0,17.39051,0,0,0,0,0,0,0,0,0,0,0,82.60949,334
43.1939,36.6494,0,20.1567,0,0,0,0,0,0,0,0,0,0,0,0,0,0,880
19.00337,38.60904,0,42.38759,0,0,0,0,0,0,0,0,0,0,0,0,0,0,856
21.02452,27.85387,0,51.12161,0,0,0,0,0,0,0,0,0,0,0,0,0,0,840
32.26894,18.25315,0,49.47791,0,0,0,0,0,0,0,0,0,0,0,0,0,0,829
32.34285,15.98748,0,51.66967,0,0,0,0,0,0,0,0,0,0,0,0,0,0,829
23.82706,24.89455,0,51.27839,0,0,0,0,0,0,0,0,0,0,0,0,0,0,833
28.87155,22.25552,0,48.87294,0,0,0,0,0,0,0,0,0,0,0,0,0,0,836
0,47.58221,0,52.41779,0,0,0,0,0,0,0,0,0,0,0,0,0,0,829
51.72471,0,0,48.27529,0,0,0,0,0,0,0,0,0,0,0,0,0,0,792
58.97948,0,0,41.02052,0,0,0,0,0,0,0,0,0,0,0,0,0,0,776
55.49221,0,0,25.89577,0,0,18.61202,0,0,0,0,0,0,0,0,0,0,0,755
78.9047,0,0,12.27378,0,0,8.821513,0,0,0,0,0,0,0,0,0,0,0,755
44.0779,0,0,41.13843,0,0,14.78367,0,0,0,0,0,0,0,0,0,0,0,770
52.61779,0,0,42.97022,0,0,4.411986,0,0,0,0,0,0,0,0,0,0,0,766
58.69881,0,0,6.848039,0,0,34.45314,0,0,0,0,0,0,0,0,0,0,0,770
42.83867,0,0,49.97731,0,0,7.184019,0,0,0,0,0,0,0,0,0,0,0,782
62.59927,0,0,21.71807,0,0,15.68267,0,0,0,0,0,0,0,0,0,0,0,747
59.85166,0,0,0,0,0,40.14835,0,0,0,0,0,0,0,0,0,0,0,790
50.10133,10.62756,0,35.07013,0,0,4.200981,0,0,0,0,0,0,0,0,0,0,0,773
32.92477,18.70801,0,40.97211,0,0,7.395113,0,0,0,0,0,0,0,0,0,0,0,793
48.57675,20.60833,0,22.66863,0,0,8.146291,0,0,0,0,0,0,0,0,0,0,0,778
54.94647,1.864851,0,25.12828,0,0,18.0604,0,0,0,0,0,0,0,0,0,0,0,755
62.12442,0,0,0,0,0,0,0,0,37.87558,0,0,0,0,0,0,0,0,523
56.42813,0,0,0,0,0,0,0,0,43.57187,0,0,0,0,0,0,0,0,522
12.46925,47.96257,0,39.56819,0,0,0,0,0,0,0,0,0,0,0,0,0,0,877
6.305535,0,0,0,0,0,0,0,0,0,93.69447,0,0,0,0,0,0,0,318
6.26941,0,0,0,0,0,0,0,0,0,90.82874,0,0,0,0,0,0,0,315
8.234307,0,0,0,0,0,0,0,0,0,91.76569,0,0,0,0,0,0,0,331
8.185036,0,0,0,0,0,0,0,0,0,88.78415,0,0,0,0,0,0,0,328
10.34362,0,0,0,0,0,0,0,0,0,89.65638,0,0,0,0,0,0,0,338
10.27885,0,0,0,0,0,0,0,0,0,86.54939,0,0,0,0,0,0,0,343
12.66005,0,0,0,0,0,0,0,0,0,87.33994,0,0,0,0,0,0,0,354
12.57691,0,0,0,0,0,0,0,0,0,84.09661,0,0,0,0,0,0,0,351
18.04964,0,0,0,0,0,0,0,0,0,81.95036,0,0,0,0,0,0,0,379
80.10962,0,0,0,0,19.89038,0,0,0,0,0,0,0,0,0,0,0,0,437
76.80783,0,0,0,7.958617,15.23355,0,0,0,0,0,0,0,0,0,0,0,0,405
75.27962,0,0,0,11.64219,13.07818,0,0,0,0,0,0,0,0,0,0,0,0,390
73.81104,0,0,0,15.18204,11.00691,0,0,0,0,0,0,0,0,0,0,0,0,387
70.99893,0,0,0,21.96034,7.040728,0,0,0,0,0,0,0,0,0,0,0,0,383
69.69117,0,0,0,25.11256,5.196272,0,0,0,0,0,0,0,0,0,0,0,0,382
68.43072,0,0,0,28.15075,3.418535,0,0,0,0,0,0,0,0,0,0,0,0,384
67.17888,0,0,0,31.16817,1.652954,0,0,0,0,0,0,0,0,0,0,0,0,401
66.0069,0,0,0,33.99311,0,0,0,0,0,0,0,0,0,0,0,0,0,435
69.18441,0,0,0,19.25919,6.190184,0,0,0,5.366211,0,0,0,0,0,0,0,0,375
65.75064,0,0,0,14.23591,4.559288,0,0,0,15.45417,0,0,0,0,0,0,0,0,380
64.19152,0,0,0,11.91286,3.828968,0,0,0,20.06665,0,0,0,0,0,0,0,0,380
62.70463,0,0,0,9.697435,3.132481,0,0,0,24.46546,0,0,0,0,0,0,0,0,385
59.87077,0,0,0,5.555503,1.785619,0,0,0,32.78811,0,0,0,0,0,0,0,0,398
58.57529,0,0,0,3.623529,1.179213,0,0,0,36.62197,0,0,0,0,0,0,0,0,386
57.28198,0,0,0,1.771762,0.555233,0,0,0,40.39103,0,0,0,0,0,0,0,0,430
56.095,0,0,0,0,0,0,0,0,43.905,0,0,0,0,0,0,0,0,484
51.10722,8.061206,0,0,0,0,0,0,0,40.83158,0,0,0,0,0,0,0,0,555
52.58519,8.294328,0,0,5.563421,0,0,0,0,33.55707,0,0,0,0,0,0,0,0,488
55.78656,8.799285,0,0,17.61414,0,0,0,0,17.80001,0,0,0,0,0,0,0,0,436
57.5238,9.0733,0,0,24.15348,0,0,0,0,9.249416,0,0,0,0,0,0,0,0,454
59.40301,9.369712,0,0,31.22728,0,0,0,0,0,0,0,0,0,0,0,0,0,477
83.38135,8.843482,0,0,0,7.775173,0,0,0,0,0,0,0,0,0,0,0,0,523
79.3349,13.02861,0,0,0,7.636489,0,0,0,0,0,0,0,0,0,0,0,0,549
75.43027,17.06706,0,0,0,7.502666,0,0,0,0,0,0,0,0,0,0,0,0,583
71.66014,20.96641,0,0,0,7.373451,0,0,0,0,0,0,0,0,0,0,0,0,624
69.45976,23.24221,0,0,0,7.298038,0,0,0,0,0,0,0,0,0,0,0,0,669
68.01767,24.73372,0,0,0,7.248613,0,0,0,0,0,0,0,0,0,0,0,0,710
64.49649,28.37558,0,0,0,7.127931,0,0,0,0,0,0,0,0,0,0,0,0,732
82.16299,6.97141,0,0,0,7.661564,0,0,0,0,0,0,0,0,0,0,0,0,515
