Repository: liubin06/DeepGlassNet

# DeepGlassNet: Self-Supervised Learning for Multi-Component Glass Composition Screening

## 1. Introduction
We present a novel self-supervised learning framework for screening multi-component glass compositions within predefined glass transition temperature (Tg) intervals. The composition screening task is formalized as a classification problem, where we introduce an innovative data augmentation strategy based on asymptotic theory to enhance training dataset robustness and improve model resilience to noise. A specialized feature extraction backbone architecture named DeepGlassNet is designed to capture complex interactions among different glass components in multi-component systems.

File: data/train_tg.csv (part 7 of 46)
SiO2,Al2O3,B2O3,CaO,Na2O,Li2O,MgO,BaO,ZnO,K2O,PbO,SrO,GeO2,ZrO2,TiO2,TeO2,FemOn,P2O5,Tg
57.15969,16.16639,0,26.67392,0,0,0,0,0,0,0,0,0,0,0,0,0,0,797
44.66727,30.31962,0,25.0131,0,0,0,0,0,0,0,0,0,0,0,0,0,0,827
33.63932,42.81371,0,23.54698,0,0,0,0,0,0,0,0,0,0,0,0,0,0,868
85.68,0,0,0,0,14.32,0,0,0,0,0,0,0,0,0,0,0,0,461
83.56,0,0,0,0,16.44,0,0,0,0,0,0,0,0,0,0,0,0,460
80.22,0,0,0,0,19.78,0,0,0,0,0,0,0,0,0,0,0,0,458
77.76,0,0,0,0,22.24,0,0,0,0,0,0,0,0,0,0,0,0,450
75.14,0,0,0,0,24.86,0,0,0,0,0,0,0,0,0,0,0,0,448
37.02008,0,0,0,0,0,0,62.97992,0,0,0,0,0,0,0,0,0,0,715
36.76249,0,0,0,0,0,0,59.4146,0,0,0,0,0,0,0,0,0,0,715
21.20994,0,0,0,0,0,0,0,0,0,78.79006,0,0,0,0,0,0,0,410
11.86304,0,0,0,0,0,0,0,0,0,88.13696,0,0,0,0,0,0,0,345
17.97508,15.2516,0,0,0,0,0,0,0,0,66.77332,0,0,0,0,0,0,0,590
12.66005,0,0,0,0,0,0,0,0,0,87.33994,0,0,0,0,0,0,0,373
0,57.63591,0,42.36409,0,0,0,0,0,0,0,0,0,0,0,0,0,0,862
4.010614,55.26386,0,40.72552,0,0,0,0,0,0,0,0,0,0,0,0,0,0,894
5.639918,54.27998,0,40.0801,0,0,0,0,0,0,0,0,0,0,0,0,0,0,890
8.108815,52.84002,0,39.05116,0,0,0,0,0,0,0,0,0,0,0,0,0,0,889
12.28981,50.47018,0,37.24001,0,0,0,0,0,0,0,0,0,0,0,0,0,0,899
16.55875,48.0505,0,35.39075,0,0,0,0,0,0,0,0,0,0,0,0,0,0,881
0,54.7951,0,45.2049,0,0,0,0,0,0,0,0,0,0,0,0,0,0,860
4.075522,52.56192,0,43.36256,0,0,0,0,0,0,0,0,0,0,0,0,0,0,869
5.728027,51.65643,0,42.61555,0,0,0,0,0,0,0,0,0,0,0,0,0,0,878
8.231144,50.28484,0,41.48402,0,0,0,0,0,0,0,0,0,0,0,0,0,0,884
12.46925,47.96257,0,39.56819,0,0,0,0,0,0,0,0,0,0,0,0,0,0,874
16.79232,45.59373,0,37.61395,0,0,0,0,0,0,0,0,0,0,0,0,0,0,875
25.70379,40.71068,0,33.58553,0,0,0,0,0,0,0,0,0,0,0,0,0,0,856
0,50.23629,0,49.76371,0,0,0,0,0,0,0,0,0,0,0,0,0,0,850
4.182257,48.1188,0,47.69894,0,0,0,0,0,0,0,0,0,0,0,0,0,0,863
4.241867,45.63738,0,50.12075,0,0,0,0,0,0,0,0,0,0,0,0,0,0,839
5.958895,44.78203,0,49.25908,0,0,0,0,0,0,0,0,0,0,0,0,0,0,852
8.553746,43.54637,0,47.89988,0,0,0,0,0,0,0,0,0,0,0,0,0,0,859
12.93738,41.42057,0,45.64205,0,0,0,0,0,0,0,0,0,0,0,0,0,0,867
8.661241,41.30102,0,50.03773,0,0,0,0,0,0,0,0,0,0,0,0,0,0,858
13.28746,36.52845,0,50.1841,0,0,0,0,0,0,0,0,0,0,0,0,0,0,853
21.26972,43.14034,0,35.58995,0,0,0,0,0,0,0,0,0,0,0,0,0,0,867
74.41338,0,0,0,25.58662,0,0,0,0,0,0,0,0,0,0,0,0,0,482
61.71834,0,0,4.114462,9.094929,0,0,11.24973,0,13.82253,0,0,0,0,0,0,0,0,490
0,0,0,0,22.54635,0,0,0,0,0,0,0,0,0,0,0,0,77.45365,183
2.219525,0,0,0,21.75037,0,0,0,0,0,0,0,0,0,0,0,0,76.0301,175
3.944498,0,0,0,21.50694,0,0,0,0,0,0,0,0,0,0,0,0,74.54857,221
5.723902,0,0,0,21.25582,0,0,0,0,0,0,0,0,0,0,0,0,73.02028,242
8.143413,0,0,0,20.40048,0,0,0,0,0,0,0,0,0,0,0,0,71.45611,260
15.40785,0,0,0,19.07244,0,0,0,0,0,0,0,0,0,0,0,0,65.51971,323
0,0,0,0,39.57569,0,0,0,0,0,0,0,0,0,0,0,0,60.42431,268
0,0,6.042273,0,36.98128,0,0,0,0,0,0,0,0,0,0,0,0,56.97645,285
0,0,14.85944,0,34.11566,0,0,0,0,0,0,0,0,0,0,0,0,51.0249,280
0,0,0,0,30.39324,0,0,0,0,0,0,0,0,0,0,0,0,69.60676,289
0,0,5.604679,0,28.6898,0,0,0,0,0,0,0,0,0,0,0,0,65.70553,337
0,0,14.58115,0,25.96155,0,0,0,0,0,0,0,0,0,0,0,0,59.45729,385
0,0,24.31817,0,23.00216,0,0,0,0,0,0,0,0,0,0,0,0,52.67968,396
0,0,19.78977,0,18.24693,0,0,0,0,0,0,0,0,0,0,0,0,61.96331,430
0,0,27.06023,0,16.27716,0,0,0,0,0,0,0,0,0,0,0,0,56.66261,459
0,0,33.10612,0,14.73626,0,0,0,0,0,0,0,0,0,0,0,0,52.15763,432
0,0,1.82913,0,17.36929,0,0,0,0,0,0,0,0,0,0,0,0,80.80158,245
0,0,8.972576,0,16.54611,0,0,0,0,0,0,0,0,0,0,0,0,74.48131,387
0,0,16.75624,0,14.91714,0,0,0,0,0,0,0,0,0,0,0,0,68.32662,478
0,0,28.70295,0,12.77631,0,0,0,0,0,0,0,0,0,0,0,0,58.52074,510
0,0,37.75982,0,11.42925,0,0,0,0,0,0,0,0,0,0,0,0,50.81093,459
0,0,49.78153,0,9.292418,0,0,0,0,0,0,0,0,0,0,0,0,40.92605,461
0,0,0,0,0,0,0,0,0,0,76.19,0,23.81,0,0,0,0,0,337
0,0,0,0,0,0,0,0,0,0,76.96,0,23.04,0,0,0,0,0,336
0,0,0,0,0,0,0,0,0,0,78.04,0,21.96,0,0,0,0,0,334
0,0,0,0,0,0,0,0,0,0,78.54,0,21.46,0,0,0,0,0,330
0,0,0,0,0,0,0,0,0,0,79.88,0,20.12,0,0,0,0,0,325
59.4,14.3,1,0,5.9,0,0,4.8,0,7.8,0,0,0,2.7,1.4,0,0,2.7,677
56,15.8,0.2,2.6,9.6,0,0,0,0,11,0,0,0,1.9,0.3,0,0,2.6,553
48.9,13.9,1,5.9,5.9,0,0,4.699999,0,7.3,0,0,0,5,5,0,0,2.4,677
56,10.4,0,5.3,7.7,0,0,4.2,0,10,0,0,0,2.4,1.8,0,0,2.2,598
55.59999,13.1,0.9,5.799999,5.799999,0,0,4.899999,0,6.999999,0,0,0,2.799999,1.4,0,0,2.7,654
62.06207,14.01401,0,6.406407,4.804805,0,0,0,0,7.907909,0,0,0,2.802803,1.401402,0,0,0.600601,672
55.3,16.1,0.2,2.6,9.1,0,0,0,0,11.9,0,0,0,1.9,0.3,0,0,2.6,552
57.85785,13.61361,0,6.106105,5.805805,2.502502,0,0,0,7.407407,0,0,0,2.702703,1.401401,0,0,2.602602,561
61.53846,14.48551,0,6.493506,6.393607,0,0,0,0,7.892108,0,0,0,0,0.499501,0,0,2.697303,657
53.95395,16.61662,0.2002,2.602602,7.507507,0,0,0,0,14.31431,0,0,0,1.901902,0.3003,0,0,2.602602,580
55.9,16.6,0.2,5.599999,7.599999,0,0,0,0,10.3,0,0,0,0.9,0.3,0,0,2.6,628
0,0,0,0,0,0,0,0,0,0,0,0,100,0,0,0,0,0,530
0,0,0,0,0,0,0,0,0,0,0,0,100,0,0,0,0,0,530
0,0,0,0,0,0,0,0,0,0,19.16403,0,80.83597,0,0,0,0,0,460
0,0,0,0,0,0,0,0,0,0,41.56214,0,58.43786,0,0,0,0,0,460
0,0,0,0,0,0,0,0,0,0,51.24107,0,48.75893,0,0,0,0,0,430
0,0,0,0,0,0,0,0,0,0,68.08841,0,31.91159,0,0,0,0,0,370
0,0,0,0,0,0,0,0,0,0,0,0,85.50523,0,0,14.49478,0,0,560
79.49863,0,0,0,20.50137,0,0,0,0,0,0,0,0,0,0,0,0,0,492
74.41338,0,0,0,25.58662,0,0,0,0,0,0,0,0,0,0,0,0,0,471
66.0069,0,0,0,33.99311,0,0,0,0,0,0,0,0,0,0,0,0,0,453
59.25264,0,0,0,40.74737,0,0,0,0,0,0,0,0,0,0,0,0,0,436
49.22391,0,0,0,50.77609,0,0,0,0,0,0,0,0,0,0,0,0,0,419
79.49863,0,0,0,20.50137,0,0,0,0,0,0,0,0,0,0,0,0,0,481
0,21.48851,0,12.95704,3.216783,3.216783,0,0,0,0,0,0,59.12088,0,0,0,0,0,536
0,0,69.96893,0,0,30.03107,0,0,0,0,0,0,0,0,0,0,0,0,427
0,0,99.13168,0,0,0.868325,0,0,0,0,0,0,0,0,0,0,0,0,285
0,0,98.68995,0,0,1.310051,0,0,0,0,0,0,0,0,0,0,0,0,292
0,0,97.33344,0,0,2.666559,0,0,0,0,0,0,0,0,0,0,0,0,332
0,0,95.92796,0,0,4.07204,0,0,0,0,0,0,0,0,0,0,0,0,364
0,0,94.96244,0,0,5.03756,0,0,0,0,0,0,0,0,0,0,0,0,383
0,0,93.46924,0,0,6.530763,0,0,0,0,0,0,0,0,0,0,0,0,414
0,0,91.9194,0,0,8.080601,0,0,0,0,0,0,0,0,0,0,0,0,444
0,0,83.66718,0,0,14.87718,0,0,0,0,0,0,0,0,0,0,0,0,501
0,0,82.54913,0,0,17.45088,0,0,0,0,0,0,0,0,0,0,0,0,500
0,0,78.22301,0,0,17.31148,0,0,0,0,0,0,0,0,0,0,0,0,482
0,0,67.72659,0,0,27.32453,0,0,0,0,0,0,0,0,0,0,0,0,416
0,0,69.20516,0,0,29.1092,0,0,0,0,0,0,0,0,0,0,0,0,423
0,54.7951,0,45.2049,0,0,0,0,0,0,0,0,0,0,0,0,0,0,859
0,49.38974,0,48.8947,1.715566,0,0,0,0,0,0,0,0,0,0,0,0,0,796
0,54.70835,0,43.62888,1.662771,0,0,0,0,0,0,0,0,0,0,0,0,0,829
0,58.7332,0,39.64398,1.622818,0,0,0,0,0,0,0,0,0,0,0,0,0,861
0,47.04974,0,48.61692,4.333333,0,0,0,0,0,0,0,0,0,0,0,0,0,751
0,49.26901,0,46.45255,4.278431,0,0,0,0,0,0,0,0,0,0,0,0,0,764
0,51.43276,0,44.34234,4.224904,0,0,0,0,0,0,0,0,0,0,0,0,0,776
0,58.59738,0,37.35495,4.047663,0,0,0,0,0,0,0,0,0,0,0,0,0,833
0,59.57212,0,36.40433,4.023549,0,0,0,0,0,0,0,0,0,0,0,0,0,842
0,61.48716,0,34.53666,3.976174,0,0,0,0,0,0,0,0,0,0,0,0,0,856
0,49.18886,0,44.83108,5.98006,0,0,0,0,0,0,0,0,0,0,0,0,0,749
0,58.50719,0,35.83481,5.658005,0,0,0,0,0,0,0,0,0,0,0,0,0,820
0,49.06911,0,42.40874,8.522145,0,0,0,0,0,0,0,0,0,0,0,0,0,723
0,54.36406,0,37.37441,8.261533,0,0,0,0,0,0,0,0,0,0,0,0,0,765
0,49.47055,0,50.52945,0,0,0,0,0,0,0,0,0,0,0,0,0,0,836
0,46.67922,0,53.32078,0,0,0,0,0,0,0,0,0,0,0,0,0,0,822
0,53.09927,0,40.15538,0,0,0,0,0,0,0,6.745347,0,0,0,0,0,0,861
0,50.53529,0,42.6171,0,0,0,0,0,0,0,6.847613,0,0,0,0,0,0,839
0,47.89237,0,45.1546,0,0,0,0,0,0,0,6.953028,0,0,0,0,0,0,828
0,45.16681,0,47.77146,0,0,0,0,0,0,0,7.061739,0,0,0,0,0,0,884
0,47.58874,0,44.12053,0,0,0,0,0,0,0,8.290736,0,0,0,0,0,0,826
0,47.28894,0,43.09948,0,0,0,0,0,0,0,9.611589,0,0,0,0,0,0,830
0,46.99289,0,42.09121,0,0,0,0,0,0,0,10.9159,0,0,0,0,0,0,827
0,46.70052,0,41.09549,0,0,0,0,0,0,0,12.20399,0,0,0,0,0,0,825
0,48.99594,0,37.72599,0,0,0,0,0,0,0,13.27806,0,0,0,0,0,0,838
0,46.41177,0,40.11208,0,0,0,0,0,0,0,13.47615,0,0,0,0,0,0,823
0,43.74932,0,42.57045,0,0,0,0,0,0,0,13.68024,0,0,0,0,0,0,795
0,48.26091,0,35.39051,0,0,0,0,0,0,0,16.34858,0,0,0,0,0,0,836
0,47.54761,0,33.12406,0,0,0,0,0,0,0,19.32833,0,0,0,0,0,0,840
0,42.41809,0,37.68596,0,0,0,0,0,0,0,19.89595,0,0,0,0,0,0,797
0,39.73867,0,40.06888,0,0,0,0,0,0,0,20.19245,0,0,0,0,0,0,780
0,46.85509,0,30.92363,0,0,0,0,0,0,0,22.22129,0,0,0,0,0,0,834
53.28329,30.14006,0,16.57664,0,0,0,0,0,0,0,0,0,0,0,0,0,0,838
45.70559,25.85886,0,28.43554,0,0,0,0,0,0,0,0,0,0,0,0,0,0,820
40.01439,22.6397,0,37.34591,0,0,0,0,0,0,0,0,0,0,0,0,0,0,812
35.58627,20.12962,0,44.28412,0,0,0,0,0,0,0,0,0,0,0,0,0,0,810
11.24752,57.26014,0,31.49234,0,0,0,0,0,0,0,0,0,0,0,0,0,0,877
17.71351,45.08897,0,37.19752,0,0,0,0,0,0,0,0,0,0,0,0,0,0,858
19.82396,41.11639,0,39.05965,0,0,0,0,0,0,0,0,0,0,0,0,0,0,848
21.91255,37.18496,0,40.90249,0,0,0,0,0,0,0,0,0,0,0,0,0,0,845
70.12359,19.83818,0,10.03823,0,0,0,0,0,0,0,0,0,0,0,0,0,0,902
69.82882,19.74434,0,10.42684,0,0,0,0,0,0,0,0,0,0,0,0,0,0,892
68.04778,19.25374,0,12.69849,0,0,0,0,0,0,0,0,0,0,0,0,0,0,871
65.81756,18.62037,0,15.56207,0,0,0,0,0,0,0,0,0,0,0,0,0,0,847
63.7367,18.0239,0,18.2394,0,0,0,0,0,0,0,0,0,0,0,0,0,0,829
62.25398,17.60187,0,20.14415,0,0,0,0,0,0,0,0,0,0,0,0,0,0,818
60.38034,17.07995,0,22.53971,0,0,0,0,0,0,0,0,0,0,0,0,0,0,809
58.6197,16.58201,0,24.7983,0,0,0,0,0,0,0,0,0,0,0,0,0,0,803
57.3629,16.22386,0,26.41324,0,0,0,0,0,0,0,0,0,0,0,0,0,0,800
52.49701,14.84493,0,32.65807,0,0,0,0,0,0,0,0,0,0,0,0,0,0,789
0,25.95789,0,0,0,0,0,0,13.81372,0,0,0,0,0,0,0,0,60.2284,667
67.77109,0,25,0,7.228916,0,0,0,0,0,0,0,0,0,0,0,0,0,466
69.57832,0,26.10442,0,4.317269,0,0,0,0,0,0,0,0,0,0,0,0,0,457
54.34023,8.490661,0,28.16901,4.395165,0,4.495056,0,0,0,0,0,0,0,0,0,0.109879,0,678
52.25243,8.164442,0,27.08673,4.226299,0,4.322351,0,0,0,0,0,0,0,0,0,0.105658,3.84209,686
51.75531,8.086765,0,26.82904,4.18609,0,4.281229,0,0,0,0,0,0,0,4.756921,0,0.104652,0,677
51.75531,8.086765,0,26.82904,4.18609,0,4.281229,0,0,0,0,0,0,4.756921,0,0,0.104652,0,686
72.42952,6.760093,0,0,0,18.01049,0,0,0,0,0,0,0,0,0,0,0,0,495
71.93848,10.17313,0,0,0,17.88839,0,0,0,0,0,0,0,0,0,0,0,0,485
51.72471,0,0,48.27529,0,0,0,0,0,0,0,0,0,0,0,0,0,0,775
0,0,0,0,0,0,0,0,0,0,0,0,0,0,0,94.99722,5.00278,0,325
0,0,0,0,0,0,0,0,0,6.154059,0,0,0,0,0,88.62939,5.216545,0,304
0,0,0,0,0,0,0,0,0,9.432614,0,0,0,0,0,85.23696,5.330428,0,282
0,0,0,0,0,0,0,0,0,12.85751,0,0,0,0,0,81.69309,5.449394,0,261
0,0,0,0,0,0,0,0,0,16.43877,0,0,0,0,0,77.98743,5.573791,0,238
0,0,0,0,0,0,0,0,0,20.18736,0,0,0,0,0,74.10863,5.704,0,228
0,0,0,0,0,0,0,0,0,24.11528,0,0,0,0,0,70.04428,5.840439,0,227
0,0,0,0,0,0,0,0,0,0,0,0,0,0,0,94.99722,5.00278,0,325
0,0,0,0,0,0,1.311661,0,0,0,0,0,0,0,0,93.49133,5.197003,0,341
0,0,0,0,0,0,2.729282,0,0,0,0,0,0,0,0,91.8638,5.406915,0,360
0,0,0,0,0,0,5.93827,0,0,0,0,0,0,0,0,88.17965,5.882083,0,394
0,0,0,0,0,0,7.763993,0,0,0,0,0,0,0,0,86.08358,6.152425,0,412
0,0,0,0,0,0,0,4.812811,0,0,0,0,0,0,0,90.17456,5.01263,0,346
0,0,0,0,0,0,0,9.644611,0,0,0,0,0,0,0,85.33287,5.022518,0,356
0,0,0,0,0,0,0,14.49551,0,0,0,0,0,0,0,80.47204,5.032445,0,368
0,0,0,0,0,0,0,19.36563,0,0,0,0,0,0,0,75.59196,5.042413,0,377
0,0,0,0,0,0,0,24.25508,0,0,0,0,0,0,0,70.6925,5.05242,0,384
0,0,0,0,0,0,0,29.16397,0,0,0,0,0,0,0,65.77357,5.062466,0,394
0,0,69.96893,0,0,30.03107,0,0,0,0,0,0,0,0,0,0,0,0,453
0,0,65.06248,34.93752,0,0,0,0,0,0,0,0,0,0,0,0,0,0,631
0,0,55.38705,44.61294,0,0,0,0,0,0,0,0,0,0,0,0,0,0,663
0,0,40.51507,0,0,0,0,59.48493,0,0,0,0,0,0,0,0,0,0,668
0,0,50.19488,0,0,0,0,0,0,0,0,49.80512,0,0,0,0,0,0,645
0,0,100,0,0,0,0,0,0,0,0,0,0,0,0,0,0,0,276
0,0,100,0,0,0,0,0,0,0,0,0,0,0,0,0,0,0,276
0,0,100,0,0,0,0,0,0,0,0,0,0,0,0,0,0,0,276
0,0,100,0,0,0,0,0,0,0,0,0,0,0,0,0,0,0,265
0,0,79.04149,0,0,0,0,0,0,0,0,0,20.95851,0,0,0,0,0,286
0,0,72.69338,0,0,0,0,0,0,0,0,0,27.30661,0,0,0,0,0,302
0,0,49.9573,0,0,0,0,0,0,0,0,0,50.04269,0,0,0,0,0,337
0,0,30.73286,0,0,0,0,0,0,0,0,0,69.26714,0,0,0,0,0,383
0,0,14.26481,0,0,0,0,0,0,0,0,0,85.73518,0,0,0,0,0,425
0,0,6.885593,0,0,0,0,0,0,0,0,0,93.1144,0,0,0,0,0,457
0,0,0,0,0,0,0,0,0,0,0,0,100,0,0,0,0,0,514
0,0,79.86753,0,0,20.13247,0,0,0,0,0,0,0,0,0,0,0,0,475
0,0,77.7522,0,0,22.2478,0,0,0,0,0,0,0,0,0,0,0,0,473
0,4.692882,86.29636,0,0,9.010746,0,0,0,0,0,0,0,0,0,0,0,0,474
0,4.848848,83.34188,0,0,11.80927,0,0,0,0,0,0,0,0,0,0,0,0,483
0,5.012158,80.24825,0,0,14.73959,0,0,0,0,0,0,0,0,0,0,0,0,492
0,5.126107,78.08971,0,0,16.78418,0,0,0,0,0,0,0,0,0,0,0,0,492
0,5.77904,65.72108,0,0,28.49988,0,0,0,0,0,0,0,0,0,0,0,0,412
0,0,66.83967,0,0,0,0,0,0,0,0,33.16033,0,0,0,0,0,0,619
0,0,54.43071,0,0,0,0,0,0,0,0,45.56929,0,0,0,0,0,0,628
0,0,50.19488,0,0,0,0,0,0,0,0,49.80512,0,0,0,0,0,0,636
0,3.754675,64.53526,0,0,0,0,0,0,0,0,31.71006,0,0,0,0,0,0,597
0,3.62026,54.89434,0,0,0,0,0,0,0,0,41.4854,0,0,0,0,0,0,625
0,3.523458,47.95112,0,0,0,0,0,0,0,0,48.52542,0,0,0,0,0,0,623
0,3.398175,38.96516,0,0,0,0,0,0,0,0,57.63665,0,0,0,0,0,0,591
60.2,1.7,26.4,0.8,6,0,0.3,0,0,4.6,0,0,0,0,0,0,0,0,476
62.5,2.5,24.7,0.1,6.8,0,0.1,0,0,3.3,0,0,0,0,0,0,0,0,442
63.7,3,26.6,0.7,3.3,0,0.3,0,0,2.4,0,0,0,0,0,0,0,0,437
65.8,6.6,22.7,0.5,2.9,0,0.1,0,0,1.4,0,0,0,0,0,0,0,0,460
0,0,69.19832,0,30.80168,0,0,0,0,0,0,0,0,0,0,0,0,0,448
0,0,100,0,0,0,0,0,0,0,0,0,0,0,0,0,0,0,260
52.96059,18.11362,0,10.56211,8.381676,0,3.310662,0,0,3.660732,0.110022,0,0,0,0,0,0.220044,0,644
57.14428,17.68917,0,9.645023,6.572536,0,2.237248,0,0,3.877896,0,0.825296,0,0,0,0,2.008551,0,668
50.58427,20.12279,0,8.774014,8.457119,0.534759,3.297682,1.47554,0,1.584472,0.009903,0.970489,0,0,0,0,1.673599,0,596
56.47305,19.87403,0,10.38688,5.79826,0.569829,2.19934,0,0,2.409277,0.109967,0,0,0,0,0,2.179346,0,635
53.37959,20.3667,0,9.008921,8.741328,0.505451,1.159564,0,0,1.744301,0.099108,0.961348,0,0,0,0,1.694747,0,594
52.31959,21.44131,0,9.724425,6.492863,0,2.170896,1.189532,0,1.100317,0.138779,1.021015,0,0,0,0,2.071769,0,694
53.92157,22.96918,0,10.32413,8.843537,0,1.180472,0,0,0.190076,0,0,0,0,0,0,0.190076,0,661
52.16141,18.54055,0,10.33115,9.508229,0.525481,2.230815,0,0,1.397977,0.029744,1.001388,0,0,0,0,1.774737,0,585
56.83115,17.05535,0,9.628666,8.167351,0.540486,2.071865,1.871685,0,1.961766,0,0,0,0,0,0,1.871685,0,678
55.16967,16.57075,0,8.027385,9.277634,0.49613,2.004365,1.577694,0,1.67692,0.089303,0.942647,0,0,0,0,1.666997,0,566
56.1386,18.66613,0,9.773684,7.810935,0.270379,2.143,1.341879,0,1.542159,0.05007,0,0,0,0,0,2.263168,0,634
48.91456,22.51544,0,8.62378,7.687711,0.517825,2.141008,2.39992,0,1.872137,0.159331,0.537741,0,0,0,0,2.180841,0,621
53.96857,21.6595,0,9.488541,8.127316,0.520469,2.141928,0.060054,0,2.101892,0,0,0,0,0,0,1.931739,0,664
51.58218,20.77175,0,10.01885,8.491221,0.466224,2.122805,0,0,1.547465,0,0.872929,0,0,0,0,1.805376,0,644
53.37405,18.5022,0,8.690429,10.90308,0,1.061273,1.772126,0,0.190228,0.080096,0,0,0,0,0,2.68322,0,610
55.95119,16.65333,0,10.44209,11.09222,0,2.860572,0,0,0.20004,0.220044,0,0,0,0,0,0.210042,0,620
51.81989,19.10146,0,11.65328,6.803531,0.505802,1.120698,0.148765,0,2.320738,0.317366,0.981851,0,0,0,0,2.628186,0,594
51.43935,17.28211,0,9.946396,9.747865,0.446694,2.600754,1.57832,0,1.796704,0.307723,0.843756,0,0,0,0,1.766925,0,594
46.98529,22.59774,0,10.75892,11.81882,0,1.069893,0,0,3.779621,0.219978,0,0,0,0,0,0.179982,0,598
49.5747,18.62304,0,9.646753,9.036325,0,2.37166,1.741219,0,3.352346,0.130091,0,0,0,0,0,3.362354,0,595
52.2,0,0,19.83,27.97,0,0,0,0,0,0,0,0,0,0,0,0,0,498
54.37,0,0,12.78,32.85,0,0,0,0,0,0,0,0,0,0,0,0,0,477
56.2,0,0,9.8,34,0,0,0,0,0,0,0,0,0,0,0,0,0,470
56.34,0,0,19.75,23.91,0,0,0,0,0,0,0,0,0,0,0,0,0,517
56.76,0,0,5.76,37.48,0,0,0,0,0,0,0,0,0,0,0,0,0,444
58.41,0,0,3.05,38.54,0,0,0,0,0,0,0,0,0,0,0,0,0,437
60.05,0,0,20.16,19.79,0,0,0,0,0,0,0,0,0,0,0,0,0,548
62.93,0,0,19.68,17.39,0,0,0,0,0,0,0,0,0,0,0,0,0,568
63.34,0,0,12.27,24.39,0,0,0,0,0,0,0,0,0,0,0,0,0,518
64.14,0,0,14.64,21.22,0,0,0,0,0,0,0,0,0,0,0,0,0,530
65.71,0,0,5.5,28.79,0,0,0,0,0,0,0,0,0,0,0,0,0,493
66.05,0,0,16.03,17.92,0,0,0,0,0,0,0,0,0,0,0,0,0,563
66.12,0,0,19.91,13.97,0,0,0,0,0,0,0,0,0,0,0,0,0,587
66.47,0,0,11.79,21.74,0,0,0,0,0,0,0,0,0,0,0,0,0,522
67.23,0,0,21.15,11.62,0,0,0,0,0,0,0,0,0,0,0,0,0,601
67.3,0,0,3.27,29.43,0,0,0,0,0,0,0,0,0,0,0,0,0,480
67.98,0,0,9.52,22.5,0,0,0,0,0,0,0,0,0,0,0,0,0,518
70.5,0,0,6.5,23,0,0,0,0,0,0,0,0,0,0,0,0,0,506
71.7,0,0,16.2,12.1,0,0,0,0,0,0,0,0,0,0,0,0,0,598
72.08,0,0,13.71,14.21,0,0,0,0,0,0,0,0,0,0,0,0,0,571
72.61,0,0,3.15,24.24,0,0,0,0,0,0,0,0,0,0,0,0,0,490
74.09,0,0,10.68,15.23,0,0,0,0,0,0,0,0,0,0,0,0,0,555
75.48,0,0,9.259999,15.26,0,0,0,0,0,0,0,0,0,0,0,0,0,553
78.56,0,0,2.99,18.45,0,0,0,0,0,0,0,0,0,0,0,0,0,504
78.77,0,0,4.9,16.33,0,0,0,0,0,0,0,0,0,0,0,0,0,523
80.59,0,0,3.24,16.17,0,0,0,0,0,0,0,0,0,0,0,0,0,505
75.01,0,0,10.04,0,0,0,0,0,14.95,0,0,0,0,0,0,0,0,610
66.78664,9.89802,0,0,22.9954,0,0,0,0,0.319936,0,0,0,0,0,0,0,0,460
61.74962,9.974862,0,0,28.01408,0,0,0,0,0.261438,0,0,0,0,0,0,0,0,455
60.39357,9.090001,0,0,30.18679,0,0,0,0,0.329637,0,0,0,0,0,0,0,0,432
28.58,0,0,0,21.72,0,0,0,0,0,0,0,26.16,21.58,0,0,0,0,602
12.69,0,0,0,17.24,0,0,0,0,0,0,0,46.48,21.92,0,0,0,0,614
9.71,0,0,0,13.37,0,0,0,0,0,0,0,56.3,19.92,0,0,0,0,623
30.1,0,0,0,19.4,0,0,0,0,0,0,0,26.17,23.14,0,0,0,0,635
13.41,0,0,0,17.3,0,0,0,0,0,0,0,46.7,20.63,0,0,0,0,609
21,16.5,10,0,14.3,0,7,0,17.6,13.6,0,0,0,0,0,0,0,0,464
22.4,7.7,21,0,13.9,0,9,0,12,14,0,0,0,0,0,0,0,0,463
21.7,13.5,11.6,0,15,0,7,0,17.6,13.6,0,0,0,0,0,0,0,0,466
6,2,15,0,0,0,0,0,0,0,72,0,0,0,0,0,0,0,335
3.36,1.14,12.32,0,0.04,0,0,0,6.27,0,73.65,0,0,0,0,0,0,0,320
22,2,8,0,0,0,0,0,0,0,60,0,0,0,3.5,0,0,0,510
22,2,7,0,0,0,0,0,0,0,57,0,0,0,8,0,0,0,520
17,1,5.5,0,0,0,0,0,0,0,69,0,0,0,3.5,0,0,0,505
17,1,5,0,0,0,0,0,0,0,70,0,0,0,3,0,0,0,507
26,1,6,0,0,0,0,0,0,0,60,0,0,0,3,0,0,0,550
24,1,4,0,0,0,0,0,0,0,63,0,0,0,3.5,0,0,0,540
19,1,11,0,0,0,0,0,0,0,60,0,0,0,4,0,0,0,505
18,6,8,0,0,0,0,0,0,0,59,0,0,0,4,0,0,0,529
16,0,9,0,0,0,0,0,0,0,65,0,0,0,7,0,0,0,510
0.6,0.89,13,0.1,0,0,0,0.4,0,0,84,0,0,0,0,0,0,0,320
1.2,0.5,12.5,0.05,0,0,0,0.3,0,0,80.6,0,0,0,0,0,0,0,340
0.9,2,12.9,0.2,0,0,0,0.4,0,0,82.2,0,0,0,0,0,0,0,325
44,0,0,0,0,11.4,0,0,11.8,9.9,19.8,0,0,0,0,0,0,2.3,376
45.9,0,0,0,0,9.5,0,0,9,1.6,29.9,0,0,0,0,0,0,2,384
51.39999,0,0,0,0,12.3,0,0,13,4.499999,14.1,0,0,0,0,0,0,2.5,404
58.5,0,0,0,0,13.3,0,0,13.1,4.8,7,0,0,0,0,0,0,2.7,413
68.3,2.5,0,8,14.3,0,4.5,0,0,0.2,0,0,0,0,0,0,2.2,0,560
65.5,3.5,0,8.5,14.2,0,5,0,0,0.3,0,0,0,0,0,0,3,0,557
51.89,22.01,0,0,0,0,26.1,0,0,0,0,0,0,0,0,0,0,0,773
46.62,22.47,0,0,0,0,30.91,0,0,0,0,0,0,0,0,0,0,0,769
0,0,0,0,0,0,0,0,0,0,0,0,100,0,0,0,0,0,497
0,0,0,0,0,0,0,0,0,13.71162,0,0,86.28838,0,0,0,0,0,525
0,0,0,0,0,0,0,0,0,16.03741,0,0,83.96259,0,0,0,0,0,518
0,0,0,0,0,0,0,0,0,18.375,0,0,81.625,0,0,0,0,0,507
0,0,0,0,0,0,0,0,0,20.7245,0,0,79.27551,0,0,0,0,0,492
0,0,0,0,0,0,0,0,0,23.08599,0,0,76.91402,0,0,0,0,0,474
0,0,0,0,0,0,0,0,0,25.45956,0,0,74.54044,0,0,0,0,0,452
0,0,0,0,0,0,0,0,0,27.84531,0,0,72.15469,0,0,0,0,0,428
0,0,0,0,0,0,0,0,0,0,0,0,96.4814,0,0,0,0,0,450
0,0,0,0,0,9.942896,0,0,27.08194,0,0,0,0,0,0,0,0,62.97516,306
0,0,0.386349,0,0,9.949389,0,0,26.64797,0,0,0,0,0,0,0,0,63.01629,312
0,0,0.773203,0,0,9.955893,0,0,26.21343,0,0,0,0,0,0,0,0,63.05748,317
0,0,1.160563,0,0,9.962404,0,0,25.77832,0,0,0,0,0,0,0,0,63.09872,320
0,0,3.495402,0,0,10.00165,0,0,23.15567,0,0,0,0,0,0,0,0,63.34728,329
0,0,4.277775,0,0,10.0148,0,0,22.27686,0,0,0,0,0,0,0,0,63.43056,330
0,0,0.385248,0,0,9.755681,0,0,27.02239,0,0,0,0,0,0,0,0,62.83668,310
0,0,0.768805,0,0,9.569288,0,0,26.9631,0,0,0,0,0,0,0,0,62.69881,316
0,0,1.150682,0,0,9.383712,0,0,26.90407,0,0,0,0,0,0,0,0,62.56154,318
0,0,1.909443,0,0,9.014985,0,0,26.78678,0,0,0,0,0,0,0,0,62.2888,320
0,0,3.407288,0,0,8.287093,0,0,26.55524,0,0,0,0,0,0,0,0,61.75039,323
0,0.564808,0,0,0,9.931564,0,0,26.60023,0,0,0,0,0,0,0,0,62.90339,312
0,1.12833,0,0,0,9.92026,0,0,26.11961,0,0,0,0,0,0,0,0,62.83179,315
0,1.690571,0,0,0,9.90898,0,0,25.64009,0,0,0,0,0,0,0,0,62.76035,318
0,2.251535,0,0,0,9.897728,0,0,25.16166,0,0,0,0,0,0,0,0,62.68908,320
0,3.926807,0,0,0,9.86412,0,0,23.73285,0,0,0,0,0,0,0,0,62.47622,326
0,4.482707,0,0,0,9.852969,0,0,23.25874,0,0,0,0,0,0,0,0,62.40559,329
0,5.03735,0,0,0,9.841842,0,0,22.78569,0,0,0,0,0,0,0,0,62.33512,327
0,5.590742,0,0,0,9.83074,0,0,22.31371,0,0,0,0,0,0,0,0,62.2648,330
0,6.693789,0,0,0,9.808613,0,0,21.37295,0,0,0,0,0,0,0,0,62.12465,330
0,6.003011,0,0,0,9.596066,0,0,20.03857,0,3.583896,0,0,0,0,0,0,60.77845,322
0,5.700158,0,0,0,9.111942,0,0,16.13211,0,11.34362,0,0,0,0,0,0,57.71216,319
0,5.501892,0,0,0,8.795006,0,0,13.57471,0,16.4236,0,0,0,0,0,0,55.70479,318
0,5.316955,0,0,0,8.499377,0,0,11.18924,0,21.16206,0,0,0,0,0,0,53.83237,317
0,0,0,0,3.024032,0,0,0,0,0,0,0,96.97597,0,0,0,0,0,456
0,0,0,0,6.176534,0,0,0,0,0,0,0,93.82346,0,0,0,0,0,510
0,0,0,0,9.465871,0,0,0,0,0,0,0,90.53413,0,0,0,0,0,518
0,0,0,0,12.90115,0,0,0,0,0,0,0,87.09885,0,0,0,0,0,520
0,0,0,0,16.4923,0,0,0,0,0,0,0,83.5077,0,0,0,0,0,482
0,0,0,0,19.94314,0,0,0,0,0,0,0,80.05686,0,0,0,0,0,443
0,0,51.18935,0,0,0,0,7.045979,0,0,0,38.0939,0,0,3.67076,0,0,0,621
0,0,47.54953,0,0,0,0,11.21996,0,0,0,35.38523,0,0,5.845285,0,0,0,613
0,0,43.43189,0,0,0,0,15.94186,0,0,0,32.32098,0,0,8.305269,0,0,0,604
0,0,38.73574,0,0,0,0,21.32718,0,0,0,28.82621,0,0,11.11087,0,0,0,600
0,0,33.32994,0,0,0,0,27.52628,0,0,0,24.80335,0,0,14.34043,0,0,0,588
0,0,27.04051,0,0,0,0,34.73869,0,0,0,20.12291,0,0,18.09789,0,0,0,575
0,0,19.6315,0,0,0,0,43.23497,0,0,0,14.6093,0,0,22.52422,0,0,0,555
0,0,100,0,0,0,0,0,0,0,0,0,0,0,0,0,0,0,210
67.1,4.7,0,10.4,0,15.3,0,0,0,0,0,0,0,0,0,0,0,0,468
71.01455,0,0,0,19.54155,0,0,0,0,7.421119,0,0,0,0,0,0,0,0,455
67.51871,0,0,0,9.28637,0,0,0,0,21.17023,0,0,0,0,0,0,0,0,444
65.9185,0,0,0,4.542851,0,0,0,0,27.56168,0,0,0,0,0,0,0,0,474
68.61598,0,7.212475,1.949318,5.165692,0,0,0,0,14.13255,0,0,0,0,0,0,0,0,547
67.58621,0.038854,9.626034,0.067994,8.198155,0,0,2.467217,0,8.130161,0,0,0,0,0,0,0,0,559
0,0,24.53995,0,0,0,0,0,0,0,0,42.61145,0,0,32.84859,0,0,0,604
0,0,47.63011,0,0,0,0,52.36989,0,0,0,0,0,0,0,0,0,0,594
0,0,39.08644,0,0,0,0,50.55556,0,0,0,0,10.358,0,0,0,0,0,586
0,0,31.11493,0,0,0,0,48.86274,0,0,0,0,20.02234,0,0,0,0,0,596
0,0,23.65996,0,0,0,0,47.2796,0,0,0,0,29.06044,0,0,0,0,0,596
0,0,16.67291,0,0,0,0,45.79584,0,0,0,0,37.53125,0,0,0,0,0,592
0,0,60.82888,0,0,0,0,0,0,0,0,0,39.17112,0,0,0,0,0,310
0,0,42.58633,0,0,0,0,30.00592,0,0,0,0,27.40774,0,0,0,0,0,557
0,0,27.8088,0,0,0,0,54.29738,0,0,0,0,17.89382,0,0,0,0,0,582
0,0,35.03281,0,0,0,0,49.69473,0,0,0,0,15.27245,0,0,0,0,0,582
0,0,33.5061,0,0,0,0,37.96616,0,0,13.92085,0,14.60688,0,0,0,0,0,558
0,0,32.12692,0,0,0,0,27.37098,0,0,26.49647,0,14.00564,0,0,0,0,0,522
0,0,30.83832,0,0,0,0,17.47163,0,0,38.24617,0,13.44387,0,0,0,0,0,491
0,0,29.66618,0,0,0,0,8.466961,0,0,48.93398,0,12.93288,0,0,0,0,0,473
0,0,38.45303,0,0,0,0,0,0,0,61.54697,0,0,0,0,0,0,0,465
0,0,31.76755,0,0,0,0,0,0,0,59.81397,0,8.418478,0,0,0,0,0,460
0,0,28.56403,0,0,0,0,0,0,0,58.98356,0,12.4524,0,0,0,0,0,454
0,0,19.46585,0,0,0,0,0,0,0,56.62514,0,23.90901,0,0,0,0,0,454
0,0,37.46353,0,0,0,0,0,0,0,38.42567,0,24.1108,0,0,0,0,0,464
0,0,28.97819,0,0,0,0,0,0,0,52.37352,0,18.64829,0,0,0,0,0,469
0,0,16.88925,0,0,0,0,0,0,0,72.24483,0,10.86592,0,0,0,0,0,398
0,0,12.43139,0,0,0,0,0,0,0,79.57249,0,7.996126,0,0,0,0,0,331
0,0,22.30446,0,0,0.95019,0,0,5.211042,0,71.53431,0,0,0,0,0,0,0,354
0,0,19.0019,0,0,0,0,0,4.440444,0,73.24732,0,0,0,0,0,0,0,367
0,0,3.08277,0,0,0,8.923358,0,0,0,0,0,0,0,0,0,0,87.99387,190
0,0,2.825736,0,0,0,0,0,16.51711,0,0,0,0,0,0,0,0,80.65715,246
0,0,0,0,4.52847,2.183274,0,0,0,0,0,0,0,0,0,93.28825,0,0,246
51.20163,0,0,0,0,0,0,37.33117,0,11.46719,0,0,0,0,0,0,0,0,585
32.99566,0,0,0,0,0,0,33.68005,0,10.34566,0,0,22.97862,0,0,0,0,0,555
11.50973,0,0,0,0,0,0,29.37115,0,9.022075,0,0,50.09705,0,0,0,0,0,525
0,0,0,0,0,0,0,27.06292,0,8.313046,0,0,64.62403,0,0,0,0,0,505
35.74273,0,16.56617,0,0,0,0,36.4841,0,11.207,0,0,0,0,0,0,0,0,580
13.82649,0,40.05219,0,0,0,0,35.2832,0,10.83811,0,0,0,0,0,0,0,0,535
0,0,54.86903,0,0,0,0,34.52558,0,10.60539,0,0,0,0,0,0,0,0,510
0,0,13.09717,0,0,0,0,28.84425,0,8.860226,0,0,49.19835,0,0,0,0,0,520
34.3143,0,7.952056,0,0,0,0,35.02605,0,10.75912,0,0,11.94847,0,0,0,0,0,570
20.14964,0,23.34757,0,0,0,0,34.27931,0,10.52974,0,0,11.69374,0,0,0,0,0,550
16.07688,0,18.62842,0,0,0,0,32.82069,0,10.08169,0,0,22.39232,0,0,0,0,0,540
6.108486,0,21.23387,0,0,0,0,31.17594,0,9.576461,0,0,31.90524,0,0,0,0,0,530
63.15901,19.63585,0,0,10.94132,5.275051,0,0,0,0,0,0,0,0.988767,0,0,0,0,460
0,0,68.35318,0,0,0,0,0,0,30.85318,0,0,0,0,0,0,0,0,445
0,0,68.35318,0,0,0,0,0,0,30.85318,0,0,0,0,0,0,0,0,445
75.22595,0,0,0,24.77405,0,0,0,0,0,0,0,0,0,0,0,0,0,477
75.42713,0,0,5.121478,19.45139,0,0,0,0,0,0,0,0,0,0,0,0,0,501
74.98759,0,0,9.931816,15.0806,0,0,0,0,0,0,0,0,0,0,0,0,0,558
80.10962,0,0,0,0,19.89038,0,0,0,0,0,0,0,0,0,0,0,0,463
73.39467,0,12.47298,0,14.13235,0,0,0,0,0,0,0,0,0,0,0,0,0,566
73.03111,0,16.92436,0,10.04453,0,0,0,0,0,0,0,0,0,0,0,0,0,590
50.0302,0,0,15.5646,34.4052,0,0,0,0,0,0,0,0,0,0,0,0,0,486
50.23592,0,0,19.53575,30.22834,0,0,0,0,0,0,0,0,0,0,0,0,0,523
50.44333,0,0,23.53968,26.01698,0,0,0,0,0,0,0,0,0,0,0,0,0,546
50.65247,0,0,27.57683,21.77071,0,0,0,0,0,0,0,0,0,0,0,0,0,582
50.86335,0,0,31.64758,17.48907,0,0,0,0,0,0,0,0,0,0,0,0,0,611
75.33103,0,0,11.71789,12.95107,0,0,0,0,0,0,0,0,0,0,0,0,0,598
67.05958,0,0,15.64688,17.29354,0,0,0,0,0,0,0,0,0,0,0,0,0,580
50.44333,0,0,23.53968,26.01698,0,0,0,0,0,0,0,0,0,0,0,0,0,528
67.15664,0,0,0,31.17343,1.669932,0,0,0,0,0,0,0,0,0,0,0,0,445
64.82661,0,0,0,30.09185,0,0,0,0,5.081533,0,0,0,0,0,0,0,0,443
62.82265,0,0,0,29.16164,0,0,8.015714,0,0,0,0,0,0,0,0,0,0,468
66.18768,0,0,3.088688,30.72364,0,0,0,0,0,0,0,0,0,0,0,0,0,493
60.40297,0,0,0,0,0,0,0,0,0,39.59703,0,0,0,0,0,0,0,572
51.84859,0,0,0,0,0,0,0,0,0,48.15141,0,0,0,0,0,0,0,558
48.11204,0,0,0,0,0,0,0,0,0,51.88796,0,0,0,0,0,0,0,548
44.67762,0,0,0,0,0,0,0,0,0,55.32238,0,0,0,0,0,0,0,532
41.51012,0,0,0,0,0,0,0,0,0,58.48988,0,0,0,0,0,0,0,535
33.33043,0,0,0,0,0,0,0,0,0,66.66957,0,0,0,0,0,0,0,500
24.75641,0,0,0,0,0,0,0,0,0,75.24359,0,0,0,0,0,0,0,464
21.20994,0,0,0,0,0,0,0,0,0,78.79006,0,0,0,0,0,0,0,418
15.21571,0,0,0,0,0,0,0,0,0,84.78429,0,0,0,0,0,0,0,387
12.66005,0,0,0,0,0,0,0,0,0,87.33994,0,0,0,0,0,0,0,371
10.34362,0,0,0,0,0,0,0,0,0,89.65638,0,0,0,0,0,0,0,361
80.08118,0,0,0,0,19.90781,0,0,0,0,0,0,0,0,0,0,0,0,449
81.08459,0,0,0,0,18.89641,0,0,0,0,0,0,0,0,0,0,0,0,438
80.06598,0,0,0,0,19.90403,0,0,0,0,0,0,0,0,0,0,0,0,443
80.00839,0,0,0,0,19.88971,0,0,0,0,0,0,0,0,0,0,0,0,432
80.55741,0,0,0,0,19.2659,0,0,0,0,0,0,0,0,0,0,0,0,436
66.0069,0,0,0,33.99311,0,0,0,0,0,0,0,0,0,0,0,0,0,455
0,0,31.5349,0,0,0,0,0,68.4651,0,0,0,0,0,0,0,0,0,606
0,0,0,0,8.849405,0,0,0,0,0,0,0,0,0,0,91.1506,0,0,230
0,0,0,0,0,0,0,0,14.529,0,0,0,0,0,0,85.471,0,0,315
0,0,0,0,0,0,0,19.3662,0,0,0,0,0,0,0,80.6338,0,0,308
12.66005,0,0,0,0,0,0,0,0,0,87.33994,0,0,0,0,0,0,0,350
66.0069,0,0,0,33.99311,0,0,0,0,0,0,0,0,0,0,0,0,0,453
16.6,0,0,26.9,0,0,17.3,0,0,0,0,0,0,0,23.3,0,0,15.9,700
19.4,0,0,26.8,0,0,17.4,0,0,0,0,0,0,0,21.6,0,0,14.8,700
22.22222,0,0,26.72672,0,0,17.51752,0,0,0,0,0,0,0,19.91992,0,0,13.61361,700
16.6,0,0,32.4,0,0,14,0,0,0,0,0,0,0,16.6,0,0,20.4,700
16.6,0,0,29.6,0,0,15.7,0,0,0,0,0,0,0,19.9,0,0,18.2,700
27.7,0,0,40.3,0,0,9.3,0,0,0,0,0,0,0,0,0,0,22.7,725
33.3,0,0,37.3,0,0,11.2,0,0,0,0,0,0,0,0,0,0,18.2,720
24.97503,0,0,36.26374,0,0,11.78821,0,0,0,0,0,0,0,6.593407,0,0,20.37962,712
19.4,0,0,24.8,0,0,17.4,0,0,0,0,0,0,0,21.6,0,0,14.8,690
16.6,0,0,27.6,0,0,15.7,0,0,0,0,0,0,0,19.9,0,0,18.2,700
27.7,0,0,38.3,0,0,9.3,0,0,0,0,0,0,0,0,0,0,22.7,720
24.97503,0,0,34.26574,0,0,11.78821,0,0,0,0,0,0,0,6.593407,0,0,20.37962,700
22.2,0,0,30.2,0,0,14.1,0,0,0,0,0,0,0,13.3,0,0,18.2,700
16.6,0,0,22.9,0,0,17.3,0,0,0,0,0,0,0,23.3,0,0,15.9,696
19.4,0,0,22.8,0,0,17.4,0,0,0,0,0,0,0,21.6,0,0,14.8,695
16.6,0,0,25.6,0,0,15.7,0,0,0,0,0,0,0,19.9,0,0,18.2,695
33.3,0,0,33.3,0,0,11.2,0,0,0,0,0,0,0,0,0,0,18.2,712
24.97503,0,0,32.26773,0,0,11.78821,0,0,0,0,0,0,0,6.593407,0,0,20.37962,705
22.2,0,0,28.2,0,0,14.1,0,0,0,0,0,0,0,13.3,0,0,18.2,690
86.18823,0,0,0,0,13.81177,0,0,0,0,0,0,0,0,0,0,0,0,465
83.68269,0,0,0,0,13.82685,0,0,0,0,0,0,0,0,0,0,0,0,489
82.8157,0,0,0,0,17.1843,0,0,0,0,0,0,0,0,0,0,0,0,461
80.25451,0,0,0,0,17.18171,0,0,0,0,0,0,0,0,0,0,0,0,483
12.66005,0,0,0,0,0,0,0,0,0,87.33994,0,0,0,0,0,0,0,350
12.44458,0,0,0,0,0,0,0,0,0,83.21175,0,0,0,0,0,0,0,363
55.49221,0,0,25.89577,0,0,18.61202,0,0,0,0,0,0,0,0,0,0,0,740
55.07962,0,0,25.70323,0,0,18.47363,0,0,0,0,0,0,0,0,0,0,0,735
53.14,0,0,24.7981,0,0,17.82309,0,0,0,0,0,0,0,4.238804,0,0,0,750
52.76152,0,0,24.62148,0,0,17.69615,0,0,0,0,0,0,0,4.208614,0,0,0,735
51.85775,0,0,24.19973,0,0,17.39302,0,0,0,0,0,0,0,6.549494,0,0,0,740
51.49726,0,0,24.0315,0,0,17.27212,0,0,0,0,0,0,0,6.503965,0,0,0,740
49.96324,0,0,23.31565,0,0,16.75761,0,0,0,0,0,0,0,9.96351,0,0,0,735
48.68031,0,0,22.71696,0,0,16.32732,0,0,0,0,0,0,0,12.13459,0,0,0,740
48.5436,0,0,22.65316,0,0,16.28147,0,0,0,0,0,0,0,12.10051,0,0,0,740
48.43026,0,0,22.60027,0,0,16.24345,0,0,0,0,0,0,0,12.07226,0,0,0,740
46.99759,0,0,21.93171,0,0,15.76293,0,0,0,0,0,0,0,15.30778,0,0,0,735
46.70131,0,0,21.79345,0,0,15.66356,0,0,0,0,0,0,0,15.21127,0,0,0,740
57.26799,0,0,0,0,0,12.80508,0,0,29.92693,0,0,0,0,0,0,0,0,677
53.39005,0,0,0,0,0,10.44573,0,0,27.90041,8.263824,0,0,0,0,0,0,0,617
50.00399,0,0,0,0,0,8.385638,0,0,26.13093,15.47945,0,0,0,0,0,0,0,567
44.37532,0,0,0,0,0,4.961143,0,0,23.18952,27.47402,0,0,0,0,0,0,0,507
39.88562,0,0,0,0,0,2.229598,0,0,20.8433,37.04148,0,0,0,0,0,0,0,477
37.96505,0,0,0,0,0,1.061119,0,0,19.83966,41.13417,0,0,0,0,0,0,0,462
36.22094,0,0,0,0,0,0,0,0,18.92823,44.85083,0,0,0,0,0,0,0,427
48.5648,0,0,0,0,0,10.86856,0,0,25.40107,15.16557,0,0,0,0,0,0,0,602
42.2555,0,0,0,0,0,9.456955,0,0,22.10199,26.18556,0,0,0,0,0,0,0,557
37.43481,0,0,0,0,0,8.370393,0,0,19.56256,34.63223,0,0,0,0,0,0,0,522
33.50275,0,0,0,0,0,7.492685,0,0,17.51126,41.49331,0,0,0,0,0,0,0,502
43.0551,0,0,0,0,0,0,0,0,16.9,40.04491,0,0,0,0,0,0,0,517
0,1.738824,0,0,0.845579,0,0,44.97443,0,0,0,0,0,0,0,0,0,50.83446,460
0,1.760768,0,0,1.712501,0,0,43.42377,0,0,0,0,0,0,0,0,0,51.47598,445
0,1.794742,0,0,3.054702,0,0,41.02298,0,0,0,0,0,0,0,0,0,52.46921,426
0,1.830053,0,0,4.449717,0,0,38.52771,0,0,0,0,0,0,0,0,0,53.50152,405
0,1.918108,0,0,7.928495,0,0,32.30522,0,0,0,0,0,0,0,0,0,56.07581,368
0,1.972338,0,0,10.07092,0,0,28.47306,0,0,0,0,0,0,0,0,0,57.66121,350
0,2.029723,0,0,12.33802,0,0,24.4179,0,0,0,0,0,0,0,0,0,59.33886,335
0,2.122347,0,0,15.99731,0,0,17.87253,0,0,0,0,0,0,0,0,0,62.04673,318
0,2.022176,0,0,0,0,0,0,0,0,0,36.99108,0,0,0,0,0,59.11822,517
0,2.035624,0,0,0.989912,0,0,0,0,0,0,35.58212,0,0,0,0,0,59.51139,502
0,2.049253,0,0,1.993078,0,0,0,0,0,0,34.15429,0,0,0,0,0,59.90984,490
0,2.112912,0,0,6.678725,0,0,0,0,0,0,27.48509,0,0,0,0,0,61.77091,423
0,2.172913,0,0,11.09508,0,0,0,0,0,0,21.19919,0,0,0,0,0,63.52502,382
0,2.252882,0,0,16.98122,0,0,0,0,0,0,12.8213,0,0,0,0,0,65.86291,331
0,2.435535,0,24.11123,0,0,0,0,0,0,0,0,0,0,0,0,0,71.20277,529
0,2.432791,0,23.01366,1.183051,0,0,0,0,0,0,0,0,0,0,0,0,71.12255,513
0,2.430054,0,21.91857,2.363441,0,0,0,0,0,0,0,0,0,0,0,0,71.04253,499
0,2.425959,0,20.28054,4.129052,0,0,0,0,0,0,0,0,0,0,0,0,70.92283,474
0,2.421879,0,18.64803,5.888723,0,0,0,0,0,0,0,0,0,0,0,0,70.80352,456
0,2.417811,0,17.02099,7.642483,0,0,0,0,0,0,0,0,0,0,0,0,70.68462,434
0,2.41241,0,14.8601,9.97169,0,0,0,0,0,0,0,0,0,0,0,0,70.5267,410
0,2.407032,0,12.70883,12.29051,0,0,0,0,0,0,0,0,0,0,0,0,70.36949,387
0,2.401679,0,10.56714,14.59902,0,0,0,0,0,0,0,0,0,0,0,0,70.21297,365
0,2.393693,0,7.372401,18.04259,0,0,0,0,0,0,0,0,0,0,0,0,69.97952,339
0,2.612725,0,0,0,0,18.59017,0,0,0,0,0,0,0,0,0,0,76.38291,539
0,2.589711,0,0,2.518721,0,16.78852,0,0,0,0,0,0,0,0,0,0,75.71011,515
0,2.572716,0,0,4.378836,0,15.45797,0,0,0,0,0,0,0,0,0,0,75.21325,499
0,2.555942,0,0,6.214694,0,14.14478,0,0,0,0,0,0,0,0,0,0,74.72285,488
0,2.539385,0,0,8.026767,0,12.84859,0,0,0,0,0,0,0,0,0,0,74.23882,470
0,2.51764,0,0,10.40666,0,11.14625,0,0,0,0,0,0,0,0,0,0,73.60311,454
0,2.496265,0,0,12.74614,0,9.472814,0,0,0,0,0,0,0,0,0,0,72.9782,431
0,2.475249,0,0,15.04623,0,7.827552,0,0,0,0,0,0,0,0,0,0,72.3638,418
0,2.444381,0,0,18.42465,0,5.410955,0,0,0,0,0,0,0,0,0,0,71.46136,378
0,16.26681,0,4.473268,0,0,0,0,0,0,0,0,0,0,0,0,0,79.25993,575
0,13.284,0,11.27354,0,0,0,0,0,0,0,0,0,0,0,0,0,75.44246,575
0,28.85508,39.40508,31.73984,0,0,0,0,0,0,0,0,0,0,0,0,0,0,608
0,28.61612,39.07874,23.60774,8.6974,0,0,0,0,0,0,0,0,0,0,0,0,0,512
0,28.49811,38.91759,19.59199,12.9923,0,0,0,0,0,0,0,0,0,0,0,0,0,475
0,28.38108,38.75777,15.60923,17.25193,0,0,0,0,0,0,0,0,0,0,0,0,0,450
0,0,46.10316,0,0,0,0,0,53.89684,0,0,0,0,0,0,0,0,0,545
0,0,24.58158,0,0,1.664126,0,0,0,0,0,0,73.75429,0,0,0,0,0,395
0,0,24.10686,0,0,3.448936,0,0,0,0,0,0,72.4442,0,0,0,0,0,426
0,0,23.59642,0,0,5.36805,0,0,0,0,0,0,71.03553,0,0,0,0,0,466
0,0,23.14278,0,0,7.440461,0,0,0,0,0,0,69.41676,0,0,0,0,0,484
0,0,22.5513,0,0,9.679151,0,0,0,0,0,0,67.76955,0,0,0,0,0,486
0,0,21.90963,0,0,12.10782,0,0,0,0,0,0,65.98254,0,0,0,0,0,476
0,0,54.86016,0,0,3.924384,0,0,0,0,0,0,41.21545,0,0,0,0,0,378
0,0,50.86768,0,0,10.91635,0,0,0,0,0,0,38.21597,0,0,0,0,0,477
0,0,49.3731,0,0,13.61321,0,0,0,0,0,0,37.01369,0,0,0,0,0,475
0,0,45.86129,0,0,19.68394,0,0,0,0,0,0,34.45477,0,0,0,0,0,446
0,0,6.268115,0,0,8.967705,0,0,0,0,0,0,84.76418,0,0,0,0,0,486
0,0,12.94398,0,0,9.259388,0,0,0,0,0,0,77.79664,0,0,0,0,0,485
0,0,22.5513,0,0,9.679151,0,0,0,0,0,0,67.76955,0,0,0,0,0,486
0,0,27.68919,0,0,9.903637,0,0,0,0,0,0,62.40717,0,0,0,0,0,486
0,0,35.85899,0,0,10.26059,0,0,0,0,0,0,53.88042,0,0,0,0,0,499
0,0,44.63973,0,0,10.64424,0,0,0,0,0,0,44.71603,0,0,0,0,0,488
0,0,50.86768,0,0,10.91635,0,0,0,0,0,0,38.21597,0,0,0,0,0,488
0,0,54.10261,0,0,11.05769,0,0,0,0,0,0,34.8397,0,0,0,0,0,480
0,0,64.33033,0,0,11.50456,0,0,0,0,0,0,24.16511,0,0,0,0,0,486
0,0,75.41952,0,0,11.98907,0,0,0,0,0,0,12.5914,0,0,0,0,0,486
0,13.2888,0,0,31.35723,0,0,0,0,0,0,0,0,0,0,0,0,55.35397,297
0,31.62856,0,0,24.77313,0,0,0,0,0,0,0,0,0,0,0,0,43.59832,293
0,0,0,0,30.39324,0,0,0,0,0,0,0,0,0,0,0,0,69.60676,287
0,4.799982,0,0,28.93437,0,0,0,0,0,0,0,0,0,0,0,0,66.26565,382
0,14.28566,0,0,26.05136,0,0,0,0,0,0,0,0,0,0,0,0,59.66298,433
0,25.79992,0,0,22.55181,0,0,0,0,0,0,0,0,0,0,0,0,51.64827,379
0,37.26264,0,0,19.06791,0,0,0,0,0,0,0,0,0,0,0,0,43.66945,349
0,9.539121,0,0,11.49349,0,0,0,0,0,0,0,0,0,0,0,0,78.96738,451
0,17.02311,0,0,10.5579,0,0,0,0,0,0,0,0,0,0,0,0,72.41898,371
0,24.07321,0,0,9.631383,0,0,0,0,0,0,0,0,0,0,0,0,66.2954,301
0,14.26032,77.8967,7.84299,0,0,0,0,0,0,0,0,0,0,0,0,0,0,505
0,14.31454,76.23808,9.447376,0,0,0,0,0,0,0,0,0,0,0,0,0,0,518
0,14.53563,69.47554,15.98882,0,0,0,0,0,0,0,0,0,0,0,0,0,0,576
0,14.67732,65.14184,20.18084,0,0,0,0,0,0,0,0,0,0,0,0,0,0,596
0,14.82179,60.72282,24.45539,0,0,0,0,0,0,0,0,0,0,0,0,0,0,610
0,14.96914,56.21594,28.81492,0,0,0,0,0,0,0,0,0,0,0,0,0,0,620
0,15.11945,51.61855,33.262,0,0,0,0,0,0,0,0,0,0,0,0,0,0,610
0,15.2728,46.9279,37.7993,0,0,0,0,0,0,0,0,0,0,0,0,0,0,597
0,15.4293,42.14112,42.42958,0,0,0,0,0,0,0,0,0,0,0,0,0,0,586
0,27.5359,61.10581,11.35829,0,0,0,0,0,0,0,0,0,0,0,0,0,0,584
0,27.79,56.92587,15.28414,0,0,0,0,0,0,0,0,0,0,0,0,0,0,597
0,28.04883,52.66806,19.28312,0,0,0,0,0,0,0,0,0,0,0,0,0,0,601
0,28.85508,39.40508,31.73984,0,0,0,0,0,0,0,0,0,0,0,0,0,0,575
0,29.13423,34.813,36.05276,0,0,0,0,0,0,0,0,0,0,0,0,0,0,573
0,29.41884,30.13121,40.44995,0,0,0,0,0,0,0,0,0,0,0,0,0,0,577
0,0,74.33817,25.66183,0,0,0,0,0,0,0,0,0,0,0,0,0,0,649
0,21.72208,54.3842,23.89373,0,0,0,0,0,0,0,0,0,0,0,0,0,0,610
0,34.61354,42.54205,22.8444,0,0,0,0,0,0,0,0,0,0,0,0,0,0,610
0,12.55296,68.57027,0,0,0,0,18.87677,0,0,0,0,0,0,0,0,0,0,466
0,11.38018,54.39349,0,0,0,0,34.22635,0,0,0,0,0,0,0,0,0,0,536
0,10.87229,48.25412,0,0,0,0,40.87358,0,0,0,0,0,0,0,0,0,0,546
0,10.40781,42.63933,0,0,0,0,46.95286,0,0,0,0,0,0,0,0,0,0,560
0,9.981382,37.48463,0,0,0,0,52.53398,0,0,0,0,0,0,0,0,0,0,555
0,9.225422,28.34645,0,0,0,0,62.42813,0,0,0,0,0,0,0,0,0,0,521
0,8.888816,24.27749,0,0,0,0,66.83369,0,0,0,0,0,0,0,0,0,0,499
0,8.284282,16.96977,0,0,0,0,74.74595,0,0,0,0,0,0,0,0,0,0,490
0,23.00458,51.05021,0,0,0,0,25.94521,0,0,0,0,0,0,0,0,0,0,551
0,21.9674,44.99868,0,0,0,0,33.03392,0,0,0,0,0,0,0,0,0,0,551
0,21.01971,39.46928,0,0,0,0,39.51102,0,0,0,0,0,0,0,0,0,0,550
0,20.1504,34.39724,0,0,0,0,45.45236,0,0,0,0,0,0,0,0,0,0,545
0,19.35014,29.72806,0,0,0,0,50.9218,0,0,0,0,0,0,0,0,0,0,537
0,18.61102,25.41558,0,0,0,0,55.9734,0,0,0,0,0,0,0,0,0,0,522
0,17.92628,21.42043,0,0,0,0,60.65329,0,0,0,0,0,0,0,0,0,0,515
0,17.29015,17.70883,0,0,0,0,65.00103,0,0,0,0,0,0,0,0,0,0,505
66.79376,0,0,0,30.98949,0,2.216744,0,0,0,0,0,0,0,0,0,0,0,468
68.45049,0,0,0,24.66549,0,6.884022,0,0,0,0,0,0,0,0,0,0,0,507
69.29707,0,0,0,21.43395,0,9.268985,0,0,0,0,0,0,0,0,0,0,0,532
71.08196,0,0,0,14.62071,0,14.29733,0,0,0,0,0,0,0,0,0,0,0,610
72.47506,0,0,0,9.30302,0,18.22192,0,0,0,0,0,0,0,0,0,0,0,689
66.2193,0,0,3.057733,30.72297,0,0,0,0,0,0,0,0,0,0,0,0,0,489
66.65479,0,0,9.326794,24.01842,0,0,0,0,0,0,0,0,0,0,0,0,0,539
67.09602,0,0,15.67885,17.22512,0,0,0,0,0,0,0,0,0,0,0,0,0,589
67.65082,0,0,23.66541,8.683773,0,0,0,0,0,0,0,0,0,0,0,0,0,658
62.88471,0,0,0,29.17586,0,0,7.939426,0,0,0,0,0,0,0,0,0,0,464
57.37473,0,0,0,20.67445,0,0,21.95082,0,0,0,0,0,0,0,0,0,0,483
52.75253,0,0,0,13.54281,0,0,33.70466,0,0,0,0,0,0,0,0,0,0,518
47.96556,0,0,0,6.156941,0,0,45.87749,0,0,0,0,0,0,0,0,0,0,576
43.9751,0,0,0,0,0,0,56.02491,0,0,0,0,0,0,0,0,0,0,690
78.74883,0,0,3.636295,0,17.61487,0,0,0,0,0,0,0,0,0,0,0,0,469
76.1235,0,0,10.65172,0,13.22479,0,0,0,0,0,0,0,0,0,0,0,0,495
73.66755,0,0,17.21447,0,9.117976,0,0,0,0,0,0,0,0,0,0,0,0,520
70.83643,0,0,24.77979,0,4.383781,0,0,0,0,0,0,0,0,0,0,0,0,591
64.25435,0,0,0,0,11.16278,0,24.58287,0,0,0,0,0,0,0,0,0,0,477
56.73141,0,0,0,0,7.021756,0,36.24684,0,0,0,0,0,0,0,0,0,0,500
65.97322,0,0,0,34.02678,0,0,0,0,0,0,0,0,0,0,0,0,0,454
78.11467,0,0,0,0,17.48175,0,0,0,0,0,0,0,0,0,0,0,0,483
79.45909,0,0,0,0,17.43395,0,0,0,0,0,0,0,0,3.106956,0,0,0,470
75.08638,0,0,0,0,17.23491,0,0,0,0,0,0,0,0,7.678711,0,0,0,491
70.81239,0,0,0,0,17.04036,0,0,0,0,0,0,0,0,12.14725,0,0,0,495
68.01627,0,0,0,0,16.91308,0,0,0,0,0,0,0,0,15.07065,0,0,0,502
64.57931,0,0,0,0,16.75663,0,0,0,0,0,0,0,0,18.66406,0,0,0,510
0,0,0,0,5.029247,0,0,0,0,0,0,0,0,0,0,94.97076,0,0,277
0,0,0,0,6.887524,0,0,0,0,0,0,0,0,0,0,93.11248,0,0,268
0,0,0,0,8.849405,0,0,0,0,0,0,0,0,0,0,91.1506,0,0,254
0,0,0,0,9.357085,0,0,0,0,0,0,0,0,0,0,90.64291,0,0,251
0,0,0,0,10.39413,0,0,0,0,0,0,0,0,0,0,89.60587,0,0,249
0,0,0,0,11.46113,0,0,0,0,0,0,0,0,0,0,88.53887,0,0,245
0,0,0,0,12.55939,0,0,0,0,0,0,0,0,0,0,87.44061,0,0,238
0,0,0,0,14.2685,0,0,0,0,0,0,0,0,0,0,85.73151,0,0,231
0,0,0,0,17.29435,0,0,0,0,0,0,0,0,0,0,82.70564,0,0,226
0,0,0,0,0,3.198353,0,0,0,0,0,0,0,0,0,96.80164,0,0,273
0,0,0,0,0,7.428036,0,0,0,0,0,0,0,0,0,92.57196,0,0,251
0,0,0,0,0,9.15823,0,0,0,0,0,0,0,0,0,90.84177,0,0,251
0,0,0,0,0,0,0,0,0,3.012755,0,0,0,0,0,96.98724,0,0,294
0,0,0,0,0,0,0,0,0,4.253448,0,0,0,0,0,95.74655,0,0,291
0,0,0,0,0,0,0,0,0,5.007963,0,0,0,0,0,94.99203,0,0,289
0,0,0,0,0,0,0,0,0,6.154247,0,0,0,0,0,93.84575,0,0,281
0,0,0,0,0,0,0,0,0,6.993146,0,0,0,0,0,93.00685,0,0,280
0,0,0,0,0,0,0,0,0,9.970825,0,0,0,0,0,90.02917,0,0,257
0,0,0,0,0,0,0,0,0,12.85792,0,0,0,0,0,87.14208,0,0,242
0,0,0,0,0,0,0,0,0,20.18804,0,0,0,0,0,79.81197,0,0,216
8.553746,43.54637,0,47.89988,0,0,0,0,0,0,0,0,0,0,0,0,0,0,835
13.13639,38.63958,0,48.22404,0,0,0,0,0,0,0,0,0,0,0,0,0,0,833
7.000027,41.50244,0,51.49754,0,0,0,0,0,0,0,0,0,0,0,0,0,0,814
5,1.5,24.8,0,0,0,1.5,0,0,0,65.7,0,0,0,0,0,0,0,409
19.7,19.2,28.3,7.3,2,2,0,15,0,6.5,0,0,0,0,0,0,0,0,493
20.7,19.2,27.3,7.3,3,2,0,13,0,7.5,0,0,0,0,0,0,0,0,485
19.7,19.2,27.3,7.3,2,2,0,15,0,7.5,0,0,0,0,0,0,0,0,481
21.85,20.5,22.5,7.3,2.3,2,0,15.3,0,8.249999,0,0,0,0,0,0,0,0,483
24.5,18.6,22,7.3,4,2,0,16.6,0,5,0,0,0,0,0,0,0,0,492
23.2,21.2,20,5,2.3,2,0,17,0,9.299999,0,0,0,0,0,0,0,0,486
25,18.35,20.6,5.25,2.4,2.5,1,17.5,0,7.4,0,0,0,0,0,0,0,0,480
22.9,21.1,20,9.6,0,7,0,19.4,0,0,0,0,0,0,0,0,0,0,466
22,18.95,23.7,9.5,0,6.8,1.1,17.95,0,0,0,0,0,0,0,0,0,0,474
21.40214,19.75198,23.30233,5.640564,2.0002,2.50025,0,16.10161,5.0005,4.30043,0,0,0,0,0,0,0,0,484
75.87474,0,0,0,0,24.12526,0,0,0,0,0,0,0,0,0,0,0,0,470
85.12553,0,0,0,0,14.87447,0,0,0,0,0,0,0,0,0,0,0,0,480
86.81126,0,0,0,0,13.18873,0,0,0,0,0,0,0,0,0,0,0,0,490
81.8629,0,0,3.228322,0,14.90878,0,0,0,0,0,0,0,0,0,0,0,0,460
76.7005,0,0,5.338949,0,14.51486,3.445696,0,0,0,0,0,0,0,0,0,0,0,460
74.30455,0,0,7.754019,0,14.7232,3.218229,0,0,0,0,0,0,0,0,0,0,0,460
53.22792,0,0,0,46.77208,0,0,0,0,0,0,0,0,0,0,0,0,0,460
50.09307,0,0,9.945356,39.96156,0,0,0,0,0,0,0,0,0,0,0,0,0,460
80.23676,0,0,0,0,19.74309,0,0,0,0,0,0,0,0,0,0,0,0,451
80.21575,0,0,0,0,19.64892,0,0,0,0,0,0,0,0,0,0,0,0,441
51.51732,0,0,31.39064,17.08504,0,0,0,0,0,0,0,0,0,0,0,0,0,579
