Repository: liubin06/DeepGlassNet

# DeepGlassNet: Self-Supervised Learning for Multi-Component Glass Composition Screening

## 1. Introduction
We present a novel self-supervised learning framework for screening multi-component glass compositions within predefined glass transition temperature (Tg) intervals. The composition screening task is formalized as a classification problem, where we introduce an innovative data augmentation strategy based on asymptotic theory to enhance training dataset robustness and improve model resilience to noise. A specialized feature extraction backbone architecture named DeepGlassNet is designed to capture complex interactions among different glass components in multi-component systems.

File: data/train_tg.csv (part 8 of 46)
SiO2,Al2O3,B2O3,CaO,Na2O,Li2O,MgO,BaO,ZnO,K2O,PbO,SrO,GeO2,ZrO2,TiO2,TeO2,FemOn,P2O5,Tg
54.47741,0,0,30.0703,15.41176,0,0,0,0,0,0,0,0,0,0,0,0,0,571
55.02008,0,1.204819,0,1.104418,0,0,0,0,11.44578,31.2249,0,0,0,0,0,0,0,472
58.59296,0,0,0,1.105528,0,0,0,0,13.46734,26.83417,0,0,0,0,0,0,0,454
56.4864,0,3.381158,0,1.203973,0,0,0,0,15.55132,23.37714,0,0,0,0,0,0,0,501
54.06219,0,3.209629,0,1.604815,0,0,0,0,11.0331,30.09027,0,0,0,0,0,0,0,490
58.69347,0,1.306533,0,1.909548,0,0,0,0,13.76884,24.32161,0,0,0,0,0,0,0,467
54.7,0,0,0,1.6,0,0,0,0,15.6,28.1,0,0,0,0,0,0,0,436
59.14303,0,2.031784,0,2.313418,0,0,0,0,12.57292,23.93884,0,0,0,0,0,0,0,480
53.46038,0,0,0,2.20662,0,0,0,0,13.84153,30.49147,0,0,0,0,0,0,0,427
55.22269,0,0.838826,0,2.196924,0,0,0,0,16.27721,25.46435,0,0,0,0,0,0,0,448
59.799,0,0,0,2.81407,0,0,0,0,12.66332,24.72362,0,0,0,0,0,0,0,437
54.95387,0,0.822303,0,2.607301,0,0,0,0,12.83594,28.78059,0,0,0,0,0,0,0,456
55.87321,0,3.099609,0,2.708396,0,0,0,0,12.73949,25.5793,0,0,0,0,0,0,0,484
52.20884,0,1.606426,0,2.510041,0,0,0,0,14.95984,28.71486,0,0,0,0,0,0,0,445
55.47739,0,0,0,1.909548,0,0,0,0,14.47236,28.14071,0,0,0,0,0,0,0,435
54.68278,0,0,0,1.913394,0,0,0,2.618328,13.49446,27.29104,0,0,0,0,0,0,0,450
55.68983,0,0,0,1.812689,0,1.107754,0,0,13.99798,27.39174,0,0,0,0,0,0,0,452
55.4,0,0,0,1.9,0,2.1,0,0,14.1,26.5,0,0,0,0,0,0,0,462
56.58094,0,0,0,1.613717,0.252143,0,0,0,13.91831,27.6349,0,0,0,0,0,0,0,433
54.72637,0,0,0,1.691542,0,0,4.676617,0,13.03483,25.87065,0,0,0,0,0,0,0,465
55.67216,0,0,2.948526,1.3993,0,0,0,0,12.9935,26.98651,0,0,0,0,0,0,0,473
53.37865,0,0,5.937625,1.4994,0,0,0,0,12.79488,26.38944,0,0,0,0,0,0,0,499
55.8289,0,0,0,1.506175,0,0,0,0,13.05352,27.41239,2.199016,0,0,0,0,0,0,447
55.1489,0,0,0,1.40379,0,0,0,0,13.13547,27.0731,3.238744,0,0,0,0,0,0,451
54.74928,0,0,0,1.401261,0,0,0,0,13.01171,26.52387,4.313883,0,0,0,0,0,0,457
56.67556,0,0,0,29.23136,14.09308,0,0,0,0,0,0,0,0,0,0,0,0,330
65.84644,0,0,0,19.4065,0,0,0,0,14.74707,0,0,0,0,0,0,0,0,423
56.56528,0,0,0,12.50335,0,0,30.93137,0,0,0,0,0,0,0,0,0,0,480
47.87059,0,9.244678,0,12.34502,0,0,30.5397,0,0,0,0,0,0,0,0,0,0,530
37.66528,0,8.728618,0,11.65589,0,0,28.83489,0,0,0,0,13.1153,0,0,0,0,0,515
35.23599,0,8.165649,0,10.90413,0,0,26.97514,0,0,0,0,0,0,0,18.7191,0,0,465
26.78977,0,7.760385,0,10.36295,0,0,25.63635,0,0,0,0,11.66047,0,0,17.79007,0,0,475
42.76145,0,0,0,11.02746,0,0,27.28025,0,0,0,0,0,0,0,18.93084,0,0,455
65.41389,0,24.20816,0,10.37795,0,0,0,0,0,0,0,0,0,0,0,0,0,535
70.55138,0,4.138296,0,25.31032,0,0,0,0,0,0,0,0,0,0,0,0,0,480
85.77985,0,0,0,0,14.22014,0,0,0,0,0,0,0,0,0,0,0,0,454
80.50172,0,0,0,0,13.80534,0,0,0,0,0,0,0,5.692948,0,0,0,0,484
75.52277,0,0,0,0,13.41405,0,0,0,0,0,0,0,11.06318,0,0,0,0,490
70.81829,0,0,0,0,13.04432,0,0,0,0,0,0,0,16.13738,0,0,0,0,496
66.3662,0,0,0,0,12.69444,0,0,0,0,0,0,0,20.93937,0,0,0,0,526
74.41338,0,0,0,25.58662,0,0,0,0,0,0,0,0,0,0,0,0,0,438
66.01128,0,0,0,24.31886,0,0,0,0,0,0,0,0,9.669859,0,0,0,0,500
58.40248,0,0,0,23.1708,0,0,0,0,0,0,0,0,18.42672,0,0,0,0,550
50.52,17.18,6.06,0,12.29,0.88,0,0,9.91,2.8,0,0,0,0,0.1,0,0,0,472
51.33027,17.45349,4.100821,0,13.4727,0,0,0,9.241849,3.280656,0,0,0,0,0.820164,0,0,0,536
50.98688,17.48322,3.586815,0.200381,13.91644,0,0,0,9.297666,3.32632,0,0,0,0,0.701333,0,0,0,463
55.75063,14.22444,3.182045,0,13.78554,0.209476,0,0.209476,8.219452,3.082294,0.408978,0,0,0,0.618454,0,0,0,498
60.9844,7.112846,4.061625,2.030813,14.33574,0,0,0,7.112846,3.251301,0,0,0,0,0.810324,0,0,0,468
50.81508,17.28173,4.070407,2.030203,14.33143,0,0,0,7.110711,3.250325,0,0,0,0,0.810081,0,0,0,490
50.81,17.28,4.07,4.07,14.33,0,0,0,5.079999,3.25,0,0,0,0,0.81,0,0,0,483
56.21437,12.10879,4.039596,4.039596,14.21858,0,0,0,5.039495,3.229677,0,0,0,0,0.809919,0,0,0,512
52.19044,17.66353,2.070414,3.310662,14.36287,0,0,0,6.711343,2.560512,0,0,0,0,0.830166,0,0,0,547
55.6397,0.010031,0,26.30021,0.035107,0,18.01494,0,0,0,0,0,0,0,0,0,0,0,732
43.74812,35.95709,0,20.15442,0.120325,0,0.020054,0,0,0,0,0,0,0,0,0,0,0,887
51.70483,34.67653,0,0.149985,0.139986,0,13.32867,0,0,0,0,0,0,0,0,0,0,0,845
45.11428,25.56143,0,0.209602,0.109791,0,29.00489,0,0,0,0,0,0,0,0,0,0,0,796
55.46506,28.10458,0,10.63851,5.791856,0,0,0,0,0,0,0,0,0,0,0,0,0,832
55.95117,0,0,25.83927,0,0,18.20956,0,0,0,0,0,0,0,0,0,0,0,708
56.1245,4.618474,0,14.95984,0,0,24.29719,0,0,0,0,0,0,0,0,0,0,0,720
53.48133,9.081735,0,13.92533,0,0,23.5116,0,0,0,0,0,0,0,0,0,0,0,724
48.31804,20.99898,0,7.135576,0,0,23.5474,0,0,0,0,0,0,0,0,0,0,0,750
44.65725,33.46774,0,1.512097,0,0,20.3629,0,0,0,0,0,0,0,0,0,0,0,815
42.98508,36.51741,0,0,0,0,20.49751,0,0,0,0,0,0,0,0,0,0,0,813
65.82969,17.18632,0,0,0,0,16.984,0,0,0,0,0,0,0,0,0,0,0,810
57.62323,17.77908,0,0,0,0,24.5977,0,0,0,0,0,0,0,0,0,0,0,790
60.89678,9.39455,0,0,0,0,29.70866,0,0,0,0,0,0,0,0,0,0,0,785
53.30399,18.09106,0,0,0,0,28.60495,0,0,0,0,0,0,0,0,0,0,0,785
46.25515,26.16455,0,0,0,0,27.5803,0,0,0,0,0,0,0,0,0,0,0,785
48.83046,18.41419,0,0,0,0,32.75535,0,0,0,0,0,0,0,0,0,0,0,775
44.19421,18.74907,0,0,0,0,37.05671,0,0,0,0,0,0,0,0,0,0,0,765
50.71278,23.47039,0,25.81683,0,0,0,0,0,0,0,0,0,0,0,0,0,0,800
52.56336,16.21791,0,31.21874,0,0,0,0,0,0,0,0,0,0,0,0,0,0,795
54.55412,8.416066,0,37.02982,0,0,0,0,0,0,0,0,0,0,0,0,0,0,785
46.24471,23.54277,0,30.21252,0,0,0,0,0,0,0,0,0,0,0,0,0,0,805
47.93763,16.26975,0,35.79262,0,0,0,0,0,0,0,0,0,0,0,0,0,0,800
40.32065,30.41021,0,29.26914,0,0,0,0,0,0,0,0,0,0,0,0,0,0,820
41.74899,23.6156,0,34.63541,0,0,0,0,0,0,0,0,0,0,0,0,0,0,810
43.28224,16.32193,0,40.39583,0,0,0,0,0,0,0,0,0,0,0,0,0,0,805
37.22537,23.68889,0,39.08575,0,0,0,0,0,0,0,0,0,0,0,0,0,0,815
38.59689,16.37445,0,45.02867,0,0,0,0,0,0,0,0,0,0,0,0,0,0,815
41.60629,19.25581,0,0,0,0,0,0,0,0,0,39.13791,0,0,0,0,0,0,815
41.5629,12.82382,0,0,0,0,0,0,0,0,0,45.61327,0,0,0,0,0,0,790
41.51961,6.405233,0,0,0,0,0,0,0,0,0,52.07516,0,0,0,0,0,0,770
36.81495,18.74217,0,0,0,0,0,0,0,0,0,44.44289,0,0,0,0,0,0,825
36.77758,12.4821,0,0,0,0,0,0,0,0,0,50.74032,0,0,0,0,0,0,795
32.27258,18.25521,0,0,0,0,0,0,0,0,0,49.47221,0,0,0,0,0,0,830
32.24068,12.15811,0,0,0,0,0,0,0,0,0,55.60121,0,0,0,0,0,0,800
27.93334,11.85052,0,0,0,0,0,0,0,0,0,60.21614,0,0,0,0,0,0,805
34.1012,10.52159,0,0,0,0,0,55.3772,0,0,0,0,0,0,0,0,0,0,775
33.22078,5.124972,0,0,0,0,0,61.65425,0,0,0,0,0,0,0,0,0,0,735
30.34543,15.44859,0,0,0,0,0,54.20598,0,0,0,0,0,0,0,0,0,0,810
29.57812,10.03864,0,0,0,0,0,60.38324,0,0,0,0,0,0,0,0,0,0,780
26.08261,14.75381,0,0,0,0,0,59.16358,0,0,0,0,0,0,0,0,0,0,825
25.45203,9.598079,0,0,0,0,0,64.94989,0,0,0,0,0,0,0,0,0,0,795
22.18672,14.11883,0,0,0,0,0,63.69445,0,0,0,0,0,0,0,0,0,0,840
21.67288,9.194562,0,0,0,0,0,69.13255,0,0,0,0,0,0,0,0,0,0,805
57.15969,16.16639,0,26.67392,0,0,0,0,0,0,0,0,0,0,0,0,0,0,790
46.61762,13.18479,0,0,0,0,0,0,0,0,0,40.1976,0,0,0,0,0,0,785
39.08149,11.05336,0,0,0,0,0,49.86514,0,0,0,0,0,0,0,0,0,0,765
12,0,45,0,0,0,0,43,0,0,0,0,0,0,0,0,0,0,608
8,0,54,0,0,0,0,38,0,0,0,0,0,0,0,0,0,0,584
15.5,0,38.5,0,0,0,0,46,0,0,0,0,0,0,0,0,0,0,622
8,0,46,0,0,0,0,46,0,0,0,0,0,0,0,0,0,0,604
4,0,50,0,0,0,0,46,0,0,0,0,0,0,0,0,0,0,599
8,0,42,0,0,0,0,50,0,0,0,0,0,0,0,0,0,0,610
12,0,38,0,0,0,0,50,0,0,0,0,0,0,0,0,0,0,615
8,0,37,0,0,0,0,55,0,0,0,0,0,0,0,0,0,0,610
12,0,33,0,0,0,0,55,0,0,0,0,0,0,0,0,0,0,612
48.43073,4.109276,0,0,47.46,0,0,0,0,0,0,0,0,0,0,0,0,0,438
47.21346,10.41558,0,0,42.37095,0,0,0,0,0,0,0,0,0,0,0,0,0,462
46.91865,11.94294,0,0,41.13841,0,0,0,0,0,0,0,0,0,0,0,0,0,462
46.28284,15.23688,0,0,38.48027,0,0,0,0,0,0,0,0,0,0,0,0,0,470
45.91517,17.14168,0,0,36.94315,0,0,0,0,0,0,0,0,0,0,0,0,0,482
45.22429,20.72096,0,0,34.05475,0,0,0,0,0,0,0,0,0,0,0,0,0,508
49.37139,22.84958,0,0,27.77903,0,0,0,0,0,0,0,0,0,0,0,0,0,572
50.13413,0,0,0,0,49.86587,0,0,0,0,0,0,0,0,0,0,0,0,200
46.68732,0,3.005389,0,0,50.30729,0,0,0,0,0,0,0,0,0,0,0,0,203
39.02207,0,9.688973,0,0,51.28896,0,0,0,0,0,0,0,0,0,0,0,0,277
34.74382,0,13.41932,0,0,51.83686,0,0,0,0,0,0,0,0,0,0,0,0,300
30.12057,0,17.45048,0,0,52.42895,0,0,0,0,0,0,0,0,0,0,0,0,320
19.65752,0,26.57356,0,0,53.76892,0,0,0,0,0,0,0,0,0,0,0,0,275
13.70611,0,31.76279,0,0,54.5311,0,0,0,0,0,0,0,0,0,0,0,0,250
7.182505,0,37.45094,0,0,55.36656,0,0,0,0,0,0,0,0,0,0,0,0,205
42.12166,0,0,0,0,0,0,57.87834,0,0,0,0,0,0,0,0,0,0,693
49.71529,22.20142,0,0,0,0,28.08328,0,0,0,0,0,0,0,0,0,0,0,773
51.88496,22.01181,0,0,0,0,26.10323,0,0,0,0,0,0,0,0,0,0,0,773
39.32125,12.51132,0,48.16743,0,0,0,0,0,0,0,0,0,0,0,0,0,0,789
42.34906,20.76104,0,36.8899,0,0,0,0,0,0,0,0,0,0,0,0,0,0,798
47.2458,19.24194,0,33.51226,0,0,0,0,0,0,0,0,0,0,0,0,0,0,775
7.000027,41.50243,0,51.49754,0,0,0,0,0,0,0,0,0,0,0,0,0,0,814
61.99862,14.50554,0,23.49583,0,0,0,0,0,0,0,0,0,0,0,0,0,0,781
59.22789,1.504611,0,2.896307,16.00556,0,0,0,0,0,0,0,0,20.36563,0,0,0,0,750
66.78579,0,0,0,0,33.21421,0,0,0,0,0,0,0,0,0,0,0,0,439
52.68757,0,0,0,40.76172,6.550705,0,0,0,0,0,0,0,0,0,0,0,0,356
49.22391,0,0,0,50.77609,0,0,0,0,0,0,0,0,0,0,0,0,0,429
82.43078,0,0,0,0,17.56922,0,0,0,0,0,0,0,0,0,0,0,0,460
74.78987,0,0,0,0,14.89877,0,0,0,0,0,0,0,10.31136,0,0,0,0,500
69.27799,0,0,0,0,12.93789,0,0,0,0,0,0,0,17.78412,0,0,0,0,540
67.93579,0,0,0,0,12.43293,0,0,0,0,0,0,0,19.63128,0,0,0,0,565
0,11.6,0,0,12.2,0,0,0,0,0,0,0,0,0,0,0,0,76.2,455
0,7.7,0,0,18.2,0,0,0,0,0,0,0,0,0,0,0,0,74.1,380
0,3.9,0,0,24.3,0,0,0,0,0,0,0,0,0,0,0,0,71.8,310
0,0,0,0,30.4,0,0,0,0,0,0,0,0,0,0,0,0,69.6,275
0,0,0,0,30.39324,0,0,0,0,0,0,0,0,0,0,0,0,69.60676,291
0,0,0,0,0,0,0,0,0,0,0,0,100,0,0,0,0,0,537
0,0,0,0,0,0,0,0,0,0,0,0,97.53787,0,2.462131,0,0,0,555
0,0,0,0,0,0,0,0,0,0,0,0,95.03791,0,4.962086,0,0,0,552
0,0,0,0,0,0,0,0,0,0,0,0,92.49925,0,7.500744,0,0,0,573
0,0,0,0,0,0,0,0,0,0,0,0,90.00217,0,9.997829,0,0,0,587
0,0,0,0,0,0,21.55959,0,0,0,0,0,0,0,0,0,0,78.26269,563
0,0,0,0,20.78426,0,0,0,0,0,0,0,0,0,0,0,0,77.14228,191
0,0,0,0,21.13806,0,0,0,0,0,0,0,0,0,0,0,0,76.98293,209
0,0,0,0,23.66522,0,0,0,0,0,0,0,0,0,0,0,0,75.01468,241
0,0,0,0,26.50006,0,0,0,0,0,0,0,0,0,0,0,0,72.34544,253
0,0,0,0,27.56855,0,0,0,0,0,0,0,0,0,0,0,0,71.61059,247
0,0,0,0,29.78319,0,0,0,0,0,0,0,0,0,0,0,0,69.17072,259
0,0,0,0,29.98664,0,0,0,0,0,0,0,0,0,0,0,0,69.29324,257
0,0,0,0,33.5493,0,0,0,0,0,0,0,0,0,0,0,0,65.23222,249
0,0,0,0,34.61408,0,0,0,0,0,0,0,0,0,0,0,0,63.97743,242
0,0,0,0,34.25735,0,0,0,0,0,0,0,0,0,0,0,0,64.85165,251
0,0,0,0,36.41188,0,0,0,0,0,0,0,0,0,0,0,0,62.37996,240
0,0,0,0,18.91739,0,0,0,0,0,0,0,0,0,0,0,0,78.80528,178
0,0,0,0,23.6811,0,0,0,0,0,0,0,0,0,0,0,0,74.02941,209
0,0,0,0,29.21148,0,0,0,0,0,0,0,0,0,0,0,0,69.86723,262
0,0,100,0,0,0,0,0,0,0,0,0,0,0,0,0,0,0,230
0,0,0,0,0,0,0,0,0,0,51.17889,0,0,0,0,0,0,48.82111,288
0,0,0,0,0,0,0,0,0,0,53.75165,0,0,0,0,0,0,46.24835,341
0,0,0,0,0,0,0,0,0,0,56.26586,0,0,0,0,0,0,43.73415,357
0,0,0,0,0,0,0,0,0,0,61.12642,0,0,0,0,0,0,38.87358,354
0,0,0,0,0,0,0,0,0,0,63.47648,0,0,0,0,0,0,36.52353,361
0,0,0,0,0,0,0,0,0,0,65.77538,0,0,0,0,0,0,34.22463,371
0,0,99.988,0,0,0,0,0,0,0,0,0,0,0,0,0,0,0,285
0,0,99.998,0,0,0,0,0,0,0,0,0,0,0,0,0,0,0,300
0,0,99.72078,0,0,0,0,0,0,0,0,0,0,0,0,0,0,0,240
0,0,14,0,0,0,0,0,2,0,84,0,0,0,0,0,0,0,334
0,0,11.22,0,0,0,0,0,1.88,0,81.82999,0,1.51,0,0,0,0,0,328
32.5,2.5,33,0,11,0,0,12.5,8.5,0,0,0,0,0,0,0,0,0,535
30,2.5,35.5,0,11,0,0,12.5,8.5,0,0,0,0,0,0,0,0,0,532
27.5,2.5,39.3,0,11,0,0,11.2,8.5,0,0,0,0,0,0,0,0,0,521
19.5,0,43,0,11,0,0,15,11.5,0,0,0,0,0,0,0,0,0,521
19.5,0,43,0,10,0,0,18,9.5,0,0,0,0,0,0,0,0,0,528
22.5,0,43,0,10,0,0,15,9.5,0,0,0,0,0,0,0,0,0,525
19.5,0,30,0,11,0,0,31,8.5,0,0,0,0,0,0,0,0,0,530
25.5,0,40,0,10,0,0,15,9.5,0,0,0,0,0,0,0,0,0,527
29.5,0,33,0,11,0,0,15,11.5,0,0,0,0,0,0,0,0,0,537
33.5,0,29,0,11,0,0,15,11.5,0,0,0,0,0,0,0,0,0,543
16.5,2.5,35,0,0,0,0,26,9,11,0,0,0,0,0,0,0,0,530
16.5,2.5,35,0,10,1,0,26,9,0,0,0,0,0,0,0,0,0,490
19.5,0,41.5,0,11,0,0,19.5,8.5,0,0,0,0,0,0,0,0,0,523
19.5,0,35,0,11,0,0,26,8.5,0,0,0,0,0,0,0,0,0,530
16.5,2.5,35,0,11,0,0,29,6,0,0,0,0,0,0,0,0,0,523
19.5,0,44,0,11,0,0,17,8.5,0,0,0,0,0,0,0,0,0,521
10.46397,5.528134,18.16387,0,0,0,0,0,0,0,62.88253,0,0,0,0,0,0,0,415
16.48569,7.502468,9.575518,0,0,0,0,0,0,0,63.47483,0,0,0,0,0,0,0,408
62.59999,0,0,9.299999,13,0,0,0,0,0,0,0,0,0,14.8,0,0,0,590
62.6,0,0,9.5,12,0.5,0,0,0,0.5,0,0,0,0,14.8,0,0,0,580
62.6,0,0,8.5,12,0.5,0,0,0,1.5,0,0,0,0,14.8,0,0,0,575
62.6,0,0,9.5,12,0,0,0,0,1,0,0,0,0,14.8,0,0,0,600
62.6,0,0,9.5,10,0,0,0,0,3,0,0,0,0,14.8,0,0,0,739
62.6,0,0,9.3,5,0,0,0,0,8,0,0,0,0,15,0,0,0,615
63.12,0,0,7.73,5.3,0.23,0,0,0,7.27,0,0,0,0,16.26,0,0,0,601
63.25367,0,0,9.59904,10.09899,0.479952,0,0,0,1.509849,0,0,0,0,14.9585,0,0,0,586
63.17736,0,0,9.588082,10.08798,0.479904,0,0,0,2.269546,0,0,0,0,14.29714,0,0,0,585
63.08322,0,0,7.982815,5.005495,0.229793,0,0,0,7.263463,0,0,0,0,16.24538,0,0,0,601
63.25,0,0,8.009999,5.02,0.34,0,0,0,7.289999,0,0,0,0,16.01,0,0,0,596
74.41338,0,0,0,25.58662,0,0,0,0,0,0,0,0,0,0,0,0,0,470
0,3.7,0,0,0,0,0,3.7,0,10,31.8,0,0,0,0,0,0,50.8,357
0,3.5,0,0,0,0,0,0,0,12.5,32.5,0,0,0,0,0,0,51.5,332
0,1.3,0,0,0,0,0,10,0,16,15,0,0,0,0,0,0,54,316
0,2.9,0,0,0,0,0,2.8,0,16.3,25.3,0,0,0,0,0,0,52.7,310
49.5633,0,20.85302,0,29.58369,0,0,0,0,0,0,0,0,0,0,0,0,0,490
47.77977,0,23.12343,0,29.0968,0,0,0,0,0,0,0,0,0,0,0,0,0,499
46.28935,0,20.8522,0,32.85845,0,0,0,0,0,0,0,0,0,0,0,0,0,475
44.78067,0,23.39823,0,27.58063,0,0,0,0,0,0,0,0,0,0,0,0,4.240468,502
40.73164,0,21.3658,0,30.18719,0,0,0,0,0,0,0,0,0,0,0,0,7.715365,490
54.27516,5.908396,22.8208,0.841162,3.738313,4.019839,0,0,1.465011,2.320199,0,0,0,4.611132,0,0,0,0,507
52.96778,7.86692,22.83209,0.837143,3.739928,4.024108,0,0,1.45801,2.323914,0,0,0,3.950109,0,0,0,0,507
52.06805,7.318378,22.52456,0.83456,3.718378,3.993068,0,0,1.450989,2.307215,0,0,0,3.916006,0,0,0,0,511
50.77472,7.319921,22.35658,0.834736,3.709552,4.48504,0,0,1.451295,2.307701,0,0,0,4.891263,0,0,0,0,521
50.34858,7.32934,22.24364,0.830692,3.720775,4.994871,0,0,1.446776,2.306007,0,0,0,4.899591,0,0,0,0,511
49.75397,7.189646,23.5769,0.832466,3.632375,4.408153,0,0,1.459934,2.315991,0,0,0,4.91607,0,0,0,0,517
48.24509,7.191011,25.10917,0.830802,3.634679,4.403953,0,0,1.457015,2.311362,0,0,0,4.906244,0,0,0,0,514
49.28373,7.23884,23.5723,0.841357,3.652498,4.432415,0,0,1.460316,2.331167,0,0,0,5.927511,0,0,0,0,512
49.34167,8.216998,23.59488,0.841395,3.662247,4.335546,0,0,1.46038,2.33127,0,0,0,4.955694,0,0,0,0,507
48.28154,8.263801,23.54476,0.845177,3.679301,4.351958,0,0,1.464494,2.346828,0,0,0,5.969466,0,0,0,0,507
48.6113,9.158792,23.48093,0.838096,3.64789,4.313946,0,0,1.454655,2.322131,0,0,0,4.917281,0,0,0,0,498
47.76128,10.10772,23.42929,0.834728,3.633229,4.305779,0,0,1.448809,2.312798,0,0,0,4.916427,0,0,0,0,493
48.89811,8.142692,22.26149,0.835846,3.627169,4.275733,0,0,1.455752,2.305536,0,0,0,4.910657,0,0,0,0,475
48.97156,8.206373,23.54286,0.840307,3.647936,4.325324,0,0,1.948847,2.328255,0,0,0,4.93025,0,0,0,0,497
48.35516,8.226176,23.60608,0.839113,3.661878,4.33762,0,0,2.435738,2.33948,0,0,0,4.942257,0,0,0,0,500
50.10854,7.207506,23.62251,0.836368,3.639772,4.414887,0,0,1.454132,2.326847,0,0,0,4.919969,0,0,0,0,515
50.02731,7.193142,23.58623,0.834701,3.632518,4.406089,0,0,1.451234,2.32221,0,0,0,4.910164,0,0,0,0,511
50.13095,7.20536,23.63711,0.836119,3.648314,4.418215,0,0,1.453699,2.326154,0,0,0,4.918505,0,0,0,0,512
48.28913,7.99662,21.06067,0,3.560084,4.182532,0,0,1.451313,3.597183,0,0,0,4.91956,0,0,0,0,453
58.8199,4.989204,18.72595,1.024657,2.908008,3.368535,0,0,1.020849,1.954547,0,0,0,3.606298,0,0,0,0,525
47.6652,7.92885,21.75951,0.878849,5.994545,2.74738,0,0,1.785757,2.319816,0,0,0,6.050957,0,0,0,0,509
41.03431,11.76534,15.42307,0.880883,4.467577,5.606324,0,0,2.556984,2.931668,0,0,0,12.46398,0,0,0,0,511
48.15971,8.025933,22.05776,0.831899,3.555823,4.111702,0,0,1.946623,2.338477,0,0,0,6.062214,0,0,0,0,514
57.71939,3.543852,16.80401,0.839184,4.916742,5.640081,0,0,0.969139,3.183011,0,0,0,3.291437,0,0,0,0,510
64.34246,4.290298,16.3026,0.833319,2.530372,2.907308,0,0,0.967567,1.664986,0,0,0,3.10325,0,0,0,0,533
51.26127,11.61042,15.29642,0.835038,2.379677,2.704648,0,0,2.661546,1.498915,0,0,0,8.850633,0,0,0,0,539
66.0069,0,0,0,33.99311,0,0,0,0,0,0,0,0,0,0,0,0,0,465
62.06927,0,5.917485,0,32.01325,0,0,0,0,0,0,0,0,0,0,0,0,0,470
61,15.2,5,6.4,0,1.2,4.4,0,6.6,0,0,0,0,0,0,0,0,0,628
61,14,3.5,3.8,1,1,2.2,3,9,0,0,0,0,1.2,0,0,0,0,630
61.5,14,5.5,3.5,1,1,2.2,3.3,6.5,0,0,0,0,1.2,0,0,0,0,625
63.5,12.5,5.5,6.3,0.5,0.9,4.8,0,4.5,0,0,0,0,1.2,0,0,0,0,635
61.7,14.5,6,5.7,0.8,0.9,4.4,0,4.5,0,0,0,0,1.2,0,0,0,0,638
60.57884,14.97006,5.988024,5.389221,0.748503,0.798403,4.191616,0,5.339321,0,0,0,0,1.197605,0,0,0,0,637
58.5,17,5.5,5.4,0.5,0.8,4.2,0,4.5,0,2.1,0,0,1.2,0,0,0,0,649
60.5,15,5.5,6,0.7,0.7,4.5,0,5.300001,0,0,0,0,1.2,0,0,0,0,643
60.5,15,5.5,6,0.7,0.6,4.5,0,6.6,0,0,0,0,0,0,0,0,0,643
58,15,5.5,6,0.7,0.5,4.5,0,5.300001,0,2.7,0,0,1.2,0,0,0,0,642
60,14.5,5.5,6,0.7,0.5,4.5,0,6.5,0,0,0,0,1.2,0,0,0,0,648
10.59285,5.991921,45.00478,0,0,0,2.368553,36.0419,0,0,0,0,0,0,0,0,0,0,578
10.79814,3.054022,45.04285,0,0,0,2.414456,27.55529,4.875673,0,0,0,0,1.476345,0,0,4.783221,0,565
10.86618,3.073265,45.32665,0,0,0,2.429669,27.72891,0,0,0,0,0,1.485647,0,0,4.813359,0,555
6.407114,5.436343,35.6351,0,0,0,0,32.70005,8.678991,0,0,0,0,2.627983,0,0,8.514421,0,543
12.10259,5.075419,38.12102,0,0,0,0.979805,30.52906,6.312635,0,0,0,0,6.419063,0,0,0,0,570
0,0,12.63569,0,0,0,0,0,0,0,0,0,0,0,0,87.3643,0,0,346
0,0,11.12657,0,0,0,0,0,0,0,0,0,0,0,0,88.87343,0,0,341
0,0,9.667223,0,0,0,0,0,0,0,0,0,0,0,0,90.33278,0,0,332
0,0,45.75057,0,0,0,0,0,0,0,54.24943,0,0,0,0,0,0,0,480
0,0,30.10638,0,0,0,0,0,0,0,69.89362,0,0,0,0,0,0,0,440
41.87713,0,48.5234,0,9.599476,0,0,0,0,0,0,0,0,0,0,0,0,0,445
27.31299,0,63.2956,0,9.391417,0,0,0,0,0,0,0,0,0,0,0,0,0,411
0,0,0,0,0,0,20.55039,0,0,0,0,0,0,0,0,0,0,79.44961,546
0,0,0,20.32089,0,0,0,0,0,0,0,0,0,0,0,0,0,79.67911,522
0,0,0,0,0,0,0,0,0,0,0,35.29829,0,0,0,0,0,64.70171,480
0,0,0,0,0,0,0,42.80707,0,0,0,0,0,0,0,0,0,57.19293,507
0,0,0,0,0,0,0,0,35.86123,0,0,0,0,0,0,0,0,64.13878,420
0,0,0,0,0,0,0,0,0,0,72.85783,0,0,0,0,0,0,27.14218,330
0,0,0,0,0,10.91934,0,0,0,0,0,0,0,0,0,0,0,89.08066,200
0,0,0,0,0,14.69318,0,0,0,0,0,0,0,0,0,0,0,85.30682,303
0,0,0,0,0,20.46421,0,0,0,0,0,0,0,0,0,0,0,79.53578,316
0,0,0,0,0,23.99899,0,0,0,0,0,0,0,0,0,0,0,76.00101,317
0,0,0,0,0,25.97296,0,0,0,0,0,0,0,0,0,0,0,74.02704,318
0,0,0,0,0,0,0,0,0,0,0,0,0,0,0,97.9476,0,2.052399,305
0,0,0,0,0,0,0,0,0,0,0,0,0,0,0,95.63916,0,4.360842,329
0,0,0,0,0,0,0,0,0,0,0,0,0,0,0,91.92248,0,8.077522,343
0,0,0,0,0,0,0,0,0,0,0,0,0,0,0,88.62384,0,11.37616,358
0,0,0,0,0,0,0,0,0,0,0,0,0,0,0,85.81403,0,14.18597,368
0,0,0,0,0,0,0,0,0,0,0,0,0,0,0,83.41283,0,16.58717,374
0,0,0,0,0,0,0,0,0,0,0,0,0,0,0,76.54174,0,23.45826,386
0,0,0,0,0,0,0,0,0,0,0,0,0,0,0,73.87283,0,26.12716,399
0,0,0,0,0,0,0,0,0,0,0,0,0,0,0,69.64342,0,30.35658,399
0,0,0,0,0,0,0,0,0,0,0,0,0,0,0,65.33772,0,34.66227,392
0,0,0,0,0,0,0,0,0,0,0,0,0,0,0,60.58373,0,39.41626,376
0,0,0,0,0,0,0,0,0,0,0,0,0,0,0,0,0,95,560
0,0,0,0,0,0,0,0,0,0,0,0,0,0,0,94.62804,0,5.371953,362
0,0,0,0,0,0,0,0,0,0,0,0,0,0,0,92.71275,0,7.287247,368
0,0,0,0,0,0,0,0,0,0,0,0,0,0,0,88.08618,0,11.91382,377
0,0,0,0,0,0,0,0,0,0,0,0,0,0,0,84.04531,0,15.95469,375
0,0,0,0,0,0,0,0,0,0,0,0,0,0,0,79.89881,0,20.10119,380
0,0,0,0,0,0,0,0,0,0,0,0,0,0,0,74.09289,0,25.90711,383
0,0,0,0,0,0,0,0,0,0,0,0,0,0,0,72.40269,0,27.59732,387
0,0,0,0,0,0,0,0,0,0,40.2594,0,0,0,0,0,0,59.7406,151
0,0,0,0,0,0,0,0,0,0,45.84933,0,0,0,0,0,0,54.15067,154
0,0,0,0,0,0,0,0,0,0,56.26586,0,0,0,0,0,0,43.73415,290
0,0,0,0,0,0,0,0,0,0,61.12642,0,0,0,0,0,0,38.87358,318
0,0,0,0,0,0,0,0,0,0,65.77538,0,0,0,0,0,0,34.22463,321
0,0,0,0,0,0,22.11503,0,0,0,0,0,0,0,0,0,0,77.88497,559
0,0,0,0,0,0,5,0,0,0,0,0,0,0,0,90,0,0,405
0,0,0,0,0,0,0,0,15,0,0,0,0,0,0,80,0,0,382
0,0,0,0,0,0,0,0,25,0,0,0,0,0,0,70,0,0,410
0,0,0,0,0,0,0,0,35,0,0,0,0,0,0,60,0,0,430
70,0,0,15,10,0,0,0,0,5,0,0,0,0,0,0,0,0,570
68,0,0,15,15,0,2,0,0,0,0,0,0,0,0,0,0,0,557
67,0,0,10,0,0,5,0,0,15,0,0,0,0,0,0,0,3,652
64,0,3,15,10,0,0,0,0,5,0,0,0,0,0,0,0,3,565
63,0,0,20,5,0,2,0,0,10,0,0,0,0,0,0,0,0,597
59,0,3,15,10,0,5,0,0,5,0,0,0,0,0,0,0,3,550
57,0,3,20,15,0,5,0,0,0,0,0,0,0,0,0,0,0,545
52,0,3,10,20,0,2,0,0,10,0,0,0,0,0,0,0,3,449
52,0,3,10,20,0,5,0,0,10,0,0,0,0,0,0,0,0,441
52,0,3,10,25,0,2,0,0,5,0,0,0,0,0,0,0,3,447
50,0,3,15,15,0,2,0,0,15,0,0,0,0,0,0,0,0,464
42,0,0,20,20,0,5,0,0,10,0,0,0,0,0,0,0,3,435
42,0,0,20,25,0,2,0,0,5,0,0,0,0,0,0,0,6,443
39,0,0,20,20,0,5,0,0,10,0,0,0,0,0,0,0,6,422
39,0,3,20,15,0,2,0,0,15,0,0,0,0,0,0,0,6,453
61.77984,14.51338,0,23.70678,0,0,0,0,0,0,0,0,0,0,0,0,0,0,786
60.034,14.99417,0,24.97184,0,0,0,0,0,0,0,0,0,0,0,0,0,0,785
60.02284,12.47329,0,27.50387,0,0,0,0,0,0,0,0,0,0,0,0,0,0,784
57.51354,14.99019,0,27.49627,0,0,0,0,0,0,0,0,0,0,0,0,0,0,784
55.04099,16.22006,0,28.73895,0,0,0,0,0,0,0,0,0,0,0,0,0,0,780
62.15221,14.60909,0,22.29615,0,0,0,0,0,0,0,0,0,0,0,0,0,0,768
62.12246,14.58894,0,20.3203,0,0,0,0,0,0,0,0,0,0,0,0,0,0,749
62.07305,14.58526,0,15.36032,0,0,7.981366,0,0,0,0,0,0,0,0,0,0,0,776
62.1066,14.59132,0,13.3005,0,0,10.00158,0,0,0,0,0,0,0,0,0,0,0,779
62.0807,14.58259,0,22.27056,0,0,0,1.066155,0,0,0,0,0,0,0,0,0,0,790
62.14673,14.59841,0,20.26892,0,0,0,2.985944,0,0,0,0,0,0,0,0,0,0,792
62.0701,14.58672,0,18.28305,0,0,0,5.060131,0,0,0,0,0,0,0,0,0,0,796
62.14693,14.59341,0,15.26913,0,0,0,7.990519,0,0,0,0,0,0,0,0,0,0,797
62.13435,14.59368,0,22.29044,0,0,0,0,0.981532,0,0,0,0,0,0,0,0,0,789
62.13273,14.59756,0,18.30315,0,0,0,0,4.966565,0,0,0,0,0,0,0,0,0,780
62.13758,14.59701,0,15.26654,0,0,0,0,7.998866,0,0,0,0,0,0,0,0,0,779
62.09601,14.58799,0,13.29732,0,0,0,0,10.01869,0,0,0,0,0,0,0,0,0,780
62.12649,14.59358,0,22.28829,0,0,0,0,0,0,0,0,0,0,0,0,0,0,785
62.16162,14.59267,0,20.27286,0,0,0,0,0,0,0,0,0,0,0,0,0,0,785
62.12939,14.60096,0,18.30211,0,0,0,0,0,0,0,0,0,0,0,0,0,0,784
73.11325,0,0,9.373279,16.57554,0,0,0,0,0,0,0,0,0,0,0,0,0,555
72.07264,0,0,9.407868,16.63671,0,0,0,0,0,0,0,0,0,0,0,0,0,564
70.28573,0,0,9.452236,16.71517,0,0,0,0,0,0,0,0,0,0,0,0,0,583
69.28824,0,0,9.468162,16.74333,0,0,0,0,0,0,0,0,0,0,0,0,0,593
67.94662,0,0,8.616222,0,0,0,0,0,23.15696,0,0,0,0,0,0,0,0,630
66.8409,0,0,8.640363,0,0,0,0,0,23.22184,0,0,0,0,0,0,0,0,642
65.44834,0,0,8.664357,0,0,0,0,0,23.28632,0,0,0,0,0,0,0,0,650
64.73276,0,0,8.68044,0,0,0,0,0,23.32955,0,0,0,0,0,0,0,0,658
64.29046,0,0,0,35.70955,0,0,0,0,0,0,0,0,0,0,0,0,0,420
0,21.41599,43.86915,0,34.71487,0,0,0,0,0,0,0,0,0,0,0,0,0,403
0,26.60285,30.27449,0,43.12267,0,0,0,0,0,0,0,0,0,0,0,0,0,350
0,0,0,0,0,0,0,0,0,0,68.08841,0,31.91159,0,0,0,0,0,371
0,0,0,0,0,0,0,0,0,0,65.50945,0,30.70288,0,0,0,0,0,336
0,0,3.889965,0,0,25.12742,0,0,0,0,0,0,0,0,0,0,0,70.98262,346
0,0,8.10756,0,0,26.18559,0,0,0,0,0,0,0,0,0,0,0,65.70685,377
0,0,0,0,0,17.39051,0,0,0,0,0,0,0,0,0,0,0,82.60949,327
0,0,4.229827,0,0,18.15467,0,0,0,0,0,0,0,0,0,0,0,77.6155,336
0,0,8.848467,0,0,18.98907,0,0,0,0,0,0,0,0,0,0,0,72.16246,361
0,0,13.91211,0,0,19.90387,0,0,0,0,0,0,0,0,0,0,0,66.18402,393
0,0,19.48833,0,0,20.91127,0,0,0,0,0,0,0,0,0,0,0,59.60041,419
0,0,25.6591,0,0,22.02608,0,0,0,0,0,0,0,0,0,0,0,52.31482,393
0,0,4.674755,0,0,9.972268,0,0,0,0,0,0,0,0,0,0,0,85.35297,332
0,0,9.826729,0,0,10.48127,0,0,0,0,0,0,0,0,0,0,0,79.69199,387
0,0,15.44325,0,0,11.03617,0,0,0,0,0,0,0,0,0,0,0,73.52057,419
0,0,21.7877,0,0,11.66299,0,0,0,0,0,0,0,0,0,0,0,66.5493,447
0,0,28.89625,0,0,12.3653,0,0,0,0,0,0,0,0,0,0,0,58.73845,443
0,0,36.78851,0,0,13.14505,0,0,0,0,0,0,0,0,0,0,0,50.06645,435
0,0,56.32368,0,0,15.07508,0,0,0,0,0,0,0,0,0,0,0,28.60123,442
0,0,82.35325,0,0,17.64675,0,0,0,0,0,0,0,0,0,0,0,0,486
0,0,4.812261,0,0,6.884836,0,0,0,0,0,0,0,0,0,0,0,88.3029,355
0,0,10.13099,0,0,7.247132,0,0,0,0,0,0,0,0,0,0,0,82.62188,394
0,0,22.64527,0,0,8.09957,0,0,0,0,0,0,0,0,0,0,0,69.25516,466
0,0,59.22255,0,0,10.59111,0,0,0,0,0,0,0,0,0,0,0,30.18634,434
0,0,87.48381,0,0,12.51619,0,0,0,0,0,0,0,0,0,0,0,0,466
0,0,9.418082,0,0,0,0,0,0,0,90.58192,0,0,0,0,0,0,0,280
0,0,11.79166,0,0,0,0,0,0,0,88.20834,0,0,0,0,0,0,0,300
0,0,14.38038,0,0,0,0,0,0,0,85.61962,0,0,0,0,0,0,0,320
0,0,20.33185,0,0,0,0,0,0,0,79.66815,0,0,0,0,0,0,0,380
0,0,23.7758,0,0,0,0,0,0,0,76.2242,0,0,0,0,0,0,0,390
0,0,27.60101,0,0,0,0,0,0,0,72.39899,0,0,0,0,0,0,0,405
0,0,31.87449,0,0,0,0,0,0,0,68.12551,0,0,0,0,0,0,0,425
0,0,36.67995,0,0,0,0,0,0,0,63.32005,0,0,0,0,0,0,0,430
0,0,42.12332,0,0,0,0,0,0,0,57.87667,0,0,0,0,0,0,0,470
0,0,48.34065,0,0,0,0,0,0,0,51.65936,0,0,0,0,0,0,0,460
0,0,55.50962,0,0,0,0,0,0,0,44.49037,0,0,0,0,0,0,0,450
80.08571,0,0,0,0,19.9143,0,0,0,0,0,0,0,0,0,0,0,0,437
78.40845,0,0,0,4.044046,17.5475,0,0,0,0,0,0,0,0,0,0,0,0,413
76.80001,0,0,0,7.922175,15.27781,0,0,0,0,0,0,0,0,0,0,0,0,405
75.25623,0,0,0,11.64439,13.09937,0,0,0,0,0,0,0,0,0,0,0,0,390
70.9761,0,0,0,21.96426,7.059633,0,0,0,0,0,0,0,0,0,0,0,0,383
68.38329,0,0,0,28.21585,3.400869,0,0,0,0,0,0,0,0,0,0,0,0,384
65.97322,0,0,0,34.02678,0,0,0,0,0,0,0,0,0,0,0,0,0,435
69.13627,0,0,0,19.25541,6.18897,0,0,0,5.419353,0,0,0,0,0,0,0,0,375
65.72863,0,0,0,14.23826,4.576385,0,0,0,15.45672,0,0,0,0,0,0,0,0,380
64.14775,0,0,0,11.91069,3.82827,0,0,0,20.11328,0,0,0,0,0,0,0,0,380
62.64114,0,0,0,9.69246,3.115298,0,0,0,24.55111,0,0,0,0,0,0,0,0,385
58.51795,0,0,0,3.621792,1.164097,0,0,0,36.69616,0,0,0,0,0,0,0,0,386
57.26159,0,0,0,1.772017,0.569552,0,0,0,40.39684,0,0,0,0,0,0,0,0,430
73.14413,0,0,0,5.030039,21.82583,0,0,0,0,0,0,0,0,0,0,0,0,373
71.28714,0,0,0,9.804671,18.90818,0,0,0,0,0,0,0,0,0,0,0,0,353
69.52211,0,0,0,14.34287,16.13503,0,0,0,0,0,0,0,0,0,0,0,0,354
67.84236,0,0,0,18.66177,13.49587,0,0,0,0,0,0,0,0,0,0,0,0,355
66.24187,0,0,0,22.77689,10.98124,0,0,0,0,0,0,0,0,0,0,0,0,367
64.71516,0,0,0,26.70233,8.582517,0,0,0,0,0,0,0,0,0,0,0,0,360
63.25723,0,0,0,30.4509,6.291875,0,0,0,0,0,0,0,0,0,0,0,0,374
61.86355,0,0,0,34.03429,4.102168,0,0,0,0,0,0,0,0,0,0,0,0,378
60.52995,0,0,0,37.46318,2.006869,0,0,0,0,0,0,0,0,0,0,0,0,393
59.25264,0,0,0,40.74737,0,0,0,0,0,0,0,0,0,0,0,0,0,421
62.68707,0,0,0,23.27896,7.482198,0,0,0,6.551763,0,0,0,0,0,0,0,0,332
60.78225,0,0,0,20.06364,6.448748,0,0,0,12.70536,0,0,0,0,0,0,0,0,325
58.98977,0,0,0,17.03797,5.476252,0,0,0,18.49601,0,0,0,0,0,0,0,0,323
55.7043,0,0,0,11.49217,3.693749,0,0,0,29.10978,0,0,0,0,0,0,0,0,342
54.1951,0,0,0,8.944644,2.874939,0,0,0,33.98532,0,0,0,0,0,0,0,0,342
52.7655,0,0,0,6.531523,2.099326,0,0,0,38.60365,0,0,0,0,0,0,0,0,351
51.4094,0,0,0,4.242439,1.363582,0,0,0,42.98458,0,0,0,0,0,0,0,0,375
50.12125,0,0,0,2.068069,0.664707,0,0,0,47.14597,0,0,0,0,0,0,0,0,399
48.89608,0,0,0,0,0,0,0,0,51.10392,0,0,0,0,0,0,0,0,460
0,0,0,0,0,0,0,0,0,0,0,0,98,0,0,0,0,0,450
0,0,0,0,0,0,0,0,0,0,0,0,95,0,0,0,0,0,452
68.36292,0,0,0,0,0,3.057178,0,0,28.5799,0,0,0,0,0,0,0,0,495
64.77728,0,0,0,0,0,6.207491,0,0,29.01524,0,0,0,0,0,0,0,0,541
62.96495,0,0,0,0,0,0,10.71183,0,26.32322,0,0,0,0,0,0,0,0,517
55.17321,0,0,0,0,0,0,20.11343,0,24.71335,0,0,0,0,0,0,0,0,502
35.68787,0,0,0,0,0,0,0,0,5.164519,59.14761,0,0,0,0,0,0,0,435
80.82934,2.478886,12.41246,0,3.515945,0,0,0,0,0.763365,0,0,0,0,0,0,0,0,525
74.53673,4.864872,9.965349,1.337808,6.407258,0,0,2.43855,0,0.449437,0,0,0,0,0,0,0,0,565
50.96408,10.81057,13.84043,0,0,0,0,24.38492,0,0,0,0,0,0,0,0,0,0,627
59.60368,15.56088,5.312562,7.702454,0,0,2.460431,9.359995,0,0,0,0,0,0,0,0,0,0,725
51.96851,20.92621,2.041233,0,0.272579,0,7.09024,2.24773,0,0.096662,0,9.114221,0,0,0,0,0,6.242622,730
66.78579,0,0,0,0,33.21421,0,0,0,0,0,0,0,0,0,0,0,0,440
61.31671,0,0,0,15.81255,22.87073,0,0,0,0,0,0,0,0,0,0,0,0,370
49.22391,0,0,0,50.77609,0,0,0,0,0,0,0,0,0,0,0,0,0,430
88.94176,0,0,0,0,11.05823,0,0,0,0,0,0,0,0,0,0,0,0,460
37.8,5,14.7,0,0,0,0,42,0,0.5,0,0,0,0,0,0,0,0,600
67,0.4,12,0,9.4,0,0,2,0,9.2,0,0,0,0,0,0,0,0,520
41.06464,0,0,0.271591,3.259098,0,0,0,0,6.518197,48.88647,0,0,0,0,0,0,0,430
47.02712,0,49.79877,0,0,0,0,0,0,3.174108,0,0,0,0,0,0,0,0,322
55.7863,0,38.54782,0,0,0,0,0,0,5.665877,0,0,0,0,0,0,0,0,392
62.82462,0,30.87306,0,0,0,0,0,0,6.302321,0,0,0,0,0,0,0,0,455
56.7339,0,35.16719,0,0,0,0,0,0,8.098917,0,0,0,0,0,0,0,0,430
37.98036,0,53.45332,0,0,0,0,0,0,8.566323,0,0,0,0,0,0,0,0,395
46.59806,0,43.61423,0,0,0,0,0,0,9.787711,0,0,0,0,0,0,0,0,403
36.92413,0,51.52629,0,0,0,0,0,0,11.54959,0,0,0,0,0,0,0,0,408
45.19683,0,42.29082,0,0,0,0,0,0,12.51235,0,0,0,0,0,0,0,0,433
56.10876,0,27.74337,0,0,0,0,0,0,16.14787,0,0,0,0,0,0,0,0,538
63.86417,0,15.1768,0,0,0,0,0,0,20.95902,0,0,0,0,0,0,0,0,630
54.10056,0,20.38595,0,0,0,0,0,0,25.51349,0,0,0,0,0,0,0,0,605
36.6668,0,38.21767,0,0,0,0,0,0,25.11553,0,0,0,0,0,0,0,0,525
11.01256,0,63.99222,0,0,0,0,0,0,24.99521,0,0,0,0,0,0,0,0,430
63.82653,0,8.858281,0,0,0,0,0,0,27.31519,0,0,0,0,0,0,0,0,580
17.57806,0,56.68412,0,0,0,0,0,0,25.73782,0,0,0,0,0,0,0,0,450
44.33535,0,28.48434,0,0,0,0,0,0,27.18032,0,0,0,0,0,0,0,0,558
55.13526,0,16.09798,0,0,0,0,0,0,28.76675,0,0,0,0,0,0,0,0,580
38.08088,0,32.13532,0,0,0,0,0,0,29.7838,0,0,0,0,0,0,0,0,530
57.52306,0,10.6886,0,0,0,0,0,0,31.78834,0,0,0,0,0,0,0,0,520
8.785889,0,54.11143,0,0,0,0,0,0,37.10268,0,0,0,0,0,0,0,0,443
12.25563,0,50.44017,0,0,0,0,0,0,37.30419,0,0,0,0,0,0,0,0,443
41.52069,0,19.47554,0,0,0,0,0,0,39.00377,0,0,0,0,0,0,0,0,460
26.19734,0,31.47246,0,0,0,0,0,0,42.3302,0,0,0,0,0,0,0,0,425
29.24663,0,46.16669,0,0,0,0,0,0,24.58668,0,0,0,0,0,0,0,0,490
21.49486,0,53.59211,0,0,0,0,0,0,24.91303,0,0,0,0,0,0,0,0,465
39.86223,0,34.14381,0,0,0,0,0,0,25.99396,0,0,0,0,0,0,0,0,535
14.53902,0,60.20707,0,0,0,0,0,0,25.25391,0,0,0,0,0,0,0,0,450
28.84789,0,42.75457,0,0,0,0,0,0,28.39754,0,0,0,0,0,0,0,0,500
20.87782,0,49.62566,0,0,0,0,0,0,29.49653,0,0,0,0,0,0,0,0,470
12.77789,0,57.62024,0,0,0,0,0,0,29.60186,0,0,0,0,0,0,0,0,450
15.43068,0,54.49039,0,0,0,0,0,0,30.07894,0,0,0,0,0,0,0,0,465
33.31036,0,35.77757,0,0,0,0,0,0,30.91207,0,0,0,0,0,0,0,0,510
45.96791,0,21.54253,0,0,0,0,0,0,32.48955,0,0,0,0,0,0,0,0,530
2.632247,0,66.73047,0,0,0,0,0,0,30.63728,0,0,0,0,0,0,0,0,440
4.317383,0,64.84837,0,0,0,0,0,0,30.83425,0,0,0,0,0,0,0,0,440
16.76039,0,51.09642,0,0,0,0,0,0,32.14318,0,0,0,0,0,0,0,0,465
33.83187,0,33.29689,0,0,0,0,0,0,32.87124,0,0,0,0,0,0,0,0,505
29.28613,0,38.0677,0,0,0,0,0,0,32.64618,0,0,0,0,0,0,0,0,490
36.90179,0,28.99041,0,0,0,0,0,0,34.1078,0,0,0,0,0,0,0,0,505
25.55626,0,40.56213,0,0,0,0,0,0,33.88161,0,0,0,0,0,0,0,0,480
25.37695,0,39.45893,0,0,0,0,0,0,35.16412,0,0,0,0,0,0,0,0,480
16.10963,0,48.53257,0,0,0,0,0,0,35.3578,0,0,0,0,0,0,0,0,455
17.44216,0,45.63633,0,0,0,0,0,0,36.92151,0,0,0,0,0,0,0,0,455
10.39167,0,52.29989,0,0,0,0,0,0,37.30843,0,0,0,0,0,0,0,0,445
33.2636,0,27.97923,0,0,0,0,0,0,38.75718,0,0,0,0,0,0,0,0,468
35.98462,0,58.37396,0,0,0,0,0,0,5.641418,0,0,0,0,0,0,0,0,347
65.79111,0,28.31502,0,0,0,0,0,0,5.893871,0,0,0,0,0,0,0,0,450
26.51237,0,66.56025,0,0,0,0,0,0,6.927376,0,0,0,0,0,0,0,0,350
8.506588,0,80.82458,0,0,0,0,0,0,10.66883,0,0,0,0,0,0,0,0,350
17.24601,0,71.93916,0,0,0,0,0,0,10.81484,0,0,0,0,0,0,0,0,380
28.05433,0,60.95025,0,0,0,0,0,0,10.99541,0,0,0,0,0,0,0,0,378
31.73777,0,57.20528,0,0,0,0,0,0,11.05695,0,0,0,0,0,0,0,0,385
74.58206,0,10.80236,0,0,0,0,0,0,14.61557,0,0,0,0,0,0,0,0,645
44.47027,0,40.19191,0,0,0,0,0,0,15.33783,0,0,0,0,0,0,0,0,460
17.00608,0,66.99734,0,0,0,0,0,0,15.99658,0,0,0,0,0,0,0,0,377
25.85809,0,57.92651,0,0,0,0,0,0,16.2154,0,0,0,0,0,0,0,0,420
36.8055,0,46.70846,0,0,0,0,0,0,16.48603,0,0,0,0,0,0,0,0,442
68.75657,0,13.27814,0,0,0,0,0,0,17.9653,0,0,0,0,0,0,0,0,635
43.83244,0,35.55232,0,0,0,0,0,0,20.61524,0,0,0,0,0,0,0,0,490
59.39453,0,17.25691,0,0,0,0,0,0,23.34856,0,0,0,0,0,0,0,0,635
7.989532,0,58.69281,0,0,0,0,0,0,33.31766,0,0,0,0,0,0,0,0,455
27.30478,0,36.95884,0,0,0,0,0,0,35.73639,0,0,0,0,0,0,0,0,480
29.40504,0,32.17899,0,0,0,0,0,0,38.41598,0,0,0,0,0,0,0,0,470
5.485756,0,55.93626,0,0,0,0,0,0,38.57798,0,0,0,0,0,0,0,0,445
30.91224,0,28.27759,0,0,0,0,0,0,40.81017,0,0,0,0,0,0,0,0,438
50.23567,0,7.761134,0,0,0,0,0,0,42.0032,0,0,0,0,0,0,0,0,445
49.72481,0,4.801381,0,0,0,0,0,0,45.47381,0,0,0,0,0,0,0,0,415
44.53341,0,4.691023,0,0,0,0,0,0,50.77556,0,0,0,0,0,0,0,0,385
39.96344,0,7.408958,0,0,0,0,0,0,52.62761,0,0,0,0,0,0,0,0,380
31.42824,0,15.11271,0,0,0,0,0,0,53.45905,0,0,0,0,0,0,0,0,390
16.77275,0,62.19113,0,0,0,0,0,0,21.03612,0,0,0,0,0,0,0,0,435
8.248297,0,69.76882,0,0,0,0,0,0,21.98288,0,0,0,0,0,0,0,0,415
43.42757,0,32.6073,0,0,0,0,0,0,23.96512,0,0,0,0,0,0,0,0,540
38.78991,0,37.15553,0,0,0,0,0,0,24.05457,0,0,0,0,0,0,0,0,530
67.19441,0,6.540135,0,0,0,0,0,0,26.26546,0,0,0,0,0,0,0,0,555
69.97554,0,2.598758,0,0,0,0,0,0,27.4257,0,0,0,0,0,0,0,0,505
57.53989,0,7.296933,0,0,0,0,0,0,35.16317,0,0,0,0,0,0,0,0,480
1.579816,0,64.98439,0,0,0,0,0,0,33.43579,0,0,0,0,0,0,0,0,442
3.964449,0,62.47353,0,0,0,0,0,0,33.56202,0,0,0,0,0,0,0,0,437
1.56465,0,61.6411,0,0,0,0,0,0,36.79425,0,0,0,0,0,0,0,0,440
3.92625,0,59.14194,0,0,0,0,0,0,36.93182,0,0,0,0,0,0,0,0,435
3.864194,0,53.7297,0,0,0,0,0,0,42.40611,0,0,0,0,0,0,0,0,410
15.49696,0,35.91292,0,0,0,0,0,0,48.59012,0,0,0,0,0,0,0,0,410
0,0,68.68967,0,0,0,0,0,0,31.31033,0,0,0,0,0,0,0,0,435
0,0,79.6306,0,0,0,0,0,0,20.3694,0,0,0,0,0,0,0,0,392
0,0,71.21786,0,0,0,0,0,0,28.78215,0,0,0,0,0,0,0,0,440
0,0,65.41166,0,0,0,0,0,0,34.58834,0,0,0,0,0,0,0,0,440
0,0,64.62954,0,0,0,0,0,0,35.37046,0,0,0,0,0,0,0,0,437
0,0,89.47329,0,0,0,0,0,0,10.52671,0,0,0,0,0,0,0,0,325
0,0,68.34772,0,0,0,0,0,0,31.65229,0,0,0,0,0,0,0,0,445
0,0,67.21263,0,0,0,0,0,0,32.78737,0,0,0,0,0,0,0,0,443
0,0,63.85092,0,0,0,0,0,0,36.14908,0,0,0,0,0,0,0,0,440
0,0,63.29689,0,0,0,0,0,0,36.70311,0,0,0,0,0,0,0,0,435
0,0,59.68422,0,0,0,0,0,0,40.31578,0,0,0,0,0,0,0,0,420
61.21392,8.377277,0,30.4088,0,0,0,0,0,0,0,0,0,0,0,0,0,0,762
57.07373,13.13253,0,29.79374,0,0,0,0,0,0,0,0,0,0,0,0,0,0,772
51.80715,19.1815,0,29.01134,0,0,0,0,0,0,0,0,0,0,0,0,0,0,777
44.40627,27.68185,0,27.91188,0,0,0,0,0,0,0,0,0,0,0,0,0,0,807
39.77631,32.99963,0,27.22405,0,0,0,0,0,0,0,0,0,0,0,0,0,0,814
36.45088,36.81909,0,26.73003,0,0,0,0,0,0,0,0,0,0,0,0,0,0,822
33.24398,40.5024,0,26.25362,0,0,0,0,0,0,0,0,0,0,0,0,0,0,826
29.14181,45.21399,0,25.64421,0,0,0,0,0,0,0,0,0,0,0,0,0,0,832
26.18802,48.60659,0,25.20539,0,0,0,0,0,0,0,0,0,0,0,0,0,0,831
23.33362,51.88503,0,24.78135,0,0,0,0,0,0,0,0,0,0,0,0,0,0,836
72.94279,17.45641,0,9.600798,0,0,0,0,0,0,0,0,0,0,0,0,0,0,883
63.95366,23.25589,0,12.79044,0,0,0,0,0,0,0,0,0,0,0,0,0,0,870
55.36932,28.79423,0,15.83645,0,0,0,0,0,0,0,0,0,0,0,0,0,0,864
53.28329,30.14006,0,16.57664,0,0,0,0,0,0,0,0,0,0,0,0,0,0,862
49.18052,32.78703,0,18.03245,0,0,0,0,0,0,0,0,0,0,0,0,0,0,858
45.1676,35.37604,0,19.45637,0,0,0,0,0,0,0,0,0,0,0,0,0,0,856
43.1939,36.6494,0,20.1567,0,0,0,0,0,0,0,0,0,0,0,0,0,0,854
41.2416,37.90897,0,20.84944,0,0,0,0,0,0,0,0,0,0,0,0,0,0,851
39.31031,39.15496,0,21.53472,0,0,0,0,0,0,0,0,0,0,0,0,0,0,850
33.63932,42.81371,0,23.54698,0,0,0,0,0,0,0,0,0,0,0,0,0,0,840
31.78885,44.00756,0,24.20359,0,0,0,0,0,0,0,0,0,0,0,0,0,0,838
29.9578,45.18889,0,24.85331,0,0,0,0,0,0,0,0,0,0,0,0,0,0,843
28.14585,46.3579,0,25.49625,0,0,0,0,0,0,0,0,0,0,0,0,0,0,841
26.35271,47.51477,0,26.13251,0,0,0,0,0,0,0,0,0,0,0,0,0,0,840
22.82171,49.79286,0,27.38543,0,0,0,0,0,0,0,0,0,0,0,0,0,0,844
77.6,0,0,0,0,22.4,0,0,0,0,0,0,0,0,0,0,0,0,540
71.7,0,0,0,0,28.3,0,0,0,0,0,0,0,0,0,0,0,0,475
85,0,0,0,15,0,0,0,0,0,0,0,0,0,0,0,0,0,480
80,0,0,0,20,0,0,0,0,0,0,0,0,0,0,0,0,0,475
73,0,0,0,27,0,0,0,0,0,0,0,0,0,0,0,0,0,480
66.7,0,0,0,33.3,0,0,0,0,0,0,0,0,0,0,0,0,0,480
79.5,0.5,0,0,20,0,0,0,0,0,0,0,0,0,0,0,0,0,470
77.5,2.5,0,0,20,0,0,0,0,0,0,0,0,0,0,0,0,0,470
59.7,10.4,0,0,29.9,0,0,0,0,0,0,0,0,0,0,0,0,0,513
67.5,12.5,0,0,20,0,0,0,0,0,0,0,0,0,0,0,0,0,490
46.4386,17.8397,4.025069,0,16.6906,0,6.683953,0,0,6.162478,0,0,0,0,0,0,0,2.159599,567
45.98432,22.06701,0.982668,0,0,7.498075,2.97084,0,20.03994,0,0,0,0,0,0,0,0,0,562
50.49022,18.95907,1.493705,0,2.54871,9.990585,13.97985,0,0,0,0,0,0,0,0,0,0,2.537856,541
52.03286,19.98878,4.509951,0,4.543239,9.016276,7.48914,0,0,0,0,0,0,0,0,0,0,2.419756,515
46.90503,17.97339,14.02562,0,4.05802,8.126834,6.766404,0,0,0,0,0,0,0,0,0,0,2.1447,503
54.10443,17.02163,8.804955,0,3.86702,7.659053,6.388676,0,0,0,0,0,0,0,0,0,0,2.154228,518
4.995062,0,78.19717,0,0,16.80777,0,0,0,0,0,0,0,0,0,0,0,0,520
49.52594,18.96647,4.277228,4.976406,4.230861,8.516125,7.084583,0,0,0,0,0,0,0,0,0,0,2.422385,506
49.56893,19.06429,4.224911,0,4.26947,8.527677,7.073214,0,0,0,0,0,0,0,0,0,0,2.328087,555
49.42929,19.04846,4.221402,0,4.265924,8.520594,7.067339,0,0,0,5.120834,0,0,0,0,0,0,2.326153,480
0,0,89.6013,0,0,0,0,0,0,10.3987,0,0,0,0,0,0,0,0,325
0,0,79.14604,0,0,0,0,0,0,20.85396,0,0,0,0,0,0,0,0,408
0,0,74.96072,0,0,0,0,0,0,25.03928,0,0,0,0,0,0,0,0,408
0,0,69.60483,0,0,0,0,0,0,30.39517,0,0,0,0,0,0,0,0,415
0,0,59.57592,0,0,0,0,0,0,40.42408,0,0,0,0,0,0,0,0,423
0,0,69.23029,0,30.76971,0,0,0,0,0,0,0,0,0,0,0,0,0,470
0,0,0,0,0,0,0,0,0,0,0,0,76.85999,0,0,0,0,19.55473,523
0,0,0,0,0,0,0,0,0,0,0,0,75.97687,0,0,0,0,19.33005,528
0,0,0,0,0,0,0,0,0,0,0,0,100,0,0,0,0,0,544
0,1.93,0,0,0,0,0,5.19,0,0,48.9,0,0,0,0,0,0,43.98,385
0,1.93,0,0,0,0,0,5.19,0,0,56.68,0,0,0,0,0,0,36.2,393
0,1.93,0,0,0,0,0,15.58,0,0,36.68,0,0,0,0,0,0,45.81,407
0,1.93,0,0,0,0,0,10.39,0,0,42.79,0,0,0,0,0,0,44.89,405
0,1.93,0,0,0,0,0,5.19,0,0,52.8,0,0,0,0,0,0,40.08,390
0,1.93,0,0,0,0,0,10.39,0,0,46.68,0,0,0,0,0,0,41,390
0,1.93,0,0,0,0,0,8.67,0,0,47.37,0,0,0,0,0,0,42.03,390
0,1.93,0,0,0,0,0,7.79,0,0,47.8,0,0,0,0,0,0,42.48,398
0,14.11345,0,0,0,0,0,42.44679,0,0,0,0,43.43976,0,0,0,0,0,615
0,13.97217,0,0,0,0,0,42.02187,0,0,0,0,43.0049,0,0,0,0,0,560
0,0,0,0,0,0,0,0,0,4.524818,0,0,95.47518,0,0,0,0,0,449
0,0,0,0,0.597295,0,0,0,0,3.631093,0,0,95.77161,0,0,0,0,0,444
0,0,0,0,2.411644,0,0,0,0,0.916308,0,0,96.67205,0,0,0,0,0,447
0,0,0,0,3.024032,0,0,0,0,0,0,0,96.97597,0,0,0,0,0,457
0,0,0,0,0,0,0,0,0,9.095128,0,0,90.90487,0,0,0,0,0,493
0,0,0,0,1.204373,0,0,0,0,7.321654,0,0,91.47397,0,0,0,0,0,486
0,0,0,0,2.42392,0,0,0,0,5.525835,0,0,92.05025,0,0,0,0,0,485
0,0,0,0,4.909701,0,0,0,0,1.865449,0,0,93.22485,0,0,0,0,0,486
0,0,0,0,6.176534,0,0,0,0,0,0,0,93.82346,0,0,0,0,0,499
0,0,0,0,0,0,0,0,0,18.375,0,0,81.625,0,0,0,0,0,507
0,0,0,0,4.960851,0,0,0,0,11.3093,0,0,83.72984,0,0,0,0,0,491
0,0,0,0,7.538474,0,0,0,0,7.638014,0,0,84.82351,0,0,0,0,0,491
0,0,0,0,10.18432,0,0,0,0,3.86955,0,0,85.94612,0,0,0,0,0,505
0,0,0,0,12.90115,0,0,0,0,0,0,0,87.09885,0,0,0,0,0,520
0,0,0,0,0,0,0,0,0,27.84531,0,0,72.15469,0,0,0,0,0,428
0,0,0,0,3.735474,0,0,0,0,22.70879,0,0,73.55574,0,0,0,0,0,406
0,0,0,0,11.6592,0,0,0,0,11.81315,0,0,76.52765,0,0,0,0,0,410
0,0,0,0,15.86612,0,0,0,0,6.02836,0,0,78.10552,0,0,0,0,0,432
0,0,0,0,20.25018,0,0,0,0,0,0,0,79.74982,0,0,0,0,0,454
0,0,0,0,14.06644,0,0,0,0,0,0,0,83.0953,0,0,0,0,0,500
0,0,0,0,22.17226,0,0,0,0,0,0,0,74.84521,0,0,0,0,0,470
0,0,0,0,13.8265,0,4.495631,0,0,0,0,0,81.67787,0,0,0,0,0,455
0,0,0,0,14.89485,0,9.686003,0,0,0,0,0,75.41914,0,0,0,0,0,430
0,0,0,0,21.77516,0,4.72007,0,0,0,0,0,73.50477,0,0,0,0,0,410
0,0,0,5.872429,6.490439,0,0,0,0,0,0,0,87.63713,0,0,0,0,0,500
0,0,0,12.9844,14.35087,0,0,0,0,0,0,0,72.66473,0,0,0,0,0,460
0,0,0,6.448146,21.38023,0,0,0,0,0,0,0,72.17162,0,0,0,0,0,412
0,0,0,0,6.322842,0,0,0,8.303019,0,0,0,85.37415,0,0,0,0,0,460
0,0,0,0,13.22064,0,0,0,8.680528,0,0,0,78.09884,0,0,0,0,0,462
0,0,0,0,13.55635,0,0,0,17.80191,0,0,0,68.64174,0,0,0,0,0,430
0,0,0,0,20.77555,0,0,0,9.094,0,0,0,70.13045,0,0,0,0,0,420
0,0,0,0,12.92777,0,0,0,0,0,0,21.61328,65.45895,0,0,0,0,0,475
0,0,0,0,12.27858,0,0,15.18766,0,0,0,0,72.53376,0,0,0,0,0,461
0,0,0,0,11.71333,0,0,28.97698,0,0,0,0,59.30969,0,0,0,0,0,420
0,0,0,0,11.19783,0,0,41.55258,0,0,0,0,47.24959,0,0,0,0,0,420
0,0,0,0,19.22988,0,0,15.85726,0,0,0,0,64.91286,0,0,0,0,0,367
0,0,0,0,5.52373,0,0,0,0,0,19.89213,0,74.58414,0,0,0,0,0,456
0,0,0,0,11.48376,0,0,0,0,0,20.67774,0,67.83851,0,0,0,0,0,398
0,0,0,0,10.34699,0,0,0,0,0,37.26171,0,52.39131,0,0,0,0,0,393
0,0,0,0,17.93391,0,0,0,0,0,21.52795,0,60.53814,0,0,0,0,0,370
0,0,0,0,0,0,0,0,21.15092,24.47902,0,0,54.37006,0,0,0,0,0,532
0,0,0,0,12.90115,0,0,0,0,0,0,0,87.09885,0,0,0,0,0,520
0,0,0,0,19.99916,0,0,0,0,0,0,0,75.94833,0,0,0,0,0,410
0,3.145347,0,8.6495,0,0,0,0,0,0,0,0,88.20515,0,0,0,0,0,670
0,3.225838,0,11.82779,0,0,0,0,0,0,0,0,84.94637,0,0,0,0,0,692
0,3.399845,0,18.69871,0,0,0,0,0,0,0,0,77.90144,0,0,0,0,0,697
0,2.931846,0,0,0,0,0,0,0,0,0,19.86349,77.20466,0,0,0,0,0,709
0,2.933237,0,0,0,0,0,0,0,0,0,24.84114,72.22562,0,0,0,0,0,724
0,2.934629,0,0,0,0,0,0,0,0,0,29.82352,67.24184,0,0,0,0,0,720
0,2.936023,0,0,0,0,0,0,0,0,0,34.81063,62.25335,0,0,0,0,0,707
0,2.937418,0,0,0,0,0,0,0,0,0,39.80248,57.26011,0,0,0,0,0,712
0,2.859657,0,0,0,0,0,7.167112,0,0,0,0,89.97323,0,0,0,0,0,595
0,2.795985,0,0,0,0,0,14.01507,0,0,0,0,83.18896,0,0,0,0,0,648
0,2.735086,0,0,0,0,0,20.56471,0,0,0,0,76.7002,0,0,0,0,0,677
0,2.620916,0,0,0,0,0,32.8438,0,0,0,0,64.53528,0,0,0,0,0,690
0,2.567332,0,0,0,0,0,38.60678,0,0,0,0,58.82588,0,0,0,0,0,685
0,2.418967,0,0,0,0,0,54.56356,0,0,0,0,43.01747,0,0,0,0,0,678
0,0,0,0,0,0,0,0,0,0,43,0,53,0,0,0,0,0,436
