Repository: liubin06/DeepGlassNet

# DeepGlassNet: Self-Supervised Learning for Multi-Component Glass Composition Screening

## 1. Introduction
We present a novel self-supervised learning framework for screening multi-component glass compositions within predefined glass transition temperature (Tg) intervals. The composition screening task is formalized as a classification problem, where we introduce an innovative data augmentation strategy based on asymptotic theory to enhance training dataset robustness and improve model resilience to noise. A specialized feature extraction backbone architecture named DeepGlassNet is designed to capture complex interactions among different glass components in multi-component systems.

File: data/train_tg.csv (part 9 of 46)
SiO2,Al2O3,B2O3,CaO,Na2O,Li2O,MgO,BaO,ZnO,K2O,PbO,SrO,GeO2,ZrO2,TiO2,TeO2,FemOn,P2O5,Tg
0,0,0,0,0,0,0,0,0,0,43,0,53,0,0,0,0,0,464
0,0,0,0,0,0,0,0,0,0,43,0,53,0,0,0,0,0,462
0,0,0,0,0,0,0,0,0,0,43,0,53,0,0,0,0,0,458
0,0,0,0,0,0,0,0,0,0,43,0,53,0,0,0,0,0,452
0,0,0,0,0,0,0,0,0,0,43,0,53,0,0,0,0,0,462
0,0,0,0,0,0,0,0,0,0,43,0,53,0,4,0,0,0,501
0,0,0,0,0,0,0,0,0,0,43,0,53,0,0,0,0,0,417
0,0,0,0,0,0,0,0,0,0,43,0,53,0,0,0,0,0,538
0,0,0,0,0,0,0,0,4,0,43,0,53,0,0,0,0,0,449
0,0,0,0,0,0,0,33.75504,0,0,0,0,0,0,0,34.99566,0,31.2493,410
29,5,9,0,1.5,0,0,0,4,1.5,50,0,0,0,0,0,0,0,330
27,2,0,0,2,0,0,0,2,4,60,0,0,0,0,0,0,0,325
27,2,0,0,1.5,0,0,0,6.5,1.5,60,0,0,0,0,0,0,0,394
42.87138,0,2.741775,1.994018,9.970089,0.997009,0,0,1.495513,4.735793,0,3.489531,0,3.489531,24.92522,0,0,0,556
42.04431,0,2.769386,0,14.09869,1.007049,0,0,3.524673,2.014099,0,4.028197,0,4.028197,25.17623,0,0,0,543
0,0,0,0,0,1.120718,0,0,3.052554,0,0,0,0,0,0,0,0,95.82673,196
0,0,0,0,0,5.266541,0,0,7.172365,0,0,0,0,0,0,0,0,87.5611,221
0,0,0,0,0,18.70922,0,0,10.19184,0,0,0,0,0,0,0,0,71.09895,296
0,0,0,0,0,14.06047,0,0,19.14859,0,0,0,0,0,0,0,0,66.79094,303
0,0,0,0,0,2.654433,0,0,21.69002,0,0,0,0,0,0,0,0,75.65554,292
0,0,0,0,0,6.695787,0,0,45.59409,0,0,0,0,0,0,0,0,47.71012,354
0,0,0,0,0,3.165231,0,0,51.72774,0,0,0,0,0,0,0,0,45.10703,388
0,0,0,0,10.33879,0,0,0,6.78834,0,0,0,0,0,0,0,0,82.87286,188
0,0,0,0,18.63313,0,0,0,24.46862,0,0,0,0,0,0,0,0,56.89825,308
0,0,0,0,0,0,0,0,6.207522,7.184275,0,0,0,0,0,0,0,86.60821,184
0,0,0,0,0,0,0,0,6.442128,14.91159,0,0,0,0,0,0,0,78.64628,183
0,0,0,0,0,0,0,0,6.968892,32.26178,0,0,0,0,0,0,0,60.76933,254
0,0,0,0,0,0,0,0,0,2.946004,34.90309,0,0,0,0,0,0,62.1509,143
0,0,0,0,0,0,0,0,0,2.872993,40.84571,0,0,0,0,0,0,56.2813,142
0,0,0,0,0,0,0,0,0,2.803514,46.5009,0,0,0,0,0,0,50.69559,234
0,0,0,0,0,0,0,0,0,5.981329,35.43222,0,0,0,0,0,0,58.58645,144
0,0,0,0,0,0,0,0,0,5.551666,52.61915,0,0,0,0,0,0,41.82919,245
0,0,0,0,0,0,0,0,0,8.877554,42.0711,0,0,0,0,0,0,49.05134,219
0,0,0,0,0,0,0,0,0,12.67389,30.03104,0,0,0,0,0,0,57.29507,194
0,0,0,0,0,0,0,0,0,12.017,42.71179,0,0,0,0,0,0,45.27121,231
0,0,0,0,0,0,0,0,0,11.42485,54.14282,0,0,0,0,0,0,34.43233,269
0,0,0,0,3.91468,0,0,0,0,0,42.2928,0,0,0,0,0,0,53.79253,221
0,0,0,0,0,0,0,0,0,5.830904,41.44935,0,0,0,0,0,0,52.71975,190
0,0,0,0,0,0,0,0,0,0,40.2594,0,0,0,0,0,0,59.7406,145
0,0,0,0,0,0,0,0,0,0,51.17889,0,0,0,0,0,0,48.82111,220
0,0,0,0,0,0,0,0,0,5.830904,41.44935,0,0,0,0,0,0,52.71975,201
0,0,0,0,0,0,0,0,0,14.18753,27.50535,0,0,0,0,0,0,58.30711,187
0,0,0,0,0,0,0,0,0,20.8175,16.4425,0,0,0,0,0,0,62.74001,173
0,0,0,0,0,0,0,0,0,30.67147,0,0,0,0,0,0,0,69.32853,158
0,0,0,0,0,0,0,0,0,25.49869,8.631383,0,0,0,0,0,0,65.86993,170
0,0,0,0,0,0,0,0,0,6.139722,29.0964,0,0,0,0,0,0,64.76388,142
0,0,0,0,0,0,0,0,0,13.40675,15.88379,0,0,0,0,0,0,70.70947,176
0,0,0,0,0,0,0,0,0,22.14293,0,0,0,0,0,0,0,77.85707,113
0,0,0,0,0,0,0,0,0,13.85802,0,0,0,0,0,0,23.49376,62.64822,583
0,13.65063,0,0,0,0,0,41.05484,0,0,0,0,42.01525,0,0,0,0,0,540
0,13.46663,0,0,0,0,0,40.50145,0,0,0,0,41.44891,0,0,0,0,0,525
0,0,0,0,0,0,0,18.59933,0,0,54.15063,0,25.37925,0,0,0,0,0,500
0,0,0,0,0,0,0,18.39688,0,0,53.5612,0,25.10299,0,0,0,0,0,498
0,0,0,0,0,0,0,18.17433,0,0,52.91326,0,24.79932,0,0,0,0,0,492
0,0,46.10316,0,0,0,0,0,53.89684,0,0,0,0,0,0,0,0,0,550
0,0,45.12335,0,0,0,0,0,52.75139,0,0,0,0,0,0,0,0,0,547
0,0,44.08239,0,0,0,0,0,51.53445,0,0,0,0,0,0,0,0,0,544
0,0,44.88186,0,0,0,0,0,52.46907,0,0,0,0,0,0,0,0,0,544
0,0,44.16937,0,0,0,0,0,51.63614,0,0,0,0,0,0,0,0,0,535
0,0,0,0,0,0,0,51.92736,0,0,0,0,0,0,0,0,0,48.07264,448
0,0,0,0,0,0,0,50.73785,0,0,0,0,0,0,0,0,0,46.97142,467
0,0,0,0,0,0,0,0,14.26467,0,0,0,0,0,0,85.73533,0,0,315
62,21.2,0,0.6,0,2.8,1,1.6,6.1,0.4,0,0,0,1.75,1.75,0,0,0,670
70.1,18.5,0,0,0.15,2.9,1.55,0.8,1,0,0,0,0,1.95,1.85,0,0,0,692
70,17.5,0,0.2,0.25,2.9,2.5,0.15,0.9,0,0,0,0,0.2,4.6,0,0,0,672
66.73307,20.91633,0,3.685259,0.249004,3.884462,0,0,0,0,0,0,0,1.992032,1.743028,0,0,0,692
80.7,2.2,12.8,0,3.7,0,0,0,0,0.6,0,0,0,0,0,0,0,0,530
0,0,0,0,5.972181,4.318978,0,0,0,0,0,0,0,0,0,89.70884,0,0,231
0,0,0,0,8.821848,2.83547,0,0,0,0,0,0,0,0,0,88.34268,0,0,223
0,0,0,0,11.58602,1.396469,0,0,0,0,0,0,0,0,0,87.01751,0,0,224
0,0,0,0,14.2685,0,0,0,0,0,0,0,0,0,0,85.73151,0,0,239
59.74039,0.372523,0.210507,1.066804,2.529934,0,0,0,0,11.02473,24.66111,0,0,0,0,0,0.020119,0,465
56.08073,0.496957,0.098226,2.790743,4.58691,0,0,0,0,9.568809,25.90848,0,0,0,0,0,0.020483,0,479
45.63123,0.174747,0,0,3.153499,0,0,0,0,4.954147,45.92777,0,0,0,0,0,0.010263,0,432
27.26472,0,0,0,0.460816,0,0,0,0,0.953669,71.11115,0,0,0,0,0,0.012631,0,424
0,0,0,0,0,0,23.02387,0,0,0,0,0,0,0,0,0,0,76.97613,550
0,0,0,0,0,0,0,0,38.0326,0,0,0,0,0,0,0,0,61.96741,395
0,0,0,0,0,0,0,0,0,0,0,42.97898,0,0,0,0,0,57.02102,517
0,0,87.48381,0,0,12.51619,0,0,0,0,0,0,0,0,0,0,0,0,420
0,0,80.27962,0,0,19.72038,0,0,0,0,0,0,0,0,0,0,0,0,490
0,8.217817,80.16012,11.62207,0,0,0,0,0,0,0,0,0,0,0,0,0,0,570
0,21.11293,67.27523,11.61184,0,0,0,0,0,0,0,0,0,0,0,0,0,0,585
0,16.15312,68.93444,14.91244,0,0,0,0,0,0,0,0,0,0,0,0,0,0,605
0,27.79,56.92587,15.28414,0,0,0,0,0,0,0,0,0,0,0,0,0,0,625
0,0,74.33817,25.66183,0,0,0,0,0,0,0,0,0,0,0,0,0,0,635
0,10.73104,61.92055,27.34841,0,0,0,0,0,0,0,0,0,0,0,0,0,0,635
0,26.81879,48.7025,24.47871,0,0,0,0,0,0,0,0,0,0,0,0,0,0,630
0,12.69599,52.22259,35.08141,0,0,0,0,0,0,0,0,0,0,0,0,0,0,620
0,8.607989,70.53146,0,0,0,0,0,0,0,0,20.86055,0,0,0,0,0,0,545
0,19.22076,61.24592,0,0,0,0,0,0,0,0,19.53333,0,0,0,0,0,0,560
0,14.08348,61.19491,0,0,0,0,0,0,0,0,24.72161,0,0,0,0,0,0,565
0,8.711269,50.26599,0,0,0,0,0,0,0,0,41.02274,0,0,0,0,0,0,615
0,22.20965,40.33238,0,0,0,0,0,0,0,0,37.45797,0,0,0,0,0,0,590
0,0,50.19488,0,0,0,0,0,0,0,0,49.80512,0,0,0,0,0,0,615
0,24.22058,31.05738,0,0,0,0,0,0,0,0,44.72204,0,0,0,0,0,0,590
0,7.82495,64.11545,0,0,0,0,28.0596,0,0,0,0,0,0,0,0,0,0,510
0,17.57402,55.99868,0,0,0,0,26.4273,0,0,0,0,0,0,0,0,0,0,565
0,1.752613,62.2285,0,0,0,0,36.01889,0,0,0,0,0,0,0,0,0,0,570
0,12.59037,54.70712,0,0,0,0,32.70251,0,0,0,0,0,0,0,0,0,0,560
0,21.9674,44.99868,0,0,0,0,33.03392,0,0,0,0,0,0,0,0,0,0,580
0,0,51.44419,0,0,0,0,48.55581,0,0,0,0,0,0,0,0,0,0,595
0,7.278867,42.00071,0,0,0,0,50.72043,0,0,0,0,0,0,0,0,0,0,580
0,18.82671,34.189,0,0,0,0,46.98429,0,0,0,0,0,0,0,0,0,0,575
0,0,40.51507,0,0,0,0,59.48493,0,0,0,0,0,0,0,0,0,0,575
0,19.94227,25.57142,0,0,0,0,54.48632,0,0,0,0,0,0,0,0,0,0,565
66,22,0,0,0.6,3.7,0,2.4,1.4,0.3,0,0,0,1.5,1,0,0,0,689
65.66566,21.82182,0,0,0.6006,3.703703,0,2.402402,1.401401,0.3003,0,0,0,1.501501,1.501501,0,0,0,683
65.26526,21.72172,0,0,0.600601,3.703704,0,2.402402,1.401401,0.3003,0,0,0,1.501501,2.002002,0,0,0,678
64.96497,21.62162,0,0,0.600601,3.603603,0,2.402402,1.401401,0.3003,0,0,0,1.501501,2.502502,0,0,0,674
64.6,21.5,0,0,0.6,3.6,0,2.4,1.4,0.3,0,0,0,1.5,3,0,0,0,666
65.43272,21.81091,0,0,0.6003,3.701851,0,2.401201,1.4007,0.30015,0,0,0,0.750375,2.501251,0,0,0,678
65.26526,21.72172,0,0,0.600601,3.703704,0,2.402402,1.401401,0.3003,0,0,0,1.001001,2.502502,0,0,0,673
64.96497,21.62162,0,0,0.600601,3.603603,0,2.402402,1.401401,0.3003,0,0,0,1.501501,2.502502,0,0,0,674
64.96497,21.62162,0,0,0.600601,3.603603,0,2.402402,1.401401,0.3003,0,0,0,0,4.004004,0,0,0,664
64.96497,21.62162,0,0,0.600601,3.603603,0,2.402402,1.401401,0.3003,0,0,0,0.500501,3.503504,0,0,0,667
64.96497,21.62162,0,0,0.600601,3.603603,0,2.402402,1.401401,0.3003,0,0,0,1.001001,3.003003,0,0,0,671
64.96497,21.62162,0,0,0.600601,3.603603,0,2.402402,1.401401,0.3003,0,0,0,1.501501,2.502502,0,0,0,674
50.86335,0,0,31.64758,17.48907,0,0,0,0,0,0,0,0,0,0,0,0,0,579
50.67765,0,0,31.53204,17.42522,0,0,0,0,0,0,0,0,0,0,0,0,0,579
50.48157,0,0,31.41004,17.3578,0,0,0,0,0,0,0,0,0,0,0,0,0,570
49.57402,0,0,30.84535,17.04575,0,0,0,0,0,0,0,0,0,0,0,0,0,552
0,0,0,0,0,0,0,0,0,0,0,0,0,0,0,0,0,100,290
0,0,0,0,0,0,0,0,0,0,0,0,0,0,0,30.61197,0,69.38803,322
0,0,0,0,0,0,0,0,0,0,0,0,0,0,0,34.9978,0,65.0022,314
0,0,0,0,0,0,0,0,0,0,0,0,0,0,0,43.00675,0,56.99325,319
0,0,0,0,0,0,0,0,0,0,0,0,0,0,0,48.64051,0,51.35949,340
0,0,0,0,0,0,0,0,0,0,0,0,0,0,0,55.46102,0,44.53898,346
0,0,0,0,0,0,0,0,0,0,0,0,0,0,0,62.21262,0,37.78738,333
0,0,0,0,0,0,0,0,0,0,0,0,0,0,0,65.49509,0,34.50492,356
0,0,0,0,0,0,0,0,0,0,0,0,0,0,0,66.92433,0,33.07567,337
0,0,0,0,0,0,0,0,0,0,0,0,0,0,0,70.87752,0,29.12248,367
0,0,0,0,0,0,0,0,0,0,0,0,0,0,0,75.72904,0,24.27096,346
0,0,0,0,0,0,0,0,0,0,0,0,0,0,0,78.53231,0,21.46769,385
0,0,0,0,0,0,0,0,0,0,0,0,0,0,0,82.82245,0,17.17755,355
0,0,0,0,0,0,0,0,0,0,0,0,0,0,0,98.57446,0,1.425536,320
44.72818,18.87282,0,16.38903,0,0,7.541147,12.46883,0,0,0,0,0,0,0,0,0,0,730
44.0688,18.59459,0,16.14742,0,0,7.429976,12.28501,0,0,0,0,0,0,0,0,0,0,658
43.42857,18.32446,0,15.91283,0,0,7.322034,12.10654,0,0,0,0,0,0,0,0,0,0,608
42.80668,18.06205,0,15.68496,0,0,7.217184,11.93317,0,0,0,0,0,0,0,0,0,0,573
44.5062,18.77916,0,16.30769,0,0,7.503722,12.40695,0,0,0,0,0,0,0,0,0,0,735
44.28642,18.68642,0,16.22716,0,0,7.466667,12.34568,0,0,0,0,0,0,0,0,0,0,742
85,0,0,0,15,0,0,0,0,0,0,0,0,0,0,0,0,0,572
81,0,0,0,15,0,0,0,0,0,0,0,0,0,0,0,0,0,589
52.50051,9.151396,0,24.48208,0,0,13.86602,0,0,0,0,0,0,0,0,0,0,0,730
49.39926,18.30256,0,23.05062,0,0,9.247568,0,0,0,0,0,0,0,0,0,0,0,740
42.29668,35.88811,0,0,21.81521,0,0,0,0,0,0,0,0,0,0,0,0,0,780
52.82254,29.87944,0,8.216652,9.081366,0,0,0,0,0,0,0,0,0,0,0,0,0,770
53.28329,30.14006,0,16.57664,0,0,0,0,0,0,0,0,0,0,0,0,0,0,870
0,0,0,0,0,0,0,51.92736,0,0,0,0,0,0,0,0,0,48.07264,455
0,0,100,0,0,0,0,0,0,0,0,0,0,0,0,0,0,0,254
0,0,88.29383,0,0,11.70617,0,0,0,0,0,0,0,0,0,0,0,0,506
0,0,89.54,0,10.46,0,0,0,0,0,0,0,0,0,0,0,0,0,357
0,0,86.42282,0,13.57718,0,0,0,0,0,0,0,0,0,0,0,0,0,394
0,0,85.5015,0,14.49851,0,0,0,0,0,0,0,0,0,0,0,0,0,407
0,0,83.65266,0,16.34735,0,0,0,0,0,0,0,0,0,0,0,0,0,425
0,0,81.23675,0,18.76325,0,0,0,0,0,0,0,0,0,0,0,0,0,463
0,0,77.11599,0,22.88401,0,0,0,0,0,0,0,0,0,0,0,0,0,485
0,0,71.90714,0,28.09286,0,0,0,0,0,0,0,0,0,0,0,0,0,476
0,0,70.66644,0,29.33356,0,0,0,0,0,0,0,0,0,0,0,0,0,474
0,0,80.11646,0,0,0,0,0,0,19.88355,0,0,0,0,0,0,0,0,390
0,0,77.94029,0,0,0,0,0,0,22.05971,0,0,0,0,0,0,0,0,402
0,0,69.49017,0,0,0,0,0,0,30.50983,0,0,0,0,0,0,0,0,438
0,0,66.64783,0,0,0,0,0,0,33.35217,0,0,0,0,0,0,0,0,444
0,0,62.74464,0,0,0,0,0,0,37.25536,0,0,0,0,0,0,0,0,440
0,0,0,0,3.718849,1.792938,0,0,3.255675,5.651932,8.928247,0,0,0,0,0,0,76.65236,160
0,3.724328,0,0,3.773162,1.819124,0,0,3.303223,5.734476,9.058641,0,0,0,0,0,0,72.58705,254
0,4.144868,0,0,3.779294,1.82208,0,0,3.308591,5.743796,9.073363,0,0,0,0,0,0,72.128,267
0,4.566777,0,0,3.785447,1.825047,0,0,3.313978,5.753147,9.088135,0,0,0,0,0,0,71.66746,279
0,4.990063,0,0,3.79162,1.828023,0,0,3.319382,5.762529,9.102955,0,0,0,0,0,0,71.20542,309
0,6.697101,0,0,3.816514,1.840025,0,0,3.341176,5.800363,9.162722,0,0,0,0,0,0,69.3421,342
0,0,0,0,0,5.085171,0,0,4.155218,0,3.798374,0,0,0,0,0,0,86.96124,256
0,0,0,0,5.133536,2.47499,0,0,4.044749,0,3.697392,0,0,0,0,0,0,84.64933,239
0,0,0,0,6.127662,1.96952,0,0,4.023356,0,3.677837,0,0,0,0,0,0,84.20163,238
0,0,0,0,7.599288,1.221261,0,0,3.991688,0,3.648888,0,0,0,0,0,0,83.53887,246
0,0,0,0,10.00119,0,0,0,3.940002,0,3.601641,0,0,0,0,0,0,82.45718,259
0,0,0,0,6.003873,2.894598,0,0,8.600898,0,0,0,0,0,0,0,0,82.50063,253
0,0,0,0,5.585366,2.692827,0,0,4.00068,0,10.97132,0,0,0,0,0,0,76.74981,239
0,0,0,0,5.397254,2.602134,0,0,1.93297,0,15.90273,0,0,0,0,0,0,74.16492,241
0,0,0,0,5.2214,2.517351,0,0,0,0,20.51278,0,0,0,0,0,0,71.74847,238
55,0,0,6,15,5,1,0,0,0,0,0,18,0,0,0,0,0,429
59,0,0,3,17,3,1,0,0,0,0,0,17,0,0,0,0,0,447
0,0,92.90556,0,7.094439,0,0,0,0,0,0,0,0,0,0,0,0,0,332
0,0,87.98436,0,12.01564,0,0,0,0,0,0,0,0,0,0,0,0,0,387
0,0,83.65266,0,16.34735,0,0,0,0,0,0,0,0,0,0,0,0,0,439
67,3.6,3,7.4,16.8,0,0,0,0,2.2,0,0,0,0,0,0,0,0,560
70.07007,6.006006,8.008008,4.404405,8.408408,0,0,0,2.502502,0.600601,0,0,0,0,0,0,0,0,580
75,5,8,2,9.5,0,0,0,0,0.5,0,0,0,0,0,0,0,0,508
79.1,2.2,13.8,0.1,3.9,0,0,0,0,0.9,0,0,0,0,0,0,0,0,530
88.94176,0,0,0,0,11.05823,0,0,0,0,0,0,0,0,0,0,0,0,444
71.84256,0,0,0,0,0,0,0,0,28.15744,0,0,0,0,0,0,0,0,498
1.43,0,14.4,0,0,0,0,5.84,14.2,0,60.1,0,0,0,0,0,0,0,385
1.4,0,14,0,0,0,0,8.4,13.7,0,58.5,0,0,0,0,0,0,0,387
1.36,0,13.7,0,0,0,0,10.9,13.2,0,57,0,0,0,0,0,0,0,389
61.57,11.4,0,17.78,0,0,0,0,0,9.25,0,0,0,0,0,0,0,0,750
57.53,12.72,0,18.08,0,0,0,0,0,11.67,0,0,0,0,0,0,0,0,750
49.01,15.3,0,20.9,0,0,0,0,0,14.79,0,0,0,0,0,0,0,0,750
12,5,5,0,0,0,0,0,6,0,72,0,0,0,0,0,0,0,372
2,0,13,0,0,0,0,0,7,0,78,0,0,0,0,0,0,0,350
4,1,11,0,0,0,0,0,0,0,84,0,0,0,0,0,0,0,302
3,3,12,0,0,0,0,0,0,0,82,0,0,0,0,0,0,0,327
20,1,9,0,0,0,0,0,4,0,66,0,0,0,0,0,0,0,395
1,1,13,0,0,0,0,0,0,0,85,0,0,0,0,0,0,0,313
53.48746,0,15.10349,0,18.54591,0,0,9.175948,0,0,0,0,0,3.687186,0,0,0,0,570
51.41057,0,14.89247,0,18.28679,0,0,9.047745,0,0,0,0,0,6.362423,0,0,0,0,574
43.04305,0,14.04229,0,17.24284,0,0,8.53123,0,0,0,0,0,17.14059,0,0,0,0,592
37.22924,0,13.45158,0,16.5175,0,0,8.172353,0,0,0,0,0,24.62933,0,0,0,0,615
42.33647,0,17.66003,0,17.46859,0,0,8.642921,0,0,0,0,0,13.892,0,0,0,0,575
46.39507,0,14.66137,0,16.53278,0,0,17.22087,0,0,0,0,0,5.189917,0,0,0,0,578
43.73561,0,14.38593,0,16.22218,0,0,16.89734,0,0,0,0,0,8.758951,0,0,0,0,575
41.54772,0,14.15932,0,15.96665,0,0,16.63118,0,0,0,0,0,11.69513,0,0,0,0,595
38.12461,0,13.80479,0,15.56686,0,0,16.21474,0,0,0,0,0,16.28899,0,0,0,0,593
37.21015,0,7.455428,0,15.99312,0,0,23.14526,0,0,0,0,16.19603,0,0,0,0,0,523
25.24697,0,6.93735,0,14.88176,0,0,21.53689,0,0,0,0,31.39702,0,0,0,0,0,505
55.28,12.39,3.16,2.53,0,0,1.82,9.26,14.6,0,0.5,0,0,0,0,0,0,0,676
55.56,12.45,3.18,2.54,0,0,1.83,9.31,14.67,0,0,0,0,0,0,0,0,0,679
55.17,12.36,3.16,5.04,0,0,0,9.250001,14.57,0,0,0,0,0,0,0,0,0,675
56.48435,14.53855,2.169783,2.519748,0,0,1.809819,9.249075,12.26877,0,0.49995,0,0,0,0,0,0,0,699
0,0,100,0,0,0,0,0,0,0,0,0,0,0,0,0,0,0,304
44.1,0,25.5,0,4.1,8.9,0.1,0,13.6,0.1,0,0,0,2,1.3,0,0,0,438
42.5,0,22.4,0,18,4.3,0.1,0,9.1,0.1,0,0,0,2,1.3,0,0,0,438
46,0,26.1,0,0.2,12.3,0.2,0,14.2,0.2,0,0,0,0.3,0.3,0,0,0,470
36,0,25,0,16.5,7.9,0.2,0,13.4,0.2,0,0,0,0.3,0.3,0,0,0,425
41.7,0,21.9,0,21.5,2.3,0.1,0,9,0.15,0,0,0,1.9,1.2,0,0,0,440
44.3,0,25.6,0,4.1,9.5,0.1,0,10.9,0.1,0,0,0,3.1,2,0,0,0,442
42.5,0,20.1,0,15.9,4.8,0.1,0,13,0.1,0,0,0,2,1.2,0,0,0,423
0,12.41363,0,0,0,0,0,18.66725,0,0,0,0,0,0,0,0,0,68.91912,568
0,9.117229,0,0,0,0,0,27.42044,0,0,0,0,0,0,0,0,0,63.46233,545
0,7.212844,0,0,0,0,0,32.53939,0,0,0,0,0,0,0,0,0,60.24777,538
0,1.745115,0,0,0,0,0,47.23653,0,0,0,0,0,0,0,0,0,51.01835,515
52.50248,8.909517,0,24.5006,0,0,14.08741,0,0,0,0,0,0,0,0,0,0,0,720
48.14355,8.169821,0,17.97318,0,0,12.91783,0,0,0,0,0,0,0,0,0,12.79561,0,690
49.31422,18.41065,0,23.01278,0,0,9.26236,0,0,0,0,0,0,0,0,0,0,0,730
45.44913,16.96769,0,16.96729,0,0,8.536407,0,0,0,0,0,0,0,0,0,12.07948,0,700
52.61946,13.39405,0,7.693958,0,0,5.471035,0,11.04803,0,9.773461,0,0,0,0,0,0,0,698
56.03401,14.02939,0,9.173446,0,0,6.593213,0,8.710173,0,5.459764,0,0,0,0,0,0,0,725
51.66895,13.1521,0,6.992371,0,0,5.025613,0,10.03191,0,9.596914,0,0,3.532144,0,0,0,0,735
53.55873,13.86421,0,16.94475,0,0,1.8268,0,3.688981,0,10.11653,0,0,0,0,0,0,0,742
49.61222,12.84262,0,7.455677,0,0,5.358604,0,9.112413,0,15.61847,0,0,0,0,0,0,0,710
49.54509,12.82524,0,10.58057,0,0,3.830442,0,7.621319,0,15.59734,0,0,0,0,0,0,0,720
50.17764,12.98898,0,5.556267,0,0,7.416399,0,8.064234,0,15.79648,0,0,0,0,0,0,0,722
48.48585,12.55104,0,5.368931,0,0,3.858802,0,14.47149,0,15.26388,0,0,0,0,0,0,0,703
56.98577,13.38967,0,6.300437,0,0,4.528301,0,9.025547,0,9.770266,0,0,0,0,0,0,0,742
53.61068,13.87766,0,9.074234,0,0,6.521906,0,11.81619,0,3.375448,0,0,0,0,0,0,0,740
52.02613,18.5867,0,9.370575,0,0,6.734895,0,9.891075,0,3.390617,0,0,0,0,0,0,0,742
0,0,0,0,0,0,1.505753,0,3.040668,0,0,0,0,0,0,0,0,95.45358,152
0,0,0,0,0,0,3.205759,0,6.473606,0,0,0,0,0,0,0,0,90.32064,194
0,0,0,0,0,0,3.367977,0,13.60237,0,0,0,0,0,0,0,0,83.02966,280
0,5.41154,0,0,0,0,19.2522,0,0,0,0,0,0,0,0,0,0,75.33626,545
0,5.032385,0,24.90972,0,0,0,0,0,0,0,0,0,0,0,0,0,70.05789,554
0,4.154934,0,0,0,0,0,0,0,0,0,38.00252,0,0,0,0,0,57.84254,530
0,0,0,0,0,0,0,0,5.292882,0,0,0,0,0,0,83.03172,0,9.230877,343
0,0,0,0,0,0,0,0,11.30975,0,0,0,0,0,0,66.53284,0,19.7244,362
0,0,0,0,0,0,0,0,35.55473,0,0,0,0,0,0,0,0,62.00805,390
0,0,0,0,0,0,0,8.863278,0,0,0,0,0,0,0,82.9314,0,8.205329,342
0,0,0,0,0,0,0,16.45379,0,0,0,0,0,0,0,68.40504,0,15.14117,388
0,0,0,0,0,0,0,24.95269,0,0,0,0,0,0,0,51.94694,0,23.10037,410
0,0,0,0,0,0,0,28.60199,0,0,0,0,0,0,0,44.91925,0,26.47877,425
0,0,0,0,0,0,0,38.17222,0,0,0,0,0,0,0,26.4892,0,35.33858,440
0,0,0,0,0,0,0,9.514917,0,0,0,0,0,0,0,79.23329,0,8.808596,350
0,0,0,0,0,0,0,19.32388,0,0,0,0,0,0,0,60.34318,0,17.8894,443
0,0,0,0,0,0,0,29.44072,0,0,0,0,0,0,0,40.86013,0,27.25524,433
0,0,0,0,0,0,0,50.65792,0,0,0,0,0,0,0,0,0,46.89742,475
0,0,0,0,0,0,0,0,0,0,13.59369,0,0,0,0,77.76136,0,8.644957,325
0,0,0,0,0,0,0,0,0,0,26.4473,0,0,0,0,56.73344,0,16.81926,340
0,0,0,0,0,0,0,0,0,0,38.61967,0,0,0,0,36.82001,0,24.56032,362
0,0,0,0,0,0,0,0,0,0,61.12642,0,0,0,0,0,0,38.87358,313
0,0,0,0,0,0,0,0,0,0,13.89243,0,0,0,0,59.60273,0,26.50484,380
0,0,0,0,0,0,0,0,0,0,13.74144,0,0,0,0,68.78072,0,17.47784,363
0,0,0,0,0,0,0,0,0,0,31.82039,0,0,0,0,45.50637,0,20.2363,355
0,0,0,0,0,0,0,0,0,0,48.93952,0,0,0,0,17.49711,0,31.12327,370
0,0,0,0,30.39324,0,0,0,0,0,0,0,0,0,0,0,0,69.60676,290
0,0,0,0,0,0,0,0,0,0,48.61861,0,0,0,0,0,0,47.66259,249
84.59985,0,0,0,15.40015,0,0,0,0,0,0,0,0,0,0,0,0,0,484
80.53284,0,0,0,15.01306,0,0,0,0,0,0,0,0,0,0,0,0,0,592
74.41338,0,0,0,25.58662,0,0,0,0,0,0,0,0,0,0,0,0,0,475
70.61404,0,0,0,24.94545,0,0,0,0,0,0,0,0,0,0,0,0,0,544
69.34401,0,0,0,30.65599,0,0,0,0,0,0,0,0,0,0,0,0,0,470
64.29046,0,0,0,35.70955,0,0,0,0,0,0,0,0,0,0,0,0,0,446
60.75557,0,0,0,34.81743,0,0,0,0,0,0,0,0,0,0,0,0,0,502
0,0,0,0,0,17.39051,0,0,0,0,0,0,0,0,0,0,0,82.60949,335
0,0,0,0,30.39324,0,0,0,0,0,0,0,0,0,0,0,0,69.60676,280
0,0,0,28.31879,0,0,0,0,0,0,0,0,0,0,0,0,0,71.68121,520
0,0,0,0,0,0,0,0,36.44292,0,0,0,0,0,0,0,0,63.55708,520
0,0,0,0,0,0,0,0,0,0,0,42.19651,0,0,0,0,0,57.80349,485
0,0,0,0,0,0,0,51.92736,0,0,0,0,0,0,0,0,0,48.07264,470
0,0,0,0,0,0,20.55039,0,0,0,0,0,0,0,0,0,0,79.44961,546
0,0,0,20.32089,0,0,0,0,0,0,0,0,0,0,0,0,0,79.67911,522
0,0,0,0,0,0,0,42.80707,0,0,0,0,0,0,0,0,0,57.19293,507
0,0,0,0,0,0,0,0,0,0,72.85783,0,0,0,0,0,0,27.14218,330
0,0,0,0,0,0,17.9931,0,0,0,0,0,0,0,0,0,0,81.51604,520
0,0,0,0,0,0,21.57317,0,0,0,0,0,0,0,0,0,0,77.12038,532
0,0,0,0,0,0,21.73829,0,0,0,0,0,0,0,0,0,0,77.82096,545
0,0,0,0,0,0,23.99827,0,0,0,0,0,0,0,0,0,0,74.95885,544
0,0,0,0,0,0,24.0599,0,0,0,0,0,0,0,0,0,0,75.60919,550
0,0,0,20.02301,0,0,0,0,0,0,0,0,0,0,0,0,0,78.03992,400
0,0,0,26.31842,0,0,0,0,0,0,0,0,0,0,0,0,0,72.88603,502
0,0,0,26.38688,0,0,0,0,0,0,0,0,0,0,0,0,0,73.00762,504
0,0,0,0,0,0,0,0,27.61566,0,0,0,0,0,0,0,0,68.02908,249
0,0,0,0,0,0,0,0,33.32119,0,0,0,0,0,0,0,0,63.64727,306
0,0,0,0,0,0,0,0,33.37559,0,0,0,0,0,0,0,0,63.82664,344
0,0,0,0,0,0,0,0,37.14188,0,0,0,0,0,0,0,0,60.80731,379
0,0,0,0,0,0,0,0,37.4603,0,0,0,0,0,0,0,0,61.04965,412
0,0,0,0,0,0,0,38.86474,0,0,0,0,0,0,0,0,0,57.76004,344
0,0,0,0,0,0,0,40.77824,0,0,0,0,0,0,0,0,0,56.16066,342
0,0,0,0,0,0,0,41.46789,0,0,0,0,0,0,0,0,0,55.65908,344
0,0,0,0,0,0,0,39.38726,0,0,0,0,0,0,0,0,0,58.75882,371
0,0,0,0,0,0,0,41.5863,0,0,0,0,0,0,0,0,0,57.16871,387
0,0,0,0,0,0,0,41.50562,0,0,0,0,0,0,0,0,0,57.32183,396
0,0,0,0,0,0,0,45.44861,0,0,0,0,0,0,0,0,0,53.07407,382
0,0,0,0,0,0,0,45.95467,0,0,0,0,0,0,0,0,0,53.43117,394
46,26,0,0,0,0,7.8,0,0,0,0,0,0,0,10.9,0,0,5.6,722
44.7,25.3,0,0,0,0,7.6,0,0,0,0,0,0,0,10.6,0,0,8.200001,720
42.3,24,0,0,0,0,7.2,0,0,0,0,0,0,0,10,0,0,13.1,720
41.3,23.4,0,0,0,0,7,0,0,0,0,0,0,0,9.7,0,0,15.3,750
0.840489,2.050286,0.182603,0,0.379309,6.269939,0,26.40793,0,0.082354,0,0,0,0,0,0,0,63.7871,355
0.840489,2.050286,0.182603,0,0.379309,6.269939,0,26.40793,0,0.082354,0,0,0,0,0,0,0,63.7871,383
0.840489,2.050286,0.182603,0,0.379309,6.269939,0,26.40793,0,0.082354,0,0,0,0,0,0,0,63.7871,390
0.840489,2.050286,0.182603,0,0.379309,6.269939,0,26.40793,0,0.082354,0,0,0,0,0,0,0,63.7871,404
0.840489,2.050286,0.182603,0,0.379309,6.269939,0,26.40793,0,0.082354,0,0,0,0,0,0,0,63.7871,411
0.648811,1.808806,0.161096,0,0.57366,0,0,23.53417,0,17.43703,0,0,0,0,0,0,0,55.83643,333
0.648811,1.808806,0.161096,0,0.57366,0,0,23.53417,0,17.43703,0,0,0,0,0,0,0,55.83643,371
0.648811,1.808806,0.161096,0,0.57366,0,0,23.53417,0,17.43703,0,0,0,0,0,0,0,55.83643,378
0.648811,1.808806,0.161096,0,0.57366,0,0,23.53417,0,17.43703,0,0,0,0,0,0,0,55.83643,391
0.345933,1.761114,0.171787,0,13.30508,0,0,24.21313,0,0.077476,0,0,0,0,0,0,0,60.12548,355
0.345933,1.761114,0.171787,0,13.30508,0,0,24.21313,0,0.077476,0,0,0,0,0,0,0,60.12548,369
0.345933,1.761114,0.171787,0,13.30508,0,0,24.21313,0,0.077476,0,0,0,0,0,0,0,60.12548,391
0,6.471725,0,0,3.933949,0,5.116431,0,0,0,0,0,0,0,30.42058,0,0,54.05732,620
0,6.342037,0,0,0,0,5.013902,0,0,5.859032,0,0,0,0,29.81097,0,0,52.97406,650
0,6.21999,0,6.841828,0,0,0,0,0,5.74628,0,0,0,0,29.23729,0,0,51.95462,675
0,5.878983,0,0,0,0,0,0,0,5.431243,0,11.94917,0,0,27.63437,0,0,49.10623,695
0,5.560262,0,0,0,0,0,16.72272,0,5.136796,0,0,0,0,26.13622,0,0,46.44401,710
0,0,0,0,0,0,0,0,0,0,0,0,42.42847,0,0,0,0,57.57153,604
0,0,0,0,0,0,0,0,0,0,0,0,63.22984,0,0,0,0,36.77017,618
0,0,0,0,0,0,0,0,0,0,0,0,86.89852,0,0,0,0,13.10148,521
0,0,0,0,0,0,0,0,0,0,0,0,0,0,0,72.40269,0,27.59732,398
0,0,0,0,0,0,0,0,0,0,0,0,0,0,0,77.13305,0,22.86695,382
0,0,0,0,0,0,0,0,0,0,0,0,0,0,0,81.80991,0,18.19009,377
0,0,0,0,0,0,0,0,0,0,0,0,0,0,0,86.43416,0,13.56584,358
0,0,0,0,0,0,0,0,0,0,0,0,0,0,0,91.00668,0,8.993313,341
0,0,0,0,0,0,0,0,0,5.961977,0,0,0,0,0,94.03802,0,0,228
0,0,0,0,0,0,0,0,0,0,22.14341,0,0,0,0,77.85659,0,0,275
0,0,0,0,0,0,0,0,0,0,0,0,0,0,0,98.55386,0,0,350
0,0.96351,0,0,0,0,0,0,0,0,0,0,0,0,0,99.03649,0,0,320
0,0,0,0,0,5.211447,0,0,0,0,0,0,0,0,0,94.78855,0,0,260
0,0,0,0,0,5.874327,0,0,0,0,0,0,0,0,0,94.12567,0,0,257
0,2.1,0,0,5.1,2.2,0,0,37.6,4.8,0,0,0,0,0,0,0,48.2,345
0,2.095808,0,0,8.383233,1.896207,0,0,34.43114,4.890219,0,0,0,0,0,0,0,48.30339,334
0,13.66853,0,0,0,0,7.262541,0,0,4.099852,0,0,0,0,0,0,0,71.17162,558
0,12.64471,0,0,0,0,5.131632,0,0,2.33634,0,0,0,0,0,0,0,76.28062,607
0,12.03732,0,0,0,0,3.172164,6.516492,0,2.224113,0,0,0,0,0,0,0,72.61646,587
0,13.74515,0,0,0,0,7.30325,0,3.562305,0,0,0,0,0,0,0,0,71.57055,574
0,14.73854,0,0,7.664985,0,0,0,0,0,0,0,0,0,0,0,0,74.09321,544
0,18.04538,0,0,0,0,7.238079,0,0,0,0,0,0,0,0,0,0,70.93188,584
0,12.0436,0,0,0,0,3.300771,0,0,0.741758,0,0,0,0,0,0,0,80.47864,617
0,13.73945,3.026268,4.875173,0,0,3.749198,0,0,0,0,0,0,0,0,0,0,71.07931,613
0,12.10927,0,8.169531,0,0,0,0,0,0,8.835975,0,0,0,0,0,0,67.43125,561
0,13.3332,2.936789,0,0,0,5.338503,0,0,0,0,0,0,0,0,0,0,74.9653,642
0,9.633282,6.264477,0,0,0,7.507103,0,0,0,0,0,0,0,0,0,0,73.44055,641
0,14.01661,3.087317,0,0,0,7.399438,0,0,0,0,0,0,0,0,0,0,72.38729,670
0,7.605183,6.334191,0,0,0,3.369656,0,0,0,0,0,0,0,0,0,0,79.11528,686
0,12.07198,0,0,0,0,0,0,10.08601,2.230518,0,0,0,0,0,0,0,72.82558,572
0,11.63626,3.381003,0,0,0,3.327451,0,0,0,0,0,0,0,0,0,0,78.12437,664
0,7.524611,0,0,0,0,3.333956,0,7.326526,0,0,0,0,0,0,0,0,78.2771,577
0,13.26645,9.058463,0,0,0,3.740798,0,0,0,0,0,0,0,0,0,0,70.79693,688
0,13.33752,5.875478,0,0,0,1.93881,0,6.868719,0,0,0,0,0,0,0,0,68.88019,633
0,6.948596,5.787333,0,0,0,0,11.71217,0,0,0,0,0,0,0,0,0,72.28493,635
0,10.66766,0,0,0,0,3.89246,0,0,3.790469,0,0,0,0,0,0,0,78.13851,603
0,12.92885,5.695449,0,1.368991,0,0,0,6.658257,0,0,0,0,0,0,0,0,70.25329,601
0,11.57048,6.219493,0,0,0,1.686757,0,0,0,0,0,0,0,0,0,0,77.68268,696
0,9.583401,0,0,0,0,5.072938,0,0,2.309618,0,0,0,0,0,0,0,79.46861,602
0,14.95875,2.918281,0,0,0,3.615414,0,3.411612,0,0,0,0,0,0,0,0,71.99391,623
0,13.21064,12.04654,0,0,0,0,0,3.401688,0,0,0,0,0,0,0,0,68.22493,728
0,13.3332,2.936789,0,0,0,5.338503,0,0,0,0,0,0,0,0,0,0,74.9653,648
0,8.84101,0,0,0,0,0,0,20.634,0,0,0,0,0,0,0,0,67.40057,516
0,10.00876,0.065087,0,0,0,9.683699,0,7.608928,0,0,0,0,0,0,0,0,69.66803,546
0,0,10.15413,0,0,0,9.746786,0,0,0,0,0,0,0,0,0,0,76.80019,641
0,9.894277,0,0,0,0,11.43537,0,0,0,0,0,0,0,0,0,0,75.43029,587
0,13.52382,2.978775,0,0,0,3.690359,0,6.964665,0,0,0,0,0,0,0,0,69.84235,600
0,13.03353,2.870781,0,0,0,0,0,13.89418,0,0,0,0,0,0,0,0,67.31026,589
0,13.18715,11.61848,0,0,0,0.235415,0,0,3.929945,0,0,0,0,0,0,0,68.10366,688
40,0,41,0,13,0,0,5,1,0,0,0,0,0,0,0,0,0,526
36,0.5,40.5,0,13,0,0,10,0,0,0,0,0,0,0,0,0,0,543
27.5,0.5,40.5,0,13,0,0,10,8.5,0,0,0,0,0,0,0,0,0,532
2,1.5,20,0,0,0,1.5,0,0,0,55,0,0,0,0,20,0,0,398
2,1.5,20,0,0,0,1.5,0,0,0,65,0,0,0,0,10,0,0,391
5,1.5,19,0,0,0,1.5,0,0,0,53,0,0,0,0,19,0,0,417
4,2.5,15,0,0,0,1.5,0,0,0,60,0,0,0,0,15,0,0,383
2,4.5,21,0,0,0,1,0,0,0,50,0,0,0,0,21,0,0,415
2,6,15,0,0,0,0,0,0,0,60,0,0,0,0,15,0,0,390
64.65,6,21.2,0.6,2.35,0.75,0,0.9,0,1.5,0,0,0,0,0,0,0,0,444
65.65,4,22.2,0.6,2.35,0.75,0,0.9,0,1.5,0,0,0,0,0,0,0,0,441
64.65,5,22.2,0.6,1.85,0.75,0,0.9,0,2,0,0,0,0,0,0,0,0,444
65.15,5,22,0.6,2.55,0.75,0,0.9,0,1,0,0,0,0,0,0,0,0,437
64.25723,4.985044,22.1336,0.598205,2.342971,0.747757,0,0.897308,0,1.994018,0,0,0,0,0,0,0,0,442
64.77956,4.709419,22.24449,0.601202,1.903808,0.751503,0,1.503006,0,1.803607,0,0,0,0,0,0,0,0,431
65.65,4.6,21.2,0.6,1.8,0.75,0,1.2,0,1.8,0,0,0,0,0,0,0,0,440
66.65,5.55,20,0.6,2.7,0.6,0,0.5,0,1,0,0,0,0,0,0,0,0,440
65.57869,4.285142,21.72607,0.600721,1.802163,0.600721,0,1.201442,0,1.802163,0,0,0,0,0,0,0,0,436
63.74501,5.478086,21.61354,0.498008,2.290836,0.996016,0,1.195219,0,1.792828,0,0,0,0,0,0,0,0,429
55,20,0,0,0,0,5,0,0,0,0,0,0,0,0,0,0,20,687
60,20,0,0,0,0,5,0,0,0,0,0,0,0,0,0,0,15,715
60,25,0,0,0,0,0,0,0,0,0,0,0,0,0,0,0,15,673
60,20,0,0,0,0,5,0,0,0,0,0,0,0,0,0,0,15,740
60,20,0,0,0,0,5,0,0,0,0,0,0,0,0,0,0,15,742
57,21,0,0,0,0,7,0,0,0,0,0,0,0,0,0,0,15,720
58,20,0,0,0,0,7,0,0,0,0,0,0,0,0,0,0,15,720
55,20,0,5,0,0,0,0,0,0,0,0,0,0,0,0,0,20,687
55,20,0,0,0,0,0,10,0,0,0,0,0,0,0,0,0,15,707
76.50001,3.8,12.7,0,6.6,0,0,0,0,0.2,0,0,0,0,0,0,0,0,550
80.1,2.8,12.1,0.8,3.8,0,0,0,0,0.2,0,0,0,0,0,0,0,0,560
69,4.5,16.5,2.3,7.3,0,0,0,0,0.2,0,0,0,0,0,0,0,0,530
70,4.3,16,2,7.3,0,0,0,0,0.2,0,0,0,0,0,0,0,0,530
46.09843,30.39897,0,1.899935,0,0,6.899765,0,4.199857,0,0,0,0,10.49964,0,0,0,0,810
53.24489,24.87425,0.29969,9.989659,0,0,7.192555,0,0,0,0,0,0,4.39545,0,0,0,0,810
51.09439,17.36411,0,4.790099,0,0,10.27875,0,6.98556,0,0,5.289068,0,4.191336,0,0,0,0,820
45.59662,15.49885,0,4.299682,0,0,9.199319,0,0,0,16.99874,4.699652,0,3.699726,0,0,0,0,810
59.45702,18.31757,1.901824,5.0048,0,0,10.91046,0,0,0,0,0,0,4.404224,0,0,0,0,820
56.99777,17.59931,0.599977,4.799813,0,0,10.39959,0,1.399945,0,3.899848,0,0,4.299832,0,0,0,0,825
64.29607,22.69862,0.599963,2.999817,0,0,7.199561,0,0,0,0,0,0,2.199866,0,0,0,0,850
62.83717,0.1998,0,8.491508,13.98601,0,1.998002,0,0,0,0,0,0,12.48751,0,0,0,0,611
59.40535,19.80178,0,0,13.86125,0,1.980178,0,0,2.970268,0,0,0,0,0.495045,0,0,0,628
59.40535,14.85134,4.950446,0,13.86125,0,1.980178,0,0,2.970268,0,0,0,0,0.495045,0,0,0,565
59.40535,9.900892,4.950446,0,13.86125,0,6.930624,0,0,2.970268,0,0,0,0,0.495045,0,0,0,564
59.40535,12.87116,6.930624,0,13.86125,0,1.980178,0,0,2.970268,0,0,0,0,0.495045,0,0,0,557
0,0,0,0,0,0,0,0,0,0,0,0,100,0,0,0,0,0,495
0,0,100,0,0,0,0,0,0,0,0,0,0,0,0,0,0,0,260
0,0,69.42201,0,0,0,0,30.57799,0,0,0,0,0,0,0,0,0,0,526
0,0,43.07753,0,0,0,0,56.92247,0,0,0,0,0,0,0,0,0,0,603
0,0,33.53349,0,0,0,0,66.46651,0,0,0,0,0,0,0,0,0,0,559
0,0,25.88645,0,0,0,0,74.11355,0,0,0,0,0,0,0,0,0,0,497
0,0,23.23696,0,0,0,0,76.76305,0,0,0,0,0,0,0,0,0,0,485
0,0,21.07946,0,0,0,0,78.92054,0,0,0,0,0,0,0,0,0,0,484
0,0,20.14429,0,0,0,0,79.85571,0,0,0,0,0,0,0,0,0,0,480
0,0,19.28856,0,0,0,0,80.71144,0,0,0,0,0,0,0,0,0,0,484
0,0,18.50257,0,0,0,0,81.49742,0,0,0,0,0,0,0,0,0,0,484
51.95546,0,0,0,0,0,0,0,0,8.635635,39.40891,0,0,0,0,0,0,0,476
72.34531,0,0,0,0,0,0,0,0,18.02221,9.632482,0,0,0,0,0,0,0,484
33.80365,0,0,0,0,0,0,0,0,1.472084,64.72427,0,0,0,0,0,0,0,457
60.55899,0,0,0,0,0,0,0,0,19.65127,19.78974,0,0,0,0,0,0,0,460
71.33119,0,0,0,0,0,0,0,0,14.5575,14.11131,0,0,0,0,0,0,0,491
57.55066,5.954988,15.45127,0,0,0,0,0,0,21.04308,0,0,0,0,0,0,0,0,610
63.37115,4.224069,19.51986,0,6.037278,2.015802,0,0,0,4.426661,0,0,0,0,0.101297,0,0,0,502
62.74373,4.149585,19.16809,0,5.929407,1.379862,0,0,0,4.349565,0,0,0,0,1.979802,0,0,0,503
62.91742,4.129175,19.07619,0,5.89882,1.379724,0,0,0,4.329134,0,0,0,0,1.969606,0,0,0,503
63.11,4.11,18.98,0,5.87,1.37,0,0,0,4.31,0,0,0,0,1.96,0,0,0,503
63.29633,4.090409,18.89189,0,5.840584,1.360136,0,0,0,4.280428,0,0,0,0,1.950195,0,0,0,504
63.64363,4.049595,18.70813,0,5.789421,1.349865,0,0,0,4.239576,0,0,0,0,1.929807,0,0,0,505
63.99,4.01,18.53,0,5.73,1.34,0,0,0,4.2,0,0,0,0,1.91,0,0,0,505
64.34286,3.970794,18.35367,0,5.681136,1.320264,0,0,0,4.160832,0,0,0,0,1.890378,0,0,0,506
64.67648,3.940395,18.18182,0,5.620563,1.310131,0,0,0,4.120413,0,0,0,0,1.870187,0,0,0,507
64.99349,3.89961,18.0082,0,5.569443,1.29987,0,0,0,4.089591,0,0,0,0,1.859814,0,0,0,508
63.97361,2.519748,19.54805,0,6.049396,1.409859,0,0,0,4.429557,0,0,0,0,2.019798,0,0,0,507
53.92373,2.550848,16.47458,0,5.093221,1.186441,0,0,0,3.737288,0,0,0,0,16.94915,0,0,0,505
53.64261,2.959885,16.38538,0,5.071665,1.178865,0,0,0,3.714698,0,0,0,0,16.87728,0,0,0,503
62.86371,3.959604,19.20808,0,5.939405,1.389861,0,0,0,4.359564,0,0,0,0,1.979802,0,0,0,502
62.56626,4.430443,19.11191,0,5.910591,1.380138,0,0,0,4.330433,0,0,0,0,1.970197,0,0,0,500
62.26245,4.90098,19.02381,0,5.881176,1.370274,0,0,0,4.310862,0,0,0,0,1.960392,0,0,0,499
61.95,5.37,18.93,0,5.85,1.37,0,0,0,4.29,0,0,0,0,1.95,0,0,0,497
61.65,5.829999,18.83,0,5.829999,1.36,0,0,0,4.27,0,0,0,0,1.94,0,0,0,496
61.35613,6.280628,18.74187,0,5.80058,1.350135,0,0,0,4.250425,0,0,0,0,1.930193,0,0,0,494
61.06,6.73,18.65,0,5.77,1.35,0,0,0,4.23,0,0,0,0,1.92,0,0,0,494
60.77,7.18,18.56,0,5.74,1.34,0,0,0,4.210001,0,0,0,0,1.91,0,0,0,494
60.48,7.619999,18.48,0,5.71,1.33,0,0,0,4.19,0,0,0,0,1.9,0,0,0,494
60.18398,8.059196,18.38816,0,5.689432,1.329867,0,0,0,4.169583,0,0,0,0,1.89981,0,0,0,494
64.943,4.290859,16.36328,0,6.131227,1.430286,0,0,0,4.500901,0,0,0,0,2.040408,0,0,0,511
63.63,4.21,18.04,0,6.01,1.4,0,0,0,4.409999,0,0,0,0,2,0,0,0,506
63.31,4.19,18.44,0,5.98,1.4,0,0,0,4.389999,0,0,0,0,1.99,0,0,0,504
62.9937,4.169583,18.84812,0,5.949405,1.389861,0,0,0,4.369563,0,0,0,0,1.979802,0,0,0,504
62.69001,4.15,19.25,0,5.920001,1.38,0,0,0,4.34,0,0,0,0,1.97,0,0,0,502
62.37377,4.129587,19.64804,0,5.889411,1.379862,0,0,0,4.319569,0,0,0,0,1.959804,0,0,0,500
62.05758,4.109178,20.03599,0,5.868825,1.369726,0,0,0,4.29914,0,0,0,0,1.959608,0,0,0,499
61.47,4.07,20.8,0,5.81,1.36,0,0,0,4.26,0,0,0,0,1.94,0,0,0,497
61.17388,4.049595,21.18788,0,5.779422,1.349865,0,0,0,4.239576,0,0,0,0,1.929807,0,0,0,495
64.32713,4.259149,19.65607,0,3.54929,1.419716,0,0,0,4.459108,0,0,0,0,2.029594,0,0,0,492
64.00999,4.23,19.56,0,4.03,1.41,0,0,0,4.44,0,0,0,0,2.02,0,0,0,493
63.69637,4.210422,19.46195,0,4.510451,1.40014,0,0,0,4.410441,0,0,0,0,2.010201,0,0,0,496
63.37,4.19,19.36,0,4.99,1.4,0,0,0,4.39,0,0,0,0,2,0,0,0,499
62.74373,4.149585,19.16809,0,5.929407,1.379862,0,0,0,4.349565,0,0,0,0,1.979802,0,0,0,503
62.42751,4.129174,19.07618,0,6.388722,1.379724,0,0,0,4.329134,0,0,0,0,1.969606,0,0,0,503
62.13,4.11,18.98,0,6.85,1.37,0,0,0,4.31,0,0,0,0,1.96,0,0,0,505
61.83618,4.090409,18.89189,0,7.30073,1.360136,0,0,0,4.280428,0,0,0,0,1.950195,0,0,0,508
61.53,4.07,18.8,0,7.75,1.36,0,0,0,4.26,0,0,0,0,1.94,0,0,0,511
64.27642,4.250425,19.64196,0,6.070607,1.420142,0,0,0,2.020202,0,0,0,0,2.020202,0,0,0,495
63.95,4.23,19.54,0,6.039999,1.41,0,0,0,2.52,0,0,0,0,2.01,0,0,0,496
63.31,4.19,19.34,0,5.98,1.4,0,0,0,3.49,0,0,0,0,1.99,0,0,0,497
62.38,4.130001,19.06,0,5.89,1.38,0,0,0,4.91,0,0,0,0,1.96,0,0,0,504
61.76382,4.089591,18.86811,0,5.839416,1.359864,0,0,0,5.839416,0,0,0,0,1.949805,0,0,0,509
61.46386,4.069594,18.77813,0,5.80942,1.359864,0,0,0,6.289372,0,0,0,0,1.939806,0,0,0,511
63.62999,4.21,19.44,0,6.009999,0,0,0,0,4.409999,0,0,0,0,2,0,0,0,519
63.31,4.19,19.34,0,5.98,0.5,0,0,0,4.39,0,0,0,0,1.99,0,0,0,508
62.9937,4.169583,19.24808,0,5.949405,0.989901,0,0,0,4.369563,0,0,0,0,1.979802,0,0,0,506
62.68999,4.15,19.15,0,5.92,1.48,0,0,0,4.34,0,0,0,0,1.97,0,0,0,503
62.38,4.130001,19.06,0,5.89,1.96,0,0,0,4.320001,0,0,0,0,1.96,0,0,0,500
62.07,4.11,18.96,0,5.869999,2.44,0,0,0,4.3,0,0,0,0,1.96,0,0,0,498
61.76382,4.089591,18.86811,0,5.839416,2.919708,0,0,0,4.279572,0,0,0,0,1.949805,0,0,0,497
64.00999,4.23,19.55999,0,6.049999,1.41,0,0,0,4.44,0,0,0,0,0,0,0,0,510
63.05369,4.169582,19.26807,0,5.959404,1.389861,0,0,0,4.369562,0,0,0,0,1.489851,0,0,0,504
62.74372,4.149585,19.16808,0,5.929407,1.379862,0,0,0,4.349565,0,0,0,0,1.979802,0,0,0,503
0,0,0,0,0,0,0,43.6,0,0,0,0,0,0,0,0,0,56.4,365
0,0,0,0,0,0,0,44.6,0,0,0,0,0,0,0,0,0,55.4,391
0,0,0,0,0,0,0,44.5,0,0,0,0,0,0,0,0,0,55.5,392
0,0,0,0,0,0,0,43.2,0,0,0,0,0,0,0,0,0,54,405
0,0,0,0,0,0,0,43.3,0,0,0,0,0,0,0,0,0,56.7,455
0,0,0,0,0,0,0,33.5,0,0,0,0,0,0,0,0,0,66.5,305
0,0,0,0,0,0,0,34.4,0,0,0,0,0,0,0,0,0,65.6,332
0,0,0,0,0,0,0,34.3,0,0,0,0,0,0,0,0,0,65.7,342
0,0,0,0,0,0,0,33,0,0,0,0,0,0,0,0,0,63.2,329
0,0,0,0,0,0,0,32.9,0,0,0,0,0,0,0,0,0,63.3,346
0,0,0,0,0,0,0,33.9,0,0,0,0,0,0,0,0,0,63.3,411
0,0,0,0,0,0,0,43.6,0,0,0,0,0,0,0,0,0,56.4,357
0,0,0,0,0,0,0,44.1,0,0,0,0,0,0,0,0,0,55.9,370
0,0,0,0,0,0,0,44,0,0,0,0,0,0,0,0,0,56,373
0,0,0,0,0,0,0,44.1,0,0,0,0,0,0,0,0,0,55.9,384
0,0,0,0,0,0,0,45.4,0,0,0,0,0,0,0,0,0,54.6,439
0,0,0,0,0,0,0,45.8,0,0,0,0,0,0,0,0,0,54.2,441
0,0,0,0,0,0,0,43.9,0,0,0,0,0,0,0,0,0,56.1,356
0,0,0,0,0,0,0,43.9,0,0,0,0,0,0,0,0,0,56.1,355
0,0,90.39637,0,0,9.603627,0,0,0,0,0,0,0,0,0,0,0,0,463
0,0,69.19832,0,30.80168,0,0,0,0,0,0,0,0,0,0,0,0,0,476
0,0,81.60746,0,18.39254,0,0,0,0,0,0,0,0,0,0,0,0,0,455
0,0,74.72448,0,0,0,0,0,0,25.27552,0,0,0,0,0,0,0,0,419
0,0,85.84198,0,9.552534,4.605485,0,0,0,0,0,0,0,0,0,0,0,0,435
0,0,85.96484,0,0,6.659389,0,0,0,7.375773,0,0,0,0,0,0,0,0,435
0,0,82.22717,0,0,4.411548,0,0,0,13.36129,0,0,0,0,0,0,0,0,421
0,0,78.09373,0,0,2.094893,0,0,0,19.81137,0,0,0,0,0,0,0,0,414
0,0,76.14738,0,4.290488,0,0,0,0,19.56214,0,0,0,0,0,0,0,0,402
0,0,79.9052,0,13.33783,0,0,0,0,6.756974,0,0,0,0,0,0,0,0,420
0,0,100,0,0,0,0,0,0,0,0,0,0,0,0,0,0,0,252
0,0,90.99877,0,9.00123,0,0,0,0,0,0,0,0,0,0,0,0,0,332
0,0,72.38336,0,27.61664,0,0,0,0,0,0,0,0,0,0,0,0,0,460
0,0,56.93419,0,7.240757,0,0,35.82505,0,0,0,0,0,0,0,0,0,0,525
0,0,63.73595,0,16.21158,0,0,20.05248,0,0,0,0,0,0,0,0,0,0,486
0,0,49.2403,0,14.61196,0,0,36.14774,0,0,0,0,0,0,0,0,0,0,481
0,0,71.28915,28.71085,0,0,0,0,0,0,0,0,0,0,0,0,0,0,649
0,0,69.70944,7.01866,23.27189,0,0,0,0,0,0,0,0,0,0,0,0,0,485
0,24.89164,67.88332,0,0,7.225045,0,0,0,0,0,0,0,0,0,0,0,0,500
0,3.958339,86.99894,0,0,9.042723,0,0,0,0,0,0,0,0,0,0,0,0,450
0,14.81123,76.88627,0,0,8.302499,0,0,0,0,0,0,0,0,0,0,0,0,460
0,13.43716,71.44241,0,0,15.12043,0,0,0,0,0,0,0,0,0,0,0,0,500
0,22.92502,63.49999,0,0,13.57498,0,0,0,0,0,0,0,0,0,0,0,0,500
0,4.000054,91.85223,0,0,4.147724,0,0,0,0,0,0,0,0,0,0,0,0,347
0,14.80309,80.9323,0,0,4.264607,0,0,0,0,0,0,0,0,0,0,0,0,405
0,33.86442,45.79232,0,0,20.34326,0,0,0,0,0,0,0,0,0,0,0,0,405
0,0,90.28776,0,0,9.712242,0,0,0,0,0,0,0,0,0,0,0,0,475
0,18.4104,69.76579,0,0,11.8238,0,0,0,0,0,0,0,0,0,0,0,0,483
0,20.4239,55.34245,0,0,24.23366,0,0,0,0,0,0,0,0,0,0,0,0,410
0,31.68314,58.38071,0,0,9.936152,0,0,0,0,0,0,0,0,0,0,0,0,483
0,0,26.93064,0,0,49.53767,0,0,0,0,0,0,0,0,0,0,0,23.53169,270
0,0,81.79552,0,18.20448,0,0,0,0,0,0,0,0,0,0,0,0,0,443
0,0,80.80316,0,18.09673,0,0,0,0,0,0,0,0,0,0,0,0,0,455
0,0,79.82249,0,17.99024,0,0,0,0,0,0,0,0,0,0,0,0,0,535
0,0,78.85329,0,17.885,0,0,0,0,0,0,0,0,0,0,0,0,0,445
0,0,77.89537,0,17.78099,0,0,0,0,0,0,0,0,0,0,0,0,0,425
0,0,0,0,0,10.29563,0,0,0,0,0,0,0,0,0,0,0,89.70437,215
0,0,12.9017,0,0,11.01634,0,0,0,0,0,0,0,0,0,0,0,76.08195,365
0,0,19.05514,0,0,12.49417,0,0,0,0,0,0,0,0,0,0,0,68.45069,425
0,0,30.26286,0,0,13.43689,0,0,0,0,0,0,0,0,0,0,0,56.30025,437
0,0,50.86547,0,0,16.29161,0,0,0,0,0,0,0,0,0,0,0,32.84291,441
0,0,10.8842,0,20.81512,0,0,0,0,0,0,0,0,0,0,0,0,68.30067,315
0,0,19.32156,0,21.79556,0,0,0,0,0,0,0,0,0,0,0,0,58.88288,440
0,0,29.44376,0,23.04762,0,0,0,0,0,0,0,0,0,0,0,0,47.50862,438
0,0,44.89305,0,26.78362,0,0,0,0,0,0,0,0,0,0,0,0,28.32332,435
0,0,0,0,0,0,0,0,0,25.8779,0,0,0,0,0,0,0,74.1221,167
0,0,11.17349,0,0,0,0,0,0,26.46015,0,0,0,0,0,0,0,62.36636,272
0,0,16.61285,0,0,0,0,0,0,29.46069,0,0,0,0,0,0,0,53.92647,430
0,0,37.0848,0,0,0,0,0,0,33.16522,0,0,0,0,0,0,0,29.74998,380
17,3,25,0,0,0,0,7,45,0,0,0,0,0,0,0,0,0,490
10,5,22,0,0,0,0,7.5,51,0,0,0,0,0,0,0,0,0,480
10,4,20,0,0,0,0,2,60,0,0,0,0,0,0,0,0,0,497
12,4,18,0,0,0,0,6.5,55,0,0,0,0,0,0,0,0,0,515
7,5,25,0,0,0,0,5,55,0,0,0,0,0,0,0,0,0,495
13,2,20,0,0,0,0,0,65,0,0,0,0,0,0,0,0,0,535
0,0,0,0,30.4,0,0,0,0,0,0,0,0,0,0,0,0,69.6,275
33,13,1,12,0,0,0,0,26,0,0,0,0,0,15,0,0,0,650
29.5,15,5,10,0,0,0,8,15.5,0,0,4,0,0,11,0,0,0,670
30.30303,10.10101,3.030303,25.25252,0,0,0,0,20.20202,0,0,1.010101,0,0,8.080807,0,0,0,655
40.83986,0,0,0,0,0,0,0,0,32.01295,0,0,0,0,27.14718,0,0,0,500
40.03532,0,0,0,0,0,0,5.108216,0,28.24407,0,0,0,0,26.61239,0,0,0,510
38.51773,0,0,0,0,0,0,14.74375,0,21.1349,0,0,0,0,25.60361,0,0,0,540
37.80128,0,0,0,0,0,0,19.29268,0,17.77867,0,0,0,0,25.12737,0,0,0,550
35.80339,0,0,0,0,0,0,31.97777,0,8.419511,0,0,0,0,23.79933,0,0,0,595
80.10962,0,0,0,0,19.89038,0,0,0,0,0,0,0,0,0,0,0,0,470
76.0592,0,0,0,9.763088,14.1777,0,0,0,0,0,0,0,0,0,0,0,0,438
72.35671,0,0,0,18.68756,8.95573,0,0,0,0,0,0,0,0,0,0,0,0,426
69.69117,0,0,0,25.11256,5.196272,0,0,0,0,0,0,0,0,0,0,0,0,425
64.87096,0,0,0,30.09739,0,0,0,0,5.031644,0,0,0,0,0,0,0,0,446
62.68089,0,0,0,22.58647,0,0,0,0,14.73265,0,0,0,0,0,0,0,0,433
60.63385,0,0,0,15.56613,0,0,0,0,23.80002,0,0,0,0,0,0,0,0,431
56.095,0,0,0,0,0,0,0,0,43.905,0,0,0,0,0,0,0,0,518
0,13.0057,6.660318,0,0,0,0,0,0,2.252849,0,0,0,0,0,0,0,78.08113,660
0,17.21747,0,0,0,0,0,0,0,4.338054,0,0,0,0,0,0,0,78.44447,570
52.5684,17.84141,0,4.906271,0,0,24.68393,0,0,0,0,0,0,0,0,0,0,0,775
51.85283,17.59855,0,9.678973,0,0,20.86965,0,0,0,0,0,0,0,0,0,0,0,770
50.47859,17.13214,0,18.84491,0,0,13.54436,0,0,0,0,0,0,0,0,0,0,0,760
49.17531,16.68981,0,27.53754,0,0,6.597335,0,0,0,0,0,0,0,0,0,0,0,770
48.54858,16.47711,0,31.71768,0,0,3.256627,0,0,0,0,0,0,0,0,0,0,0,785
50.46913,17.12893,0,0,0,0,23.6982,0,0,0,0,8.70374,0,0,0,0,0,0,780
47.92058,16.26396,0,0,0,0,19.287,0,0,0,0,16.52845,0,0,0,0,0,0,775
43.52481,14.77207,0,0,0,0,11.67854,0,0,0,0,30.02458,0,0,0,0,0,0,770
38.26037,12.98534,0,0,0,0,2.566496,0,0,0,0,46.18779,0,0,0,0,0,0,790
46.18577,15.67518,0,30.17401,0,0,0,0,0,0,0,7.965045,0,0,0,0,0,0,790
44.55743,15.12253,0,24.95159,0,0,0,0,0,0,0,15.36845,0,0,0,0,0,0,785
41.62252,14.12644,0,15.53872,0,0,0,0,0,0,0,28.71233,0,0,0,0,0,0,780
48.44637,16.44242,0,0,0,0,22.7484,12.36281,0,0,0,0,0,0,0,0,0,0,780
44.40017,15.06916,0,0,0,0,17.87012,22.66056,0,0,0,0,0,0,0,0,0,0,775
38.04517,12.91231,0,0,0,0,10.20824,38.83429,0,0,0,0,0,0,0,0,0,0,765
31.32075,10.63008,0,0,0,0,2.100988,55.94819,0,0,0,0,0,0,0,0,0,0,775
44.486,15.09829,0,29.06353,0,0,0,11.35218,0,0,0,0,0,0,0,0,0,0,790
41.49804,14.08419,0,23.23837,0,0,0,21.17939,0,0,0,0,0,0,0,0,0,0,780
32.71,11.10158,0,6.105727,0,0,0,50.0827,0,0,0,0,0,0,0,0,0,0,775
31.06532,10.54339,0,2.899364,0,0,0,55.49193,0,0,0,0,0,0,0,0,0,0,780
35.69164,12.11353,0,0,0,0,0,9.107988,0,0,0,43.08684,0,0,0,0,0,0,790
32.78728,11.12781,0,0,0,0,0,33.46735,0,0,0,22.61755,0,0,0,0,0,0,775
31.10013,10.5552,0,0,0,0,0,47.61781,0,0,0,10.72685,0,0,0,0,0,0,780
30.32004,10.29044,0,0,0,0,0,54.16063,0,0,0,5.228894,0,0,0,0,0,0,780
46.42267,13.12965,0,10.83171,0,0,0,29.61597,0,0,0,0,0,0,0,0,0,0,780
49.23522,15.19104,0,25.59099,0,0,0,9.982758,0,0,0,0,0,0,0,0,0,0,785
46.29713,14.28452,0,20.62279,0,0,0,18.79556,0,0,0,0,0,0,0,0,0,0,780
41.36578,12.76301,0,12.2841,0,0,0,33.5871,0,0,0,0,0,0,0,0,0,0,770
37.38384,11.53442,0,5.550807,0,0,0,45.53093,0,0,0,0,0,0,0,0,0,0,770
39.80013,15.00881,0,32.50682,0,0,0,12.68423,0,0,0,0,0,0,0,0,0,0,790
36.8317,13.88941,0,25.7816,0,0,0,23.49729,0,0,0,0,0,0,0,0,0,0,785
32.05449,12.0879,0,14.95842,0,0,0,40.8992,0,0,0,0,0,0,0,0,0,0,780
28.37424,10.70006,0,6.620505,0,0,0,54.3052,0,0,0,0,0,0,0,0,0,0,780
35.16446,14.91827,0,35.89624,0,0,0,14.02103,0,0,0,0,0,0,0,0,0,0,800
32.29268,13.69993,0,28.25545,0,0,0,25.75194,0,0,0,0,0,0,0,0,0,0,795
27.75872,11.77643,0,16.19221,0,0,0,44.27263,0,0,0,0,0,0,0,0,0,0,785
24.34117,10.32656,0,7.099345,0,0,0,58.23293,0,0,0,0,0,0,0,0,0,0,785
22.92966,9.727741,0,3.343832,0,0,0,63.99877,0,0,0,0,0,0,0,0,0,0,785
55.63054,17.16425,0,0,0,0,20.35463,0,6.85058,0,0,0,0,0,0,0,0,0,775
49.68228,16.86188,0,0,0,0,19.99605,0,13.45979,0,0,0,0,0,0,0,0,0,750
46.07661,15.63813,0,25.80231,0,0,0,0,12.48295,0,0,0,0,0,0,0,0,0,735
