Repository: liubin06/DeepGlassNet

# DeepGlassNet: Self-Supervised Learning for Multi-Component Glass Composition Screening

## 1. Introduction
We present a novel self-supervised learning framework for screening multi-component glass compositions within predefined glass transition temperature (Tg) intervals. The composition screening task is formalized as a classification problem, where we introduce an innovative data augmentation strategy based on asymptotic theory to enhance training dataset robustness and improve model resilience to noise. A specialized feature extraction backbone architecture named DeepGlassNet is designed to capture complex interactions among different glass components in multi-component systems.

File: data/train_tg.csv (part 10 of 46)
SiO2,Al2O3,B2O3,CaO,Na2O,Li2O,MgO,BaO,ZnO,K2O,PbO,SrO,GeO2,ZrO2,TiO2,TeO2,FemOn,P2O5,Tg
40.80231,15.38674,0,25.38752,0,0,0,0,18.42342,0,0,0,0,0,0,0,0,0,710
42.15217,13.00564,0,0,0,0,0,0,5.190797,0,0,39.6514,0,0,0,0,0,0,760
35.41572,10.92717,0,0,0,0,0,49.29587,4.361242,0,0,0,0,0,0,0,0,0,755
31.8327,10.80383,0,0,0,0,0,48.73944,8.624028,0,0,0,0,0,0,0,0,0,745
28.32965,10.68324,0,0,0,0,0,48.19544,12.79166,0,0,0,0,0,0,0,0,0,735
40.66721,11.50185,0,0,0,0,0,43.24034,4.590605,0,0,0,0,0,0,0,0,0,760
42.38705,11.98827,0,0,0,0,0,36.0552,9.569489,0,0,0,0,0,0,0,0,0,755
53.43008,13.94912,0,5.753877,0,0,0,15.73221,11.13472,0,0,0,0,0,0,0,0,0,745
42.60918,13.14664,0,9.038105,0,0,0,24.71192,10.49415,0,0,0,0,0,0,0,0,0,735
37.65257,12.77906,0,10.54248,0,0,0,28.82516,10.20073,0,0,0,0,0,0,0,0,0,730
28.52682,12.1023,0,13.31221,0,0,0,36.39815,9.660514,0,0,0,0,0,0,0,0,0,730
37.16283,8.291708,0,26.37362,4.995005,0,1.698302,0,0,0,0,0,0,0,0.799201,0,20.67932,0,620
33.53354,7.407407,0,33.73373,4.504505,0,1.501501,0,0,0,0,0,0,0,0.700701,0,18.61862,0,622
29.42943,6.506507,0,41.84185,3.903904,0,1.301301,0,0,0,0,0,0,0,0.700701,0,16.31632,0,638
0,0,89.4812,0,0,10.5188,0,0,0,0,0,0,0,0,0,0,0,0,430
8,5,30,0,0,0,0,0,51,0,0,0,0,0,0,0,0,5,560
4,4,33,0,0,0,0,0,53,0,0,0,0,0,0,0,0,5,550
3,5,32,0,0,0,0,0,54,0,0,0,0,0,0,0,0,5,546
2,4,35,0,0,0,0,0,53,0,0,0,0,0,0,0,0,5,560
0,0,14,0,0,0,0,0,13,0,71,0,0,0,0,0,0,0,332
31,5,15,0,0,0,0,0,0,0,48,0,0,0,0,0,0,0,450
0,0,4.085781,0,19.68061,0,0,0,0,0,0,0,0,0,35.3261,0,0,40.90751,608
0,0,4.610798,0,20.74815,0,0,0,0,0,0,0,0,0,31.82388,0,0,42.81718,600
0,0,5.105504,0,22.18913,0,0,0,0,0,0,0,0,0,27.09235,0,0,45.61302,577
0,0,4.78526,0,23.30496,0,0,0,0,0,0,0,0,0,23.41482,0,0,48.49496,552
0,0,4.756593,0,24.00603,0,0,0,0,0,0,0,0,0,21.10761,0,0,50.12977,520
0,0,0,0,30.39324,0,0,0,0,0,0,0,0,0,0,0,0,69.60676,325
0,0,0,0,0,0,0,0,0,0,0,0,0,0,8.11552,91.88448,0,0,354
0,0,69.96893,0,0,30.03107,0,0,0,0,0,0,0,0,0,0,0,0,417
0,0,67.43253,0,0,28.94243,0,0,0,0,0,0,0,0,0,0,0,0,410
0,0,66.82388,0,0,28.6812,0,0,0,0,0,0,0,0,0,0,0,0,408
38.18,0,28.11,0,19.7,0,0,0,14.01,0,0,0,0,0,0,0,0,0,488
28.64,0,28.57,0,14.77,0,0,0,28.02,0,0,0,0,0,0,0,0,0,484
19.09,0,29.03,0,9.85,0,0,0,42.03,0,0,0,0,0,0,0,0,0,502
9.55,0,29.49,0,4.92,0,0,0,56.04,0,0,0,0,0,0,0,0,0,496
0,0,0,0,0,0,0,10.54717,0,0,0,0,0,0,0,84.70677,0,0,347
0,0,0,0,0,0,0,17.85741,0,0,0,0,0,0,0,77.3824,0,0,351
66.64376,0,0,0,0,0,0,0,0,33.35624,0,0,0,0,0,0,0,0,514
67.66669,0,0,0,2.315044,0,0,0,0,30.01826,0,0,0,0,0,0,0,0,489
68.07795,0,0,0,5.721594,0,0,0,0,26.20045,0,0,0,0,0,0,0,0,469
70.44943,0,0,0,11.72732,0,0,0,0,17.82325,0,0,0,0,0,0,0,0,454
72.85765,0,0,0,18.05229,0,0,0,0,9.090057,0,0,0,0,0,0,0,0,451
74.51493,0,0,0,25.48507,0,0,0,0,0,0,0,0,0,0,0,0,0,485
0,0,16.05857,0,0,0,0,27.50706,0,0,11.44069,0,0,0,0,44.99368,0,0,360
0,0,22.25968,0,0,0,0,5.767421,0,0,62.96786,0,0,0,0,9.005039,0,0,340
0,0,0,0,10,4.851485,0,15.24752,0,0,0,0,0,0,0,0,0,65.14852,270
0.5,8.7,3.4,0.55,1.05,0.45,2.9,1.3,1.15,4.3,0,0,0,0,0,0,0,72.9,485
0.9,10.95,3.25,1.65,0.9,0,3,0,0,1.2,0,0,0,0,0,0,0,75.6,565
0,0,97.70237,0,0,0,0,0,0,0,0,0,0,0,0,0,0,0,272
0,0,95.48629,0,0,0,0,0,0,0,0,0,0,0,0,0,0,0,276
0,0,97.62891,0,0,0,0,0,0,0,0,0,0,0,0,0,0,0,272
0,0,95.34536,0,0,0,0,0,0,0,0,0,0,0,0,0,0,0,275
0,0,97.54478,0,0,0,0,0,0,0,0,0,0,0,0,0,0,0,264
0,0,95.1842,0,0,0,0,0,0,0,0,0,0,0,0,0,0,0,265
0,0,0,0,0,17.39051,0,0,0,0,0,0,0,0,0,0,0,82.60949,337
0,0,31.67856,0,0,16.16896,0,0,0,0,52.15249,0,0,0,0,0,0,0,388
0,0,28.67741,0,0,23.76816,0,0,0,0,47.55442,0,0,0,0,0,0,0,382
0,0,26.561,0,0,32.71344,0,0,0,0,40.72556,0,0,0,0,0,0,0,359
0,0,0,0,0,0,0,51.92736,0,0,0,0,0,0,0,0,0,48.07264,459
84.59985,0,0,0,15.40015,0,0,0,0,0,0,0,0,0,0,0,0,0,484
74.41338,0,0,0,25.58662,0,0,0,0,0,0,0,0,0,0,0,0,0,459
74.41338,0,0,0,25.58662,0,0,0,0,0,0,0,0,0,0,0,0,0,460
64.29046,0,0,0,35.70955,0,0,0,0,0,0,0,0,0,0,0,0,0,428
59.25263,0,0,0,40.74736,0,0,0,0,0,0,0,0,0,0,0,0,0,418
54.23048,0,0,0,45.76952,0,0,0,0,0,0,0,0,0,0,0,0,0,410
0,0,0,0,0,0,0,0,0,0,88.78951,0,0,0,0,0,11.21049,0,304
0,0,0,0,0,0,0,0,0,0,80.74352,0,0,0,0,0,19.25649,0,318
0,0,0,0,22.31536,0,0,13.8012,0,0,0,0,0,0,0,0,0,63.88345,281
0,0,0,0,18.75489,0,0,19.88431,0,0,0,0,0,0,0,0,0,61.36079,286
0,0,0,0,15.46494,0,0,25.50526,0,0,0,0,0,0,0,0,0,59.0298,300
0,0,0,0,12.41579,0,0,30.71477,0,0,0,0,0,0,0,0,0,56.86944,320
0,0,0,0,9.581954,0,0,35.55643,0,0,0,0,0,0,0,0,0,54.86161,337
0,0,0,0,6.941394,0,0,40.06787,0,0,0,0,0,0,0,0,0,52.99073,359
0,0,0,0,4.474991,0,0,44.28177,0,0,0,0,0,0,0,0,0,51.24324,379
0,0,0,0,2.166065,0,0,48.22661,0,0,0,0,0,0,0,0,0,49.60733,417
0,0,50.97477,27.37263,0,0,0,0,0,0,0,0,0,0,0,0,21.6526,0,611
0,0,48.30065,25.93668,0,0,0,0,0,0,0,0,0,0,0,0,20.983,0,601
65.15,14.4,0.5,0,14.7,0,1,0,1.95,0,0,0,0,2.3,0,0,0,0,610
65.8,9.6,1.8,0.9,17,0,2.2,0,0,2.7,0,0,0,0,0,0,0,0,520
64,10.9,0,0,0,0,0,0,0,25.1,0,0,0,0,0,0,0,0,575
74.3,0,0,11.2,14.5,0,0,0,0,0,0,0,0,0,0,0,0,0,565
72.3,1.2,0,7.5,14.6,0,4,0,0,0.4,0,0,0,0,0,0,0,0,545
54.25403,15,7.993951,18.87097,0,0,3.881048,0,0,0,0,0,0,0,0,0,0,0,694
56.12799,15.06339,6.19843,18.77641,0,0,3.833769,0,0,0,0,0,0,0,0,0,0,0,695
57.78788,15.12121,4.333334,18.84849,0,0,3.909091,0,0,0,0,0,0,0,0,0,0,0,719
52.43325,16.89673,8,18.71033,0,0,3.959698,0,0,0,0,0,0,0,0,0,0,0,681
55.8877,13.17916,8.089275,18.83458,0,0,4.009291,0,0,0,0,0,0,0,0,0,0,0,675
58.0765,11.12338,8.111635,18.78325,0,0,3.905231,0,0,0,0,0,0,0,0,0,0,0,704
54.08482,11.21185,11.6853,19.14979,0,0,3.868238,0,0,0,0,0,0,0,0,0,0,0,656
53.97448,13.05396,10.08944,18.94282,0,0,3.939303,0,0,0,0,0,0,0,0,0,0,0,694
55.81116,17.10342,4.180836,19.0038,0,0,3.90078,0,0,0,0,0,0,0,0,0,0,0,710
54.04259,19.02695,4.188957,18.85535,0,0,3.886141,0,0,0,0,0,0,0,0,0,0,0,702
54.05024,19.03561,8.25179,18.66236,0,0,0,0,0,0,0,0,0,0,0,0,0,0,678
53.86398,13.02771,8.34257,18.91184,0,0,5.853905,0,0,0,0,0,0,0,0,0,0,0,668
53.98426,11.19629,8.250957,18.58987,0,0,7.978615,0,0,0,0,0,0,0,0,0,0,0,672
54.14983,15.24636,12.08603,18.51777,0,0,0,0,0,0,0,0,0,0,0,0,0,0,701
53.81986,15.14877,10.26337,18.61681,0,0,2.151186,0,0,0,0,0,0,0,0,0,0,0,688
53.92492,15.03714,6.243726,18.72114,0,0,6.073078,0,0,0,0,0,0,0,0,0,0,0,707
59.40301,9.369712,0,0,31.22728,0,0,0,0,0,0,0,0,0,0,0,0,0,520
70.78313,0,0,11.64659,8.73494,0,0,0,0,7.730923,0,0,0,0,0,0,0,0,550
46.0606,0,0,0,2.525253,0,0,0,0,5.656566,45.75758,0,0,0,0,0,0,0,437
71.42857,1.020408,17.34694,0,1.020408,1.020408,0,0,0,8.163265,0,0,0,0,0,0,0,0,519
72,1.5,0,10,13.7,0,0.3,0,0,2.5,0,0,0,0,0,0,0,0,525
79.65932,3.106212,12.52505,0.300601,3.507014,0,0,0,0,0.901804,0,0,0,0,0,0,0,0,525
79.15833,3.106212,13.02605,0.300601,3.507014,0,0,0,0,0.901804,0,0,0,0,0,0,0,0,525
16.3,3.4,11.4,0,0,0,0,0,0,0,66.4,0,0,0,0,0,0,0,434
59,19,4,9,0,0,8,0,0,0,0,0,0,0,0,0,0,0,720
81.10001,0,12.1,0.5,3.6,0,0.1,0.1,0,0.3,0,0,0,0,0,0,0,0,530
56,7,0,32,5,0,0,0,0,0,0,0,0,0,0,0,0,0,678
55,20,0,0,0,0,15,0,0,0,0,0,0,0,10,0,0,0,750
62.17784,14.60963,0,23.21253,0,0,0,0,0,0,0,0,0,0,0,0,0,0,787
64.04937,8.360763,0,27.58987,0,0,0,0,0,0,0,0,0,0,0,0,0,0,784
55.73063,14.67516,0,29.59421,0,0,0,0,0,0,0,0,0,0,0,0,0,0,779
51.08995,14.72233,0,34.18772,0,0,0,0,0,0,0,0,0,0,0,0,0,0,773
72.40828,1.459562,0,7.027892,15.05548,0,4.048786,0,0,0,0,0,0,0,0,0,0,0,530
72.0603,1.809045,0,11.55779,14.07035,0,0.502513,0,0,0,0,0,0,0,0,0,0,0,518
70.42101,1.753343,0,9.440318,16.3051,0,2.080238,0,0,0,0,0,0,0,0,0,0,0,514
70.14001,1.77,0,9.530001,16.46,0,2.1,0,0,0,0,0,0,0,0,0,0,0,502
70.14001,1.77,0,9.530001,16.46,0,2.1,0,0,0,0,0,0,0,0,0,0,0,502
70.14001,1.77,0,9.530001,16.46,0,2.1,0,0,0,0,0,0,0,0,0,0,0,498
0,0,0,0,0,10.18131,0,0,0,0,0,0,0,0,0,0,0,89.81869,318
0,0,7.290838,0,0,10.95245,0,0,0,0,0,0,0,0,0,0,0,81.75671,368
0,0,15.7766,0,0,11.84997,0,0,0,0,0,0,0,0,0,0,0,72.37344,417
0,0,25.77726,0,0,12.90771,0,0,0,0,0,0,0,0,0,0,0,61.31503,432
0,0,27.99553,0,0,13.14233,0,0,0,0,0,0,0,0,0,0,0,58.86214,436
0,0,5.900012,0,0,0,0,0,0,27.93947,0,0,0,0,0,0,0,66.16052,339
0,0,12.57049,0,0,0,0,0,0,29.76374,0,0,0,0,0,0,0,57.66577,380
0,0,21.82264,0,0,0,0,0,0,32.29406,0,0,0,0,0,0,0,45.8833,409
0,0,28.91721,0,0,0,0,0,0,34.23431,0,0,0,0,0,0,0,36.84849,403
0,0,39.08157,0,0,0,0,0,0,37.0141,0,0,0,0,0,0,0,23.90433,414
0,0,51.04249,0,0,0,0,0,0,40.28523,0,0,0,0,0,0,0,8.672292,417
0,0,57.85238,0,0,0,0,0,0,42.14762,0,0,0,0,0,0,0,0,419
0,0,0,0,0,0,0,36.77442,0,0,0,0,0,0,0,0,0,63.22558,391
0,0,5.019635,0,0,0,0,38.69206,0,0,0,0,0,0,0,0,0,56.2883,464
0,0,18.82226,0,0,0,0,43.96505,0,0,0,0,0,0,0,0,0,37.21269,563
0,0,0,0,0,0,0,0,0,0,0,28.21644,0,0,0,0,0,71.78356,405
0,0,5.739586,0,0,0,0,0,0,0,0,29.89885,0,0,0,0,0,64.36156,493
0,0,21.95094,0,0,0,0,0,0,0,0,34.65078,0,0,0,0,0,43.39828,578
0,0,0,17.54126,0,0,0,0,0,0,0,0,0,0,0,0,0,82.45875,445
0,0,6.652125,18.75344,0,0,0,0,0,0,0,0,0,0,0,0,0,74.59443,516
0,0,10.3353,19.42461,0,0,0,0,0,0,0,0,0,0,0,0,0,70.24009,541
0,0,14.29189,20.14561,0,0,0,0,0,0,0,0,0,0,0,0,0,65.5625,570
0,0,18.55352,20.92219,0,0,0,0,0,0,0,0,0,0,0,0,0,60.52429,590
0,0,26.10046,22.29743,0,0,0,0,0,0,0,0,0,0,0,0,0,51.60211,593
0,0,0,0,0,17.39051,0,0,0,0,0,0,0,0,0,0,0,82.60949,335
88.94122,0,0,0,0,0,0,0,0,0,0,0,0,0,0,0,0,11.05878,734
81.06052,0,0,0,0,0,0,0,0,0,0,0,0,0,0,0,0,18.93948,720
79.20846,0,0,0,0,0,0,0,0,0,0,0,0,0,0,0,0,20.79154,615
72.17493,1.701094,0,8.420216,13.44251,0,2.689709,0,0,1.571539,0,0,0,0,0,0,0,0,575
90.90107,0,0,0,0,9.097826,0,0,0,0,0,0,0,0,0,0,0,0,463
90.98335,0,0,0,0,9.006721,0,0,0,0,0,0,0,0,0,0,0,0,460
75.0918,0,0,0,24.90787,0,0,0,0,0,0,0,0,0,0,0,0,0,470
75.17183,0,0,0,24.826,0,0,0,0,0,0,0,0,0,0,0,0,0,468
71.81554,0,0,0,24.72321,0,0,0,0,0,0,0,0,0,0,0,0,0,502
0,0,0,0,0,5.874327,0,0,0,0,0,0,0,0,0,94.12567,0,0,259
0,0,1.822592,0,0,6.258138,0,0,0,0,0,0,0,0,0,91.91927,0,0,268
0,0,3.899999,0,0,6.69561,0,0,0,0,0,0,0,0,0,89.40439,0,0,269
0,0,6.289674,0,0,7.19884,0,0,0,0,0,0,0,0,0,86.51148,0,0,272
0,0,12.33729,0,0,8.47238,0,0,0,0,0,0,0,0,0,79.19033,0,0,288
0,0,16.24137,0,0,9.294522,0,0,0,0,0,0,0,0,0,74.46411,0,0,291
0,0,20.98456,0,0,10.29337,0,0,0,0,0,0,0,0,0,68.72207,0,0,317
0,0,26.86997,0,0,11.53275,0,0,0,0,0,0,0,0,0,61.59728,0,0,321
0,0,34.36666,0,0,13.11144,0,0,0,0,0,0,0,0,0,52.5219,0,0,348
0,0,44.24127,0,0,15.19089,0,0,0,0,0,0,0,0,0,40.56784,0,0,406
0,0,54.72384,0,0,17.39837,0,0,0,0,0,0,0,0,0,27.87779,0,0,436
0,0,77.7522,0,0,22.2478,0,0,0,0,0,0,0,0,0,0,0,0,471
0,0,0,0,0,17.39051,0,0,0,0,0,0,0,0,0,0,0,82.60949,334
0,0,87.48381,0,0,12.51619,0,0,0,0,0,0,0,0,0,0,0,0,490
0,0,77.11599,0,22.88401,0,0,0,0,0,0,0,0,0,0,0,0,0,476
0,0,0,0,0,0,0,0,24.45521,0,0,0,0,0,0,0,0,73.22977,220
0,0,0,0,0,0,0,0,25.92826,0,0,0,0,0,0,0,0,72.19225,265
0,0,0,0,0,0,0,0,26.13989,0,0,0,0,0,0,0,0,72.55622,290
0,0,0,0,0,0,0,0,28.46435,0,0,0,0,0,0,0,0,70.88168,320
45,30,0,15,0,0,10,0,0,0,0,0,0,0,0,0,0,0,786
43.2,28.8,0,14.4,0,0,9.6,0,0,0,0,0,0,4,0,0,0,0,782
43.2,28.8,0,14.4,0,0,9.6,0,0,0,0,0,0,4,0,0,0,0,802
43.2,28.8,0,14.4,0,0,9.6,0,0,0,0,0,0,4,0,0,0,0,821
43.2,28.8,0,14.4,0,0,9.6,0,0,0,0,0,0,4,0,0,0,0,831
43.2,28.8,0,14.4,0,0,9.6,0,0,0,0,0,0,4,0,0,0,0,842
41.4,27.6,0,13.8,0,0,9.2,0,0,0,0,0,0,8,0,0,0,0,780
41.4,27.6,0,13.8,0,0,9.2,0,0,0,0,0,0,8,0,0,0,0,803
0,0,0,0,22.54635,0,0,0,0,0,0,0,0,0,0,0,0,77.45365,212
0,0,0,0,30.39324,0,0,0,0,0,0,0,0,0,0,0,0,69.60676,258
0,0,0,0,39.57569,0,0,0,0,0,0,0,0,0,0,0,0,60.42431,361
75.58422,0,0,8.409179,16.0066,0,0,0,0,0,0,0,0,0,0,0,0,0,535
0,0,0,0,0,0,0,0,0,0,0,0,0,0,15.25977,0,30.50705,54.23318,589
41.04105,13.01931,23.77731,16.82275,5.339574,0,0,0,0,0,0,0,0,0,0,0,0,0,620
40.27752,12.7771,23.33496,16.50978,5.240236,0,0,0,0,0,0,0,0,1.860415,0,0,0,0,629
39.54188,12.54373,22.90876,16.20823,5.144527,0,0,0,0,0,0,0,0,3.652871,0,0,0,0,632
38.83262,12.31874,22.49785,15.91751,5.05225,0,0,0,0,0,0,0,0,5.381026,0,0,0,0,639
38.14836,12.10167,22.10142,15.63703,4.963226,0,0,0,0,0,0,0,0,7.048277,0,0,0,0,644
37.4878,11.89212,21.71872,15.36627,4.877285,0,0,0,0,0,0,0,0,8.657789,0,0,0,0,648
36.84973,11.68971,21.34905,15.10472,4.794271,0,0,0,0,0,0,0,0,10.21251,0,0,0,0,648
36.23301,11.49407,20.99175,14.85193,4.714033,0,0,0,0,0,0,0,0,11.7152,0,0,0,0,649
35.6366,11.30487,20.64622,14.60746,4.636437,0,0,0,0,0,0,0,0,13.16841,0,0,0,0,653
34.5008,10.94457,19.98819,14.1419,4.488666,0,0,0,0,0,0,0,0,15.93588,0,0,0,0,656
56.9,18.5,0,12.4,2,0,7,0.2,0,2,0,0,0,0,1,0,0,0,702
56.6,18.5,5,12.4,0,0,7.2,0,0,0,0,0,0,0,0,0,0,0.3,682
80.6,2,12,0.3,4,0,0.1,0,0,1,0,0,0,0,0,0,0,0,545
16.1419,0,0,0,0,0,0,0,0,0,68.52968,0,0,0,15.32841,0,0,0,530
79.49863,0,0,0,20.50137,0,0,0,0,0,0,0,0,0,0,0,0,0,464
74.41338,0,0,0,25.58662,0,0,0,0,0,0,0,0,0,0,0,0,0,472
69.34401,0,0,0,30.65599,0,0,0,0,0,0,0,0,0,0,0,0,0,462
64.29045,0,0,0,35.70955,0,0,0,0,0,0,0,0,0,0,0,0,0,438
65.97322,0,0,0,34.02678,0,0,0,0,0,0,0,0,0,0,0,0,0,462
65.39965,0,0,0,33.73095,0,0,0,0,0,0,0,0,0,0,0,0,0,420
64.80656,0,0,0,33.42506,0,0,0,0,0,0,0,0,0,0,0,0,0,444
63.55775,0,0,0,32.78096,0,0,0,0,0,0,0,0,0,0,0,0,0,412
60.42485,0,0,18.79841,20.77674,0,0,0,0,0,0,0,0,0,0,0,0,0,510
45.56924,0,0,0,15.66873,0,0,38.76203,0,0,0,0,0,0,0,0,0,0,465
0,0,64.49193,0,0,0,0,35.50807,0,0,0,0,0,0,0,0,0,0,561
0,0,57.66651,0,0,0,0,42.33349,0,0,0,0,0,0,0,0,0,0,575
0,0,51.44419,0,0,0,0,48.55581,0,0,0,0,0,0,0,0,0,0,575
0,0,48.53475,0,0,0,0,51.46525,0,0,0,0,0,0,0,0,0,0,580
0,0,45.74842,0,0,0,0,54.25158,0,0,0,0,0,0,0,0,0,0,594
0,0,40.51507,0,0,0,0,59.48493,0,0,0,0,0,0,0,0,0,0,604
0,49.47055,0,50.52945,0,0,0,0,0,0,0,0,0,0,0,0,0,0,822
77.90957,0,0,0,0,0,0,22.09043,0,0,0,0,0,0,0,0,0,0,697
64.09586,0,0,0,0,0,0,35.90414,0,0,0,0,0,0,0,0,0,0,698
61.05142,0,0,0,0,0,0,38.94859,0,0,0,0,0,0,0,0,0,0,695
44.30889,0,0,0,0,0,0,55.69112,0,0,0,0,0,0,0,0,0,0,695
39.00095,0,0,0,0,0,0,60.99905,0,0,0,0,0,0,0,0,0,0,694
37.02008,0,0,0,0,0,0,62.97992,0,0,0,0,0,0,0,0,0,0,694
66.55341,0,0,33.44659,0,0,0,0,0,0,0,0,0,0,0,0,0,0,750
64.59383,0,0,35.40618,0,0,0,0,0,0,0,0,0,0,0,0,0,0,749
61.64437,0,0,38.35562,0,0,0,0,0,0,0,0,0,0,0,0,0,0,749
56.70159,0,0,43.29841,0,0,0,0,0,0,0,0,0,0,0,0,0,0,749
53.71958,0,0,46.28043,0,0,0,0,0,0,0,0,0,0,0,0,0,0,761
49.72433,0,0,50.27567,0,0,0,0,0,0,0,0,0,0,0,0,0,0,773
46.71337,0,0,53.28663,0,0,0,0,0,0,0,0,0,0,0,0,0,0,784
44.69911,0,0,55.30089,0,0,0,0,0,0,0,0,0,0,0,0,0,0,794
66.00092,0,0,0,0,0,0,0,0,0,0,33.99908,0,0,0,0,0,0,731
63.49788,0,0,0,0,0,0,0,0,0,0,36.50212,0,0,0,0,0,0,731
61.05552,0,0,0,0,0,0,0,0,0,0,38.94448,0,0,0,0,0,0,729
57.501,0,0,0,0,0,0,0,0,0,0,42.499,0,0,0,0,0,0,729
51.85073,0,0,0,0,0,0,0,0,0,0,48.14927,0,0,0,0,0,0,730
46.51788,0,0,0,0,0,0,0,0,0,0,53.48213,0,0,0,0,0,0,728
15,0,45,23.2,0,0,0,0,0,0,0,0,0,10.2,6.6,0,0,0,645
15,9,36,23.2,0,0,0,0,0,0,0,0,0,10.2,6.6,0,0,0,640
9,9,42,23.2,0,0,0,0,0,0,0,0,0,10.2,6.6,0,0,0,635
8.799999,8.799999,41.09999,23.2,0,0,0,0,0,0,0,0,0,10.2,6.599999,0,1.3,0,640
2.558444,0,2.964492,2.387827,5.27824,1.272377,0,12.40468,0,0,0,0,0,0,0,0,0,73.13394,321
9.2,10.4,24.7,0,0,0,0,0,33.1,0,22.6,0,0,0,0,0,0,0,522
9.3,5.3,26.8,0,0,0,0,0,35.6,0,23,0,0,0,0,0,0,0,626
9.1,10.3,21.1,0,0,0,0,0,37,0,22.5,0,0,0,0,0,0,0,535
10.6,9.8,23.4,0,0,0,0,0,31.3,0,21.5,0,0,0,0,0,0,0,535
10.6,12.1,32.9,0,0,0,2.4,0,28.8,0,13.2,0,0,0,0,0,0,0,568
9.3,10.5,32.2,0,0,0,4.1,0,20.9,0,23,0,0,0,0,0,0,0,541
8.600001,12.2,21.6,0,0,0,0,0,31,0,25.6,0,0,0,0,0,0,0,524
9.1,10.3,28.1,0,0,0,2,0,24.6,0,22.5,0,0,0,0,0,0,0,546
0,0,0,0,0,0,0,35,0,0,0,5,0,15,45,0,0,0,690
0,1,0,1,0,0,1,40,0,0,0,0,0,7,50,0,0,0,690
0,0,0,2.020202,0,0,0,35.35353,5.050505,0,0,0,0,3.030303,54.54546,0,0,0,705
2.020202,0,0,1.010101,0,0,0,35.35353,5.050505,1.010101,10.10101,0,0,0,45.45454,0,0,0,670
0,0,0,0,0,0,0,15,5,0,45,0,0,0,35,0,0,0,600
0,0,0,0,1.020408,0,0,25.5102,1.020408,0,10.20408,0,0,3.061224,55.10204,0,0,2.040816,660
0,0,0,0,0,0,0,0,0,0,61.12642,0,0,0,0,0,0,38.87358,318
0,0,0,0,0,0,0,0,0,0,59.4664,0,0,0,0,0,2.715724,37.81788,344
0,0,0,0,0,0,0,0,0,0,54.76027,0,0,0,0,0,10.41474,34.825,448
0,0,0,0,0,0,0,0,0,0,53.34917,0,0,0,0,0,12.72322,33.92761,477
0,7.866848,51.02984,41.10331,0,0,0,0,0,0,0,0,0,0,0,0,0,0,595
0,15.2728,46.9279,37.7993,0,0,0,0,0,0,0,0,0,0,0,0,0,0,598
0,28.85508,39.40508,31.73984,0,0,0,0,0,0,0,0,0,0,0,0,0,0,603
0,35.09762,35.94751,28.95486,0,0,0,0,0,0,0,0,0,0,0,0,0,0,597
0,41.0128,32.67128,26.31593,0,0,0,0,0,0,0,0,0,0,0,0,0,0,586
0,46.62569,29.56246,23.81185,0,0,0,0,0,0,0,0,0,0,0,0,0,0,597
0,51.95891,26.60855,21.43255,0,0,0,0,0,0,0,0,0,0,0,0,0,0,608
0,0,0,6.049228,0,0,17.391,0,0,0,0,0,0,0,0,0,0,76.55978,550
0,0,0,11.89605,0,0,12.82504,0,0,0,0,0,0,0,0,0,0,75.27892,548
0,0,0,14.7467,0,0,10.59887,0,0,0,0,0,0,0,0,0,0,74.65443,549
0,0,0,17.55045,0,0,8.409333,0,0,0,0,0,0,0,0,0,0,74.04021,547
0,0,0,23.02178,0,0,4.1366,0,0,0,0,0,0,0,0,0,0,72.84162,550
0,0,0,28.31879,0,0,0,0,0,0,0,0,0,0,0,0,0,71.68121,552
0,0,0,0,0,6.665245,0,0,0,0,0,0,93.33475,0,0,0,0,0,529
0,0,0,0,3.395429,4.911031,0,0,0,0,0,0,91.69353,0,0,0,0,0,521
0,0,0,0,9.840222,1.581395,0,0,0,0,0,0,88.57838,0,0,0,0,0,505
0,0,0,0,12.90115,0,0,0,0,0,0,0,87.09885,0,0,0,0,0,544
0,0,100,0,0,0,0,0,0,0,0,0,0,0,0,0,0,0,240
0,0,55.50962,0,0,0,0,0,0,0,44.49037,0,0,0,0,0,0,0,453
0,0,48.34065,0,0,0,0,0,0,0,51.65936,0,0,0,0,0,0,0,459
0,0,42.12332,0,0,0,0,0,0,0,57.87667,0,0,0,0,0,0,0,448
0,0,17.21486,0,0,0,0,0,0,0,82.78514,0,0,0,0,0,0,0,338
59.23999,17.65,4.61,9.159999,0.91,0,4.09,1.47,2.34,0,0,0,0,0,0,0,0.1,0,710
60.01226,7.842426,0,25.85288,0,0,0,0,0,0,0,0,0,0,0,0,6.292438,0,790
52.82493,6.903595,0,22.75673,0,0,0,0,0,0,0,0,0,0,0,0,17.51475,0,760
49.61251,6.476229,0,21.37105,0,0,0,0,0,0,0,0,0,0,0,0,22.54021,0,740
46.60532,6.09117,0,20.07744,0,0,0,0,0,0,0,0,0,0,0,0,27.22607,0,700
43.80449,5.718073,0,18.8692,0,0,0,0,0,0,0,0,0,0,0,0,31.60824,0,653
0,4.022366,0,23.46148,0,0,0,0,0,0,0,0,0,0,12.68778,0,0,59.82837,634
0,0,0,32.37807,0,0,0,0,0,0,0,0,0,0,18.44823,0,0,49.1737,674
0,3.205406,0,24.61808,0,0,0,0,0,0,0,0,0,0,26.27778,0,0,45.89873,686
0,0,0,11.50752,0,0,0,0,0,0,0,0,0,0,36.06186,0,0,52.43062,683
0,0,0,17.24315,0,0,0,0,0,0,0,0,0,0,24.5618,0,0,58.19505,681
0,6.07217,0,11.33279,0,0,0,0,0,0,0,0,0,0,24.25329,0,0,58.34174,711
0,0,0,0,24.3141,0,0,12.95958,0,0,0,0,0,0,0,0,0,62.72632,303
0,0,0,0,18.79743,0,0,21.59492,0,0,0,0,0,0,0,0,0,59.60765,321
0,0,0,0,13.57936,0,0,31.47813,0,0,0,0,0,0,0,0,0,54.9425,358
0,0,0,0,9.45863,0,0,37.69871,0,0,0,0,0,0,0,0,0,52.84266,376
0,0,0,0,7.080269,0,0,42.47223,0,0,0,0,0,0,0,0,0,50.44751,396
0,0,0,0,5.922505,0,0,44.51762,0,0,0,0,0,0,0,0,0,49.55987,410
0,0,0,0,0,0,0,52.72568,0,0,0,0,0,0,0,0,0,47.27431,471
0,0,0,0,0,0,0,0,0,0,0,42.0015,0,0,0,0,0,57.9985,515
0,0,0,0,0,0,0,12.13532,0,0,0,32.80464,0,0,0,0,0,55.06005,504
0,0,0,0,0,0,0,23.35193,0,0,0,23.67218,0,0,0,0,0,52.97589,499
0,0,0,0,0,0,0,33.23493,0,0,0,15.451,0,0,0,0,0,51.31408,480
0,0,0,0,0,0,0,43.41699,0,0,0,7.335401,0,0,0,0,0,49.24761,481
0,0,0,0,23.74383,0,0,0,0,9.808922,0,0,0,0,0,0,0,66.44725,269
0,0,0,0,17.71395,0,0,0,0,17.48168,0,0,0,0,0,0,0,64.80437,247
0,0,0,0,11.09159,0,0,0,0,27.58431,0,0,0,0,0,0,0,61.32409,240
0,0,0,0,5.549152,0,0,0,0,34.39602,0,0,0,0,0,0,0,60.05483,237
0,0,0,0,0,0,0,0,0,39.22033,0,0,0,0,0,0,0,60.77967,221
0,0,0,0,0,0,23.02387,0,0,0,0,0,0,0,0,0,0,76.97613,550
0,0,0,7.529507,0,0,16.235,0,0,0,0,0,0,0,0,0,0,76.2355,551
0,0,0,14.7467,0,0,10.59887,0,0,0,0,0,0,0,0,0,0,74.65443,546
0,0,0,21.67062,0,0,5.191762,0,0,0,0,0,0,0,0,0,0,73.13762,522
0,0,0,27.91455,0,0,0,0,0,0,0,0,0,0,0,0,0,72.08544,524
74.12034,0,0,9.348297,16.53137,0,0,0,0,0,0,0,0,0,0,0,0,0,542
74.33974,0,0,12.18876,13.4715,0,0,0,0,0,0,0,0,0,0,0,0,0,574
0,0,75.91636,0,0,24.08364,0,0,0,0,0,0,0,0,0,0,0,0,453
54.32874,0,30.92339,0,14.74787,0,0,0,0,0,0,0,0,0,0,0,0,0,560
53.78705,0,30.72286,0,14.65223,0,0,0,0,0,0,0,0,0,0,0,0,0,560
51.68875,0,29.9461,0,14.28178,0,0,0,0,0,0,0,0,0,0,0,0,0,550
51.83356,0,0,32.40966,15.75679,0,0,0,0,0,0,0,0,0,0,0,0,0,587
51.61109,0,0,32.11283,16.27608,0,0,0,0,0,0,0,0,0,0,0,0,0,576
51.17175,0,0,31.61792,17.21033,0,0,0,0,0,0,0,0,0,0,0,0,0,573
50.64989,0,0,31.51477,17.83533,0,0,0,0,0,0,0,0,0,0,0,0,0,570
49.68545,0,0,30.81985,19.49469,0,0,0,0,0,0,0,0,0,0,0,0,0,566
0,3.58459,0,0,0,0,0,21.5616,0,0,0,0,0,0,0,0,0,74.85381,482
0,7.301022,0,0,0,0,0,16.46859,0,0,0,0,0,0,0,0,0,76.23038,563
0,3.570303,0,0,0,0,0,26.84458,0,0,0,0,0,0,0,0,0,69.58511,467
0,7.27139,0,0,0,0,0,21.86901,0,0,0,0,0,0,0,0,0,70.8596,548
0,11.11058,0,0,0,0,0,16.70777,0,0,0,0,0,0,0,0,0,72.18166,576
0,3.55613,0,0,0,0,0,32.08562,0,0,0,0,0,0,0,0,0,64.35825,469
0,7.241999,0,0,0,0,0,27.22576,0,0,0,0,0,0,0,0,0,65.53224,540
0,3.542069,0,0,0,0,0,37.28522,0,0,0,0,0,0,0,0,0,59.17272,466
0,7.212844,0,0,0,0,0,32.53939,0,0,0,0,0,0,0,0,0,60.24777,532
0,0,0,28.31879,0,0,0,0,0,0,0,0,0,0,0,0,0,71.68121,495
0,0,0,0,0,0,25.76336,0,0,0,0,0,0,0,0,0,0,74.23664,560
0,0,0,0,0,0,21.13586,0,0,0,0,0,0,0,0,0,0,78.16784,542
0,0,0,0,0,0,0,0,0,0,0,0,0,0,56.76752,0,0,43.23248,630
0,0,0,0,0,17.39051,0,0,0,0,0,0,0,0,0,0,0,82.60949,337
0,0,0,0,0,18.81424,0,0,0,0,0,0,0,0,0,0,0,81.18576,336
0,0,0,0,0,22.5233,0,0,0,0,0,0,0,0,0,0,0,77.47669,323
0,0,0,0,0,23.99899,0,0,0,0,0,0,0,0,0,0,0,76.00101,322
0,0,0,0,0,17.39051,0,0,0,0,0,0,0,0,0,0,0,82.60949,337
0,0,0,0,0,16.95029,0,0,0,0,0,0,0,0,0,0,0,80.51835,321
0,0,0,0,0,19.87777,0,0,0,0,0,0,0,0,0,0,0,77.42097,302
0,0,0,0,0,23.30301,0,0,0,0,0,0,0,0,0,0,0,73.79694,299
0,0,0,0,0,22.5233,0,0,0,0,0,0,0,0,0,0,0,77.47669,323
65.42056,18.69159,0,0,0,0,9.345795,0,0,0,0,0,0,6.542056,0,0,0,0,809
65.42056,18.69159,0,0,0,0,9.345795,0,0,0,0,0,0,0,6.542056,0,0,0,761
64.81481,18.51852,0,0,0,0,9.259259,0,0,0,0,0,0,0,6.481482,0,0,0,757
60.012,4.800961,21.0042,0,6.30126,3.30066,0,0,0,2.40048,0,0,0,0,1.90038,0,0,0,500
61.84434,4.096313,18.88301,0,5.594965,3.396943,0,0,0,1.998202,0,0,0,0,3.896493,0,0,0,493
60.70607,4.0004,18.50185,0,5.50055,3.30033,0,0,0,2.0002,0,0,0,0,5.70057,0,0,0,500
59.55236,3.896883,18.18545,0,5.395684,3.197442,0,0,0,1.998401,0,0,0,0,7.494005,0,0,0,490
57.41723,3.801141,17.50525,0,5.20156,3.10093,0,0,0,1.90057,0,0,0,0,10.80324,0,0,0,500
63.7,4.199999,19.5,0,5.8,3.4,0,0,0,2.1,0,0,0,0,0,0,0,0,491
58.95284,3.896883,17.98561,0,5.395684,3.197443,0,0,0,1.998402,0,0,0,0,7.394086,0,0,0,487
58.49999,3.799999,17.9,0,5.299999,3.2,0,0,0,1.9,0,0,0,0,7.299999,0,0,0,481
1,1,12.5,0,0,0,0,0,0,0,85.5,0,0,0,0,0,0,0,307
1,0,12,0,0,0,0,0,3,0,84,0,0,0,0,0,0,0,300
59.40001,9.400001,22.3,0,3.2,0,0,0,0,5.1,0,0,0,0,0,0,0,0,414
62.1,7,22.1,0,3,0,0,0,0,5.2,0,0,0,0,0,0,0,0,418
64.9,4.7,21.8,0,3.1,0,0,0,0,4.9,0,0,0,0,0,0,0,0,421
8.308309,0.3003,19.61962,0,0,0,0,0,51.75175,0,17.51752,0,0,0,0,0,0,0,507
7.1,0.2,16.7,0,0,0,0,0,44,0,29.8,0,0,0,0,0,0,0,473
6.65994,0.201816,15.64077,0,0,0,0,0,40.46418,0,35.01514,0,0,0,0,0,0,0,454
0,0,0,0,0,0,0,0,17.93561,0,0,0,0,0,0,82.06439,0,0,326
0,0,0,0,0,0,3.052728,0,12.32916,0,0,0,0,0,0,84.61811,0,0,349
0,0,0,0,0,0,4.651465,0,9.393019,0,0,0,0,0,0,85.95551,0,0,356
73.08553,1.556715,0,9.690752,12.68634,0,2.474947,0,0,0.505725,0,0,0,0,0,0,0,0,554
73.24661,1.489514,0,9.887057,12.38457,0.090316,2.395773,0,0,0.506142,0,0,0,0,0,0,0,0,546
73.09918,1.492684,0,9.908099,12.41093,0.181016,2.400872,0,0,0.507219,0,0,0,0,0,0,0,0,543
73.39421,1.507594,0,9.799131,12.08004,0.261078,2.451475,0,0,0.506464,0,0,0,0,0,0,0,0,541
73.22565,1.527527,0,9.817136,12.10224,0.291738,2.544177,0,0,0.491539,0,0,0,0,0,0,0,0,539
73.55399,1.53015,0,9.83399,11.70498,0.433319,2.419419,0,0,0.524149,0,0,0,0,0,0,0,0,532
0,25.00857,27.67507,0,16.7745,0,0,1.729065,0,0,0,0,0,0,0,0,0,28.81279,440
0,24.75358,27.39289,0,15.91166,0,0,3.422869,0,0,0,0,0,0,0,0,0,28.51901,456
0,24.50373,27.1164,0,15.06623,0,0,5.082482,0,0,0,0,0,0,0,0,0,28.23116,426
0,23.55283,26.06411,0,11.84855,0,0,11.39891,0,0,0,0,0,0,0,0,0,27.13561,436
0,23.32652,25.81367,0,11.08277,0,0,12.90216,0,0,0,0,0,0,0,0,0,26.87488,456
0,22.88671,25.32697,0,9.594541,0,0,15.82362,0,0,0,0,0,0,0,0,0,26.36816,460
0,22.67297,25.09043,0,8.871272,0,0,17.24342,0,0,0,0,0,0,0,0,0,26.1219,463
0.670617,24.75189,27.39101,0,17.2941,0,0,0,0,0,0,0,0,1.375323,0,0,0,28.51706,446
1.932765,23.77889,26.31427,0,16.61426,0,0,0,0,0,0,0,0,3.963777,0,0,0,27.39605,450
2.527345,23.32052,25.80703,0,16.294,0,0,0,0,0,0,0,0,5.18316,0,0,0,26.86796,453
3.099436,22.87949,25.31897,0,15.98585,0,0,0,0,0,0,0,0,6.356421,0,0,0,26.35983,463
3.65029,22.45483,24.84903,0,15.68914,0,0,0,0,0,0,0,0,7.48613,0,0,0,25.87058,436
4.181068,22.04564,24.39622,0,15.40325,0,0,0,0,0,0,0,0,8.574667,0,0,0,25.39915,420
4.692847,21.65111,23.95962,0,15.12758,0,0,0,0,0,0,0,0,9.624241,0,0,0,24.9446,450
0,24.919,27.57594,0,17.41086,0,0,0,0,0,0,0,0,1.384609,0,0,0,28.70959,466
0,24.57868,27.19934,0,17.17308,0,0,0,0,0,0,0,0,2.731398,0,0,0,28.31751,466
0,24.24753,26.83288,0,16.9417,0,0,0,0,0,0,0,0,4.041897,0,0,0,27.93599,456
0,23.92519,26.47617,0,16.71648,0,0,0,0,0,0,0,0,5.317553,0,0,0,27.56461,426
0,23.6113,26.12882,0,16.49717,0,0,0,0,0,0,0,0,6.559736,0,0,0,27.20297,430
0,0,55.50962,0,0,0,0,0,0,0,44.49037,0,0,0,0,0,0,0,451
0,0,31.87449,0,0,0,0,0,0,0,68.12551,0,0,0,0,0,0,0,432
0,0,23.7758,0,0,0,0,0,0,0,76.2242,0,0,0,0,0,0,0,402
0,0,17.21486,0,0,0,0,0,0,0,82.78514,0,0,0,0,0,0,0,336
0,0,11.79166,0,0,0,0,0,0,0,88.20834,0,0,0,0,0,0,0,302
0,0,44.9047,0,0,0,0,0,0,0,51.4152,0,0,0,3.680103,0,0,0,471
0,0,33.71824,0,0,0,0,0,0,0,63.05788,0,0,0,3.223887,0,0,0,465
0,0,24.9994,0,0,0,0,0,0,0,72.1323,0,0,0,2.868308,0,0,0,426
0,0,18.01279,0,0,0,0,0,0,0,79.40383,0,0,0,2.583374,0,0,0,373
0,0,12.28884,0,0,0,0,0,0,0,85.36123,0,0,0,2.349935,0,0,0,333
0,0,35.78837,0,0,0,0,0,0,0,57.36799,0,0,0,6.843636,0,0,0,478
0,0,26.35577,0,0,0,0,0,0,0,67.59637,0,0,0,6.047863,0,0,0,445
0,0,22.41688,0,0,0,0,0,0,0,71.86756,0,0,0,5.715561,0,0,0,426
0,0,12.82978,0,0,0,0,0,0,0,82.26347,0,0,0,4.906754,0,0,0,347
0,0,32.66247,0,0,0,0,0,0,0,57.11699,0,0,0,10.22054,0,0,0,480
0,0,27.86776,0,0,0,0,0,0,0,62.54,0,0,0,9.592231,0,0,0,466
0,0,29.5638,0,0,0,0,0,0,0,56.86818,0,0,0,13.56802,0,0,0,483
0,0,20.92211,0,0,0,0,0,0,0,67.07539,0,0,0,12.0025,0,0,0,453
0,0,14.06833,0,0,0,0,0,0,0,75.17079,0,0,0,10.76088,0,0,0,408
0,0,8.499626,0,0,0,0,0,0,0,81.74832,0,0,0,9.752053,0,0,0,324
0,0,18.23657,0,0,0,0,0,0,0,66.8179,0,0,0,14.94553,0,0,0,451
0,0,14.78183,0,0,0,0,0,0,0,71.08488,0,0,0,14.13329,0,0,0,428
0,0,11.68324,0,0,0,0,0,0,0,74.91197,0,0,0,13.40478,0,0,0,402
0,0,80.99211,0,16.46511,0,0,0,0,0,0,0,0,0,0,0,0,0,445
0,0,74.38199,0,23.9629,0,0,0,0,0,0,0,0,0,0,0,0,0,473
0,0,66.85342,0,31.46495,0,0,0,0,0,0,0,0,0,0,0,0,0,463
0,2.377855,33.64746,0,62.85676,0,0,0,0,0,0,0,0,0,0,0,0,0,300
0,0,47.87877,0,0,0,0,0,0,0,51.64781,0,0,0,0,0,0,0,454
0,0,23.71486,0,0,0,0,0,0,0,75.56806,0,0,0,0,0,0,0,393
0,0,15.40342,0,0,0,0,0,0,0,83.88297,0,0,0,0,0,0,0,312
0,0,0,0,13.50866,0,0,0,0,0,0,0,0,0,0,0,0,83.3397,285
0,0,9.687221,0,14.94824,0,0,0,0,0,0,0,0,0,0,0,0,72.28757,370
0,0,7.111544,0,27.16002,0,0,0,0,0,0,0,0,0,0,0,0,62.20202,410
0,10.63626,0,0,10.82829,0,0,0,0,0,0,0,0,0,0,0,0,75.60083,448
0,9.154168,6.068502,0,8.96806,0,0,0,0,0,0,0,0,0,0,0,0,72.75153,470
0,0,70.43562,0,0,0,0,0,0,29.015,0,0,0,0,0,0,0,0,440
0,0,62.24859,0,0,0,0,0,0,37.35073,0,0,0,0,0,0,0,0,416
0,0,94.67259,0,0,4.89071,0,0,0,0,0,0,0,0,0,0,0,0,360
0,0,74.10522,0,0,0,0,0,0,25.50803,0,0,0,0,0,0,0,0,421
0,0,69.77013,0,0,0,0,0,0,29.9283,0,0,0,0,0,0,0,0,433
0,0,67.07498,0,0,0,0,0,0,32.68569,0,0,0,0,0,0,0,0,440
0,0,61.31424,0,0,0,0,0,0,38.43804,0,0,0,0,0,0,0,0,420
45.78997,38.85212,0,0,0,0,15.3579,0,0,0,0,0,0,0,0,0,0,0,820
43.1939,36.6494,0,20.1567,0,0,0,0,0,0,0,0,0,0,0,0,0,0,850
36.8899,31.30054,0,0,0,0,0,0,0,0,0,31.80955,0,0,0,0,0,0,870
32.00602,27.15664,0,0,0,0,0,40.83735,0,0,0,0,0,0,0,0,0,0,900
55.56502,5.871025,0,36.20381,0,0,0,0,0,0,0,0,0,0,0,0,0,0,782
74.41338,0,0,0,25.58662,0,0,0,0,0,0,0,0,0,0,0,0,0,470
6,3,31,0,0,0,0,0,54,0,0,0,0,0,0,0,0,5,558
6,3,36,0,0,0,0,0,54,0,0,0,0,0,0,0,0,0,564
4,0,8,0,0,0,0,0,0,0,76,0,11,0,0,0,0,0,352
6,0,18,0,0,0,0,0,0,0,75,0,0,0,0,0,0,0,390
2,0,10,0,0,0,0,0,0,0,74,0,13,0,0,0,0,0,400
37.8,20.3,0,23.5,1.8,0,6.3,0,0,0.4,0,0,0,0,1.4,0,7.599999,0.9,800
30.97609,15.03984,0,29.28287,1.195219,0,6.872509,0,0,2.091633,0,0,0,0,1.294821,0,12.94821,0.298805,810
48.7,18.7,0,8.3,1.1,0,1.6,0,0,1.8,0,0,0,0,0.9,0,18.7,0.2,930
49.44049,23.49949,0,5.696846,0.508647,0,1.62767,0,0,3.153611,0,0,0,0,1.220753,0,14.5473,0.305188,910
57.9871,25.64542,0,9.11658,0.050424,0,6.14159,0,0,0.615167,0,0,0,0,0,0,0.443727,0,842
46.00703,14.54545,0,23.59618,2.420894,0,9.090909,0,0,0.542441,0,0,0,0,1.00452,0,2.792567,0,707
0,0,0,0,0,4.471412,0,0,0,0,0,0,0,0,0,95.52859,0,0,256
0,0,0,0,4.52847,2.183274,0,0,0,0,0,0,0,0,0,93.28825,0,0,244
0,0,0,0,6.713977,1.078985,0,0,0,0,0,0,0,0,0,92.20704,0,0,243
0,0,0,0,8.849405,0,0,0,0,0,0,0,0,0,0,91.1506,0,0,249
52.67213,0,0,0,13.62405,0,0,33.70382,0,0,0,0,0,0,0,0,0,0,450
50.70172,0,0,0,10.44439,0,0,38.85388,0,0,0,0,0,0,0,0,0,0,470
48.83645,0,0,0,7.564026,0,0,43.59952,0,0,0,0,0,0,0,0,0,0,511
0,0,0,0,0,17.33763,0,0,0,0,0,0,0,0,0,0,0,82.35832,325
0,0,0,0,0,17.22962,0,0,0,0,0,0,0,0,0,0,0,81.84522,320
0,0,0,0,0,17.11848,0,0,0,0,0,0,0,0,0,0,0,81.31728,315
67.13426,7.414829,0,0,25.4509,0,0,0,0,0,0,0,0,0,0,0,0,0,507
55.49221,0,0,25.89577,0,0,18.61202,0,0,0,0,0,0,0,0,0,0,0,741
47.68382,40.45902,0,0,0,11.85717,0,0,0,0,0,0,0,0,0,0,0,0,650
46.74228,0,3.513125,0,0,0,0,0,0,0,49.74461,0,0,0,0,0,0,0,525
0,0,82.33144,0,0,17.66857,0,0,0,0,0,0,0,0,0,0,0,0,462
0,0,20,0,0,0,0,0,10,0,70,0,0,0,0,0,0,0,373
0,0,16.5,0,0,0,0,0,14,0,67.5,0,0,0,0,0,1.6,0,376
0,0,16.5,0,0,0,0,0,14,0,67.5,0,0,0,0,0,1.6,0,367
0,0,18,0,0,0,0,0,8,0,70,0,0,0,2,0,1.6,0,380
70.99361,1.99982,0.99991,5.99946,14.99865,0,2.99973,0,0,1.99982,0,0,0,0,0,0,0,0,531
70.97942,1.99942,0.99971,5.99826,14.99565,0,2.99913,0,0,1.99942,0,0,0,0,0,0,0,0,522
70.97729,1.99936,0.99968,5.998081,14.9952,0,2.999041,0,0,1.99936,0,0,0,0,0,0,0,0,517
70.96452,1.999001,0.9995,5.997002,14.99251,0,2.998501,0,0,1.999001,0,0,0,0,0,0,0,0,512
70.9397,1.998302,0.999151,5.994905,14.98726,0,2.997452,0,0,1.998302,0,0,0,0,0,0,0,0,505
58.99469,0.99991,0,0,6.99937,0,0,0,0,4.99955,27.99748,0,0,0,0,0,0,0,438
58.98939,0.99982,0,0,6.998741,0,0,0,0,4.999101,27.99496,0,0,0,0,0,0,0,434
58.97935,0.99965,0,0,6.99755,0,0,0,0,4.99825,27.9902,0,0,0,0,0,0,0,425
58.97169,0.99952,0,0,6.996642,0,0,0,0,4.997602,27.98657,0,0,0,0,0,0,0,424
58.9658,0.99942,0,0,6.995942,0,0,0,0,4.997101,27.98377,0,0,0,0,0,0,0,415
58.96286,0.999371,0,0,6.995594,0,0,0,0,4.996853,27.98237,0,0,0,0,0,0,0,414
35.98844,23.52707,0.867312,25.52089,2.591965,0,6.051242,0.249227,0.528362,0.757651,0,0,0,0.368857,1.515303,0,0.348918,0,722
38.55758,19.27879,0.519428,28.16901,2.007791,0,5.85356,0.169813,1.118769,0.80911,0,0,0,0.149835,1.30856,0,0.309659,0,735
30.6767,26.16542,2.496241,25.76442,3.598998,0,4.832082,0.370927,0.671679,0.501253,0,0,0,0.681705,2.075188,0,0.260652,0,722
57.28643,1.005025,0,0,6.030151,0,0,0,0,7.537688,28.1407,0,0,0,0,0,0,0,440
64,1.5,0,0,7.5,0,0,0,0,7,20,0,0,0,0,0,0,0,450
29.2,1.4,17.9,0,0,0,0,48.6,0,0,0,0,0,0,0,0,0,0,638
27.2,1.4,17.9,0,0,0,0,48.6,0,0,0,0,0,0,0,0,0,0,630
29.2,1.4,17.9,0,0,0,0,48.6,0,0,0,0,0,0,0,0,0,0,623
27.2,1.4,17.9,0,0,0,0,48.6,0,0,0,0,0,0,0,0,0,0,625
29.2,1.4,17.9,0,0,0,0,48.6,0,0,0,0,0,0,0,0,0,0,630
27.2,1.4,17.9,0,0,0,0,48.6,0,0,0,0,0,0,0,0,0,0,632
29.2,1.4,17.9,0,0,0,0,48.6,0,0,0,0,0,2,0,0,0,0,632
27.2,1.4,17.9,0,0,0,0,48.6,0,0,0,0,0,4,0,0,0,0,630
25.2,1.4,17.9,0,0,0,0,48.6,0,0,0,0,0,6,0,0,0,0,630
21.2,1.4,17.9,0,0,0,0,48.6,0,0,0,0,0,10,0,0,0,0,627
17.2,1.4,17.9,0,0,0,0,48.6,0,0,0,0,0,14,0,0,0,0,630
15.2,1.4,17.9,0,0,0,0,48.6,0,0,0,0,0,16,0,0,0,0,630
0,0,74.72448,0,0,0,0,0,0,25.27552,0,0,0,0,0,0,0,0,413
58.00521,8.848253,20.64592,0,0,2.457848,0,0,0,8.356683,0,0,0,0,0,0,0,0,471
58.52304,8.927242,20.83023,0,0,2.479789,0,0,0,8.431285,0,0,0,0,0,0,0,0,470
78.32761,0,0,0,21.67239,0,0,0,0,0,0,0,0,0,0,0,0,0,480
53.13404,19.3544,6.502804,0,21.00876,0,0,0,0,0,0,0,0,0,0,0,0,0,550
31.87969,36.06593,11.15874,0,20.89564,0,0,0,0,0,0,0,0,0,0,0,0,0,565
0,0,0,0,0,0,0,0,0,0,79.44527,0,0,0,0,18.67639,0,0,283
0,0,0,0,0,0,0,0,0,0,58.78629,0,0,0,0,37.83163,0,0,270
0,0,0,0,0,0,0,0,0,0,55.91293,0,0,0,0,39.98056,0,0,258
0,0,0,0,0,2.285591,0,0,0,0,0,0,0,0,0,0,0,97.71441,261
0,0,0,0,0,4.999737,0,0,0,0,0,0,0,0,0,0,0,95.00026,249
0,0,0,0,0,12.30709,0,0,0,0,0,0,0,0,0,0,0,87.6929,309
0,0,0,0,0,17.39051,0,0,0,0,0,0,0,0,0,0,0,82.60949,323
0,0,0,0,0,0,0,0,0,0,0,0,0,0,0,100,0,0,307
0,0,0,0,0,2.037918,0,0,0,0,0,0,0,0,0,97.96208,0,0,280
0,0,0,0,0,4.471412,0,0,0,0,0,0,0,0,0,95.52859,0,0,263
0,0,0,0,0,11.09679,0,0,0,0,0,0,0,0,0,88.90321,0,0,250
0,0,0,0,0,0,0,0,0,0,0,0,14.07917,0,0,85.92083,0,0,339
0,0,0,0,0,0,0,0,0,0,0,0,21.93029,0,0,78.06971,0,0,354
0,49.47055,0,50.52945,0,0,0,0,0,0,0,0,0,0,0,0,0,0,842
0,49.32016,0,49.60082,0,0,0,0,0,0,0,0,0,0,0,0,0,0,823
0,51.6405,0,48.3595,0,0,0,0,0,0,0,0,0,0,0,0,0,0,852
0,0,0,0,0,0,0,0,36.44292,0,0,0,0,0,0,0,0,63.55708,445
0,0,0,0,0,0,0,0,37.37445,0,0,0,0,0,0,0,0,62.62555,420
0,0,0,0,0,0,0,0,40.23102,0,0,0,0,0,0,0,0,59.76898,418
0,0,0,0,0,0,0,0,42.18877,0,0,0,0,0,0,0,0,57.81123,400
0,0,0,0,0,0,0,0,44.19091,0,0,0,0,0,0,0,0,55.80909,407
0,0,0,0,0,0,0,0,46.23897,0,0,0,0,0,0,0,0,53.76104,420
0,0,0,0,0,0,0,0,53.42229,0,0,0,0,0,0,0,0,46.57771,450
0,0,0,0,0,0,0,0,63.23755,0,0,0,0,0,0,0,0,36.76245,512
0,0,0,0,0,0,0,0,0,0,0,0,100,0,0,0,0,0,551
0,0,0,0,1.194703,0,0,0,0,0,0,0,98.8053,0,0,0,0,0,445
0,0,0,0,2.409204,0,0,0,0,0,0,0,97.5908,0,0,0,0,0,452
0,0,0,0,3.643998,0,0,0,0,0,0,0,96.356,0,0,0,0,0,474
0,0,0,0,4.899598,0,0,0,0,0,0,0,95.1004,0,0,0,0,0,485
0,0,0,0,6.176534,0,0,0,0,0,0,0,93.82346,0,0,0,0,0,499
0,0,0,0,9.465871,0,0,0,0,0,0,0,90.53413,0,0,0,0,0,532
0,0,0,0,12.90115,0,0,0,0,0,0,0,87.09885,0,0,0,0,0,532
0,0,0,0,16.4923,0,0,0,0,0,0,0,83.5077,0,0,0,0,0,503
0,0,0,0,20.25018,0,0,0,0,0,0,0,79.74982,0,0,0,0,0,465
0,0,0,0,24.18667,0,0,0,0,0,0,0,75.81332,0,0,0,0,0,424
0,0,0,0,5.346605,0,0,0,0,0,6.418089,0,88.23531,0,0,0,0,0,475
0,0,0,0,7.135167,0,0,0,0,0,8.565086,0,84.29974,0,0,0,0,0,494
0,0,0,0,8.926922,0,0,0,0,0,10.71592,0,80.35715,0,0,0,0,0,495
0,0,0,0,10.72188,0,0,0,0,0,12.87059,0,76.40753,0,0,0,0,0,483
0,0,0,0,12.52005,0,0,0,0,0,15.02913,0,72.45083,0,0,0,0,0,454
0,0,0,0,0.588212,0,0,0,0,0,2.118276,0,97.29351,0,0,0,0,0,443
0,0,0,0,1.168003,0,0,0,0,0,4.206229,0,94.62576,0,0,0,0,0,445
0,0,0,0,3.406483,0,0,0,0,0,12.26747,0,84.32604,0,0,0,0,0,450
0,0,0,0,4.479636,0,0,0,0,0,16.13213,0,79.38824,0,0,0,0,0,480
0,0,0,0,5.52373,0,0,0,0,0,19.89213,0,74.58414,0,0,0,0,0,480
0,0,0,0,6.539927,0,0,0,0,0,23.55168,0,69.9084,0,0,0,0,0,468
0,0,0,0,7.529332,0,0,0,0,0,27.11473,0,65.35593,0,0,0,0,0,449
0,0,0,0,8.492991,0,0,0,0,0,30.58508,0,60.92194,0,0,0,0,0,420
0,0,0,0,10.34699,0,0,0,0,0,37.26171,0,52.39131,0,0,0,0,0,375
0,0,0,0,12.10927,0,0,0,0,0,43.60805,0,44.28269,0,0,0,0,0,338
0,0,0,0,0.575263,0,0,0,0,0,6.214932,0,93.2098,0,0,0,0,0,442
0,0,0,0,1.118031,0,0,0,0,0,12.0788,0,86.80317,0,0,0,0,0,442
0,0,0,0,1.630981,0,0,0,0,0,17.62053,0,80.74849,0,0,0,0,0,441
0,0,0,0,2.576746,0,0,0,0,0,27.83824,0,69.58501,0,0,0,0,0,465
0,0,0,0,3.428886,0,0,0,0,0,37.04445,0,59.52666,0,0,0,0,0,445
0,0,0,0,4.559857,0,0,0,0,0,49.26305,0,46.17709,0,0,0,0,0,380
0,0,0,0,5.230812,0,0,0,0,0,56.51181,0,38.25738,0,0,0,0,0,349
0,0,0,0,0.285495,0,0,0,0,0,7.196908,0,92.5176,0,0,0,0,0,448
0,0,0,0,1.029902,0,0,0,0,0,25.96228,0,73.00782,0,0,0,0,0,448
0,0,0,0,1.449981,0,0,0,0,0,36.55185,0,61.99817,0,0,0,0,0,457
0,0,0,0,2.152285,0,0,0,0,0,54.25587,0,43.59184,0,0,0,0,0,392
0,0,0,0,2.448808,0,0,0,0,0,61.73076,0,35.82043,0,0,0,0,0,359
0,0,0,0,0,0,0,0,0,0,2.109741,0,97.89026,0,0,0,0,0,506
0,0,0,0,0,0,0,0,0,0,4.172708,0,95.82729,0,0,0,0,0,480
0,0,0,0,0,0,0,0,0,0,10.09602,0,89.90398,0,0,0,0,0,463
0,0,0,0,0,0,0,0,0,0,19.16403,0,80.83597,0,0,0,0,0,462
0,0,0,0,0,0,0,0,0,0,27.35345,0,72.64655,0,0,0,0,0,462
0,0,0,0,0,0,0,0,0,0,34.78606,0,65.21394,0,0,0,0,0,464
0,0,0,0,0,0,0,0,0,0,41.56214,0,58.43786,0,0,0,0,0,462
0,0,0,0,0,0,0,0,0,0,47.76499,0,52.23501,0,0,0,0,0,450
0,0,0,0,0,0,0,0,0,0,53.46441,0,46.53559,0,0,0,0,0,434
0,0,0,0,0,0,0,0,0,0,63.57968,0,36.42032,0,0,0,0,0,400
0,0,0,0,0,0,0,0,0,0,68.08841,0,31.91159,0,0,0,0,0,371
0,0,0,0,0,0,0,0,0,0,72.28231,0,27.71769,0,0,0,0,0,358
0,0,0,0,13.32748,0,0,0,38.77094,0,0,0,0,0,0,0,0,47.90158,343
0,0,0,0,0,6.892607,0,0,41.40998,0,0,0,0,0,0,0,0,51.69741,353
0,0,0,0,3.720262,4.548106,0,0,40.91495,0,0,0,0,0,0,0,0,50.81668,327
0,0,0,0,6.67788,3.093295,0,0,40.1494,0,0,0,0,0,0,0,0,50.07943,322
0,0,0,0,9.459267,1.34673,0,0,38.01542,0,0,0,0,0,0,0,0,51.17859,317
100,0,0,0,0,0,0,0,0,0,0,0,0,0,0,0,0,0,1221
82.55744,0,0,0,17.44256,0,0,0,0,0,0,0,0,0,0,0,0,0,492
74.41338,0,0,0,25.58662,0,0,0,0,0,0,0,0,0,0,0,0,0,476
54.23048,0,0,0,45.76952,0,0,0,0,0,0,0,0,0,0,0,0,0,452
30.51763,0,0,0,0,0,0,0,0,0,69.48238,0,0,0,0,0,0,0,478
27.92164,0,0,0,0,0,0,0,0,0,72.07835,0,0,0,0,0,0,0,468
23.28706,0,0,0,0,0,0,0,0,0,76.71294,0,0,0,0,0,0,0,467
20.5491,0,0,0,0,0,0,0,0,0,79.4509,0,0,0,0,0,0,0,476
17.45844,0,0,0,0,0,0,0,0,0,82.54156,0,0,0,0,0,0,0,485
14.68368,0,0,0,0,0,0,0,0,0,85.31632,0,0,0,0,0,0,0,475
13.15091,0,0,0,0,0,0,0,0,0,86.84909,0,0,0,0,0,0,0,420
10.78939,0,0,0,0,0,0,0,0,0,89.2106,0,0,0,0,0,0,0,418
8.234307,0,0,0,0,0,0,0,0,0,91.76569,0,0,0,0,0,0,0,401
7.442466,0,0,0,0,0,0,0,0,0,92.55753,0,0,0,0,0,0,0,390
6.305535,0,0,0,0,0,0,0,0,0,93.69447,0,0,0,0,0,0,0,379
5.579472,0,0,0,0,0,0,0,0,0,94.42053,0,0,0,0,0,0,0,372
79.69337,0,0,0,13.70106,6.605578,0,0,0,0,0,0,0,0,0,0,0,0,425
72.64751,0,0,0,18.45495,8.897536,0,0,0,0,0,0,0,0,0,0,0,0,442
66.24187,0,0,0,22.77689,10.98124,0,0,0,0,0,0,0,0,0,0,0,0,420
58.62948,0,0,0,27.91304,13.45748,0,0,0,0,0,0,0,0,0,0,0,0,410
51.69824,0,0,0,32.5896,15.71216,0,0,0,0,0,0,0,0,0,0,0,0,394
75.02019,0,0,7.748575,17.23124,0,0,0,0,0,0,0,0,0,0,0,0,0,556
55.0299,0,0,14.00729,30.96281,0,0,0,0,0,0,0,0,0,0,0,0,0,516
50.03184,0,0,15.59624,34.37192,0,0,0,0,0,0,0,0,0,0,0,0,0,522
47.03164,0,0,16.53074,36.43762,0,0,0,0,0,0,0,0,0,0,0,0,0,509
45.02843,0,0,17.0904,37.88118,0,0,0,0,0,0,0,0,0,0,0,0,0,522
74.41338,0,0,0,25.58662,0,0,0,0,0,0,0,0,0,0,0,0,0,480
69.50924,7.351775,0,0,23.13899,0,0,0,0,0,0,0,0,0,0,0,0,0,506
65.02367,14.13029,0,0,20.84604,0,0,0,0,0,0,0,0,0,0,0,0,0,541
62.65635,17.66888,0,0,19.67477,0,0,0,0,0,0,0,0,0,0,0,0,0,566
61.67676,19.25563,0,0,19.06761,0,0,0,0,0,0,0,0,0,0,0,0,0,572
60.45219,21.10244,0,0,18.44536,0,0,0,0,0,0,0,0,0,0,0,0,0,590
58.005,24.57028,0,0,17.42471,0,0,0,0,0,0,0,0,0,0,0,0,0,681
56.80421,26.4673,0,0,16.72849,0,0,0,0,0,0,0,0,0,0,0,0,0,777
55.96609,27.66925,0,0,16.36466,0,0,0,0,0,0,0,0,0,0,0,0,0,810
55.22624,28.85898,0,0,15.91478,0,0,0,0,0,0,0,0,0,0,0,0,0,819
53.95179,30.81307,0,0,15.23514,0,0,0,0,0,0,0,0,0,0,0,0,0,806
42.12166,0,0,0,0,0,0,57.87834,0,0,0,0,0,0,0,0,0,0,704
80.08571,0,0,0,0,19.9143,0,0,0,0,0,0,0,0,0,0,0,0,438
78.40845,0,0,0,4.044046,17.5475,0,0,0,0,0,0,0,0,0,0,0,0,413
73.7733,0,0,0,15.21992,11.00678,0,0,0,0,0,0,0,0,0,0,0,0,387
70.97611,0,0,0,21.96426,7.059633,0,0,0,0,0,0,0,0,0,0,0,0,383
69.65558,0,0,0,25.14821,5.196215,0,0,0,0,0,0,0,0,0,0,0,0,382
68.38329,0,0,0,28.21585,3.400869,0,0,0,0,0,0,0,0,0,0,0,0,384
67.15664,0,0,0,31.17343,1.669932,0,0,0,0,0,0,0,0,0,0,0,0,400
0,0,0,0,0,0,0,0,53.34394,0,0,0,0,0,0,0,0,46.65606,446
0,0,0,0,0,1.687632,0,0,49.49643,0,0,0,0,0,0,0,0,48.81594,389
0,0,0,0,0,4.032689,0,0,48.00106,0,0,0,0,0,0,0,0,47.96625,381
0,0,0,0,0,5.211432,0,0,43.45472,0,0,0,0,0,0,0,0,51.33385,342
0,0,0,0,0,8.628388,0,0,38.12063,0,0,0,0,0,0,0,0,53.25098,329
0,0,0,0,0,10.29889,0,0,35.15923,0,0,0,0,0,0,0,0,54.54189,327
0,0,0,0,0,11.80079,0,0,32.14237,0,0,0,0,0,0,0,0,56.05684,324
0,0,0,0,0,15.7382,0,0,22.69424,0,0,0,0,0,0,0,0,61.56756,318
0,0,0,0,6.13241,0,0,0,47.57813,0,0,0,0,0,0,0,0,46.28946,382
0,0,0,0,10.09489,0,0,0,43.52097,0,0,0,0,0,0,0,0,46.38414,358
0,0,0,0,11.54215,0,0,0,41.86991,0,0,0,0,0,0,0,0,46.58794,350
0,0,0,0,13.32748,0,0,0,38.77094,0,0,0,0,0,0,0,0,47.90158,343
0,0,0,0,14.46373,0,0,0,37.31459,0,0,0,0,0,0,0,0,48.22168,337
0,0,0,0,18.30939,0,0,0,32.79432,0,0,0,0,0,0,0,0,48.89629,320
0,0,0,0,21.10833,0,0,0,28.91305,0,0,0,0,0,0,0,0,49.97862,312
0,0,95.22708,0,4.77292,0,0,0,0,0,0,0,0,0,0,0,0,0,308
0,0,0,0,30.39324,0,0,0,0,0,0,0,0,0,0,0,0,69.60676,277
0,0,0,0,31.24616,0,0,0,0,0,0,0,0,0,0,0,0,68.75385,282
0,0,0,0,22.85119,0,0,0,0,0,17.42655,0,0,0,0,0,0,59.72225,303
0,0,0,0,15.48096,0,0,0,0,0,32.63429,0,0,0,0,0,0,51.88475,320
0,0,0,0,9.218318,0,0,0,0,0,43.75986,0,0,0,0,0,0,47.02183,352
0,0,0,0,3.73269,0,0,0,0,0,53.09674,0,0,0,0,0,0,43.17057,378
0,0,0,0,42.64317,0,0,0,0,0,0,0,0,0,0,0,0,57.35683,269
0,0,0,0,30.22892,0,0,0,0,0,18.90521,0,0,0,0,0,0,50.86587,293
0,0,0,0,20.9859,0,0,0,0,0,34.72838,0,0,0,0,0,0,44.28572,324
0,0,0,0,14.31558,0,0,0,0,0,46.6056,0,0,0,0,0,0,39.07883,368
0,0,0,0,8.277132,0,0,0,0,0,56.06691,0,0,0,0,0,0,35.65596,395
0,0,0,0,4.002023,0,0,0,0,0,64.08255,0,0,0,0,0,0,31.91542,430
0,0,0,0,0,0,0,0,0,0,0,0,100,0,0,0,0,0,476
0,0,0,0,5.593429,0,0,0,0,0,0,0,94.40657,0,0,0,0,0,498
