Repository: liubin06/DeepGlassNet

# DeepGlassNet: Self-Supervised Learning for Multi-Component Glass Composition Screening

## 1. Introduction
We present a novel self-supervised learning framework for screening multi-component glass compositions within predefined glass transition temperature (Tg) intervals. The composition screening task is formalized as a classification problem, where we introduce an innovative data augmentation strategy based on asymptotic theory to enhance training dataset robustness and improve model resilience to noise. A specialized feature extraction backbone architecture named DeepGlassNet is designed to capture complex interactions among different glass components in multi-component systems.

File: data/train_tg.csv (part 11 of 46)
SiO2,Al2O3,B2O3,CaO,Na2O,Li2O,MgO,BaO,ZnO,K2O,PbO,SrO,GeO2,ZrO2,TiO2,TeO2,FemOn,P2O5,Tg
0,0,0,0,10.59428,0,0,0,0,0,0,0,89.40572,0,0,0,0,0,542
0,0,0,0,15.09197,0,0,0,0,0,0,0,84.90803,0,0,0,0,0,518
0,0,0,0,19.15881,0,0,0,0,0,0,0,80.84119,0,0,0,0,0,467
0,0,0,0,22.85388,0,0,0,0,0,0,0,77.14612,0,0,0,0,0,422
0,0,0,0,26.22593,0,0,0,0,0,0,0,73.77407,0,0,0,0,0,401
0,0,0,0,29.31554,0,0,0,0,0,0,0,70.68446,0,0,0,0,0,386
0,0,0,0,32.15677,0,0,0,0,0,0,0,67.84323,0,0,0,0,0,380
0,0,0,0,34.77841,0,0,0,0,0,0,0,65.22159,0,0,0,0,0,351
0,0,0,0,47.05422,0,0,0,0,0,0,0,52.94579,0,0,0,0,0,365
0,0,0,0,48.3504,0,0,0,0,0,0,0,51.6496,0,0,0,0,0,364
0,0,0,0,48.66458,0,0,0,0,0,0,0,51.33542,0,0,0,0,0,327
0,0,0,0,49.28163,0,0,0,0,0,0,0,50.71837,0,0,0,0,0,354
0,0,0,0,50.17988,0,0,0,0,0,0,0,49.82012,0,0,0,0,0,324
0,0,0,0,51.60828,0,0,0,0,0,0,0,48.39172,0,0,0,0,0,316
0,0,0,0,52.95707,0,0,0,0,0,0,0,47.04294,0,0,0,0,0,317
0,0,0,0,55.44098,0,0,0,0,0,0,0,44.55902,0,0,0,0,0,317
0,0,0,0,56.5871,0,0,0,0,0,0,0,43.4129,0,0,0,0,0,287
0,0,0,0,57.67574,0,0,0,0,0,0,0,42.32426,0,0,0,0,0,280
0,0,0,0,59.69704,0,0,0,0,0,0,0,40.30296,0,0,0,0,0,276
0,0,0,0,0,5.404237,0,0,0,0,0,0,94.59576,0,0,0,0,0,526
0,0,0,0,0,6.665245,0,0,0,0,0,0,93.33475,0,0,0,0,0,536
0,0,0,0,0,7.893075,0,0,0,0,0,0,92.10693,0,0,0,0,0,535
0,0,0,0,0,10.25431,0,0,0,0,0,0,89.74569,0,0,0,0,0,505
0,0,0,0,0,0,0,0,0,8.260748,0,0,91.73925,0,0,0,0,0,495
0,0,0,0,0,0,0,0,0,15.26084,0,0,84.73916,0,0,0,0,0,542
0,0,0,0,0,0,0,0,0,31.04541,0,0,68.95459,0,0,0,0,0,403
0,0,0,0,0,0,0,0,0,44.764,0,0,55.236,0,0,0,0,0,381
0,0,0,0,0,0,0,0,0,57.45929,0,0,42.54071,0,0,0,0,0,331
64.4661,0,0,0,33.24946,0,0,0,0,0,0,0,0,0,0,0,0,2.284443,454
63.0263,0,0,0,32.50686,0,0,0,0,0,0,0,0,0,0,0,0,4.466842,454
51.20814,0,0,0,26.41144,0,0,0,0,0,0,0,0,0,0,0,0,22.38042,654
45.68177,0,0,0,23.56113,0,0,0,0,0,0,0,0,0,0,0,0,30.7571,661
41.84341,0,0,0,21.58143,0,0,0,0,0,0,0,0,0,0,0,0,36.57517,450
37.07854,0,0,0,19.12387,0,0,0,0,0,0,0,0,0,0,0,0,43.79759,456
27.01967,0,0,0,13.93584,0,0,0,0,0,0,0,0,0,0,0,0,59.04449,373
21.57886,0,0,0,11.12965,0,0,0,0,0,0,0,0,0,0,0,0,67.29148,445
19.76519,0,0,0,10.19422,0,0,0,0,0,0,0,0,0,0,0,0,70.04059,470
21.00727,0,0,0,4.550636,0,0,0,0,0,0,0,0,0,0,0,0,74.44209,579
21.66453,0,0,0,1.564337,0,0,0,0,0,0,0,0,0,0,0,0,76.77114,630
22.00882,0,0,0,0,0,0,0,0,0,0,0,0,0,0,0,0,77.99118,655
20.57713,10.47564,0,0,10.61299,0,0,0,0,0,0,0,0,0,0,0,0,58.33424,490
9,0,28,0,0,0,0,0,62,0,0,0,0,0,0,0,0,0,567
10,0,27,0,0,0,0,0,62.5,0,0,0,0,0,0,0,0,0,570
10,0,27,0,0,0,0,0,62,0,0,0,0,0,0,0,0,0,569
10.10101,0,27.27273,0,0,0,0,0,61.61616,0,0,0,0,0,0,0,0,0,578
9,0,24,0,0,0,0,0,61.5,0,5,0,0,0,0,0,0,0,563
9,0,26,0,0,0,0,0,62,0,0,0,0,0,0,0,0,0,559
9,0,26,0,0,0,0,0,62,0,0,0,0,0,0,0,0,0,562
9.5,0,23,0,0,0,0,0,62,0,4,0,0,0,0,0,0,0,554
9.5,0,23.2,0,0,0,0,0,64,0,0,0,0,0,0,0,0,0,562
9.452735,0,22.38806,0,0,0,0,0,61.69154,0,3.980099,0,0,0,0,0,0,0,556
9.090909,0.50505,25.75758,0,0,0,0,0,63.63636,0,0,0,0,0,0,0,0,0,557
49.5,0,5.5,0,0,0,0,0,0,7,37.5,0,0,0,0,0,0,0,490
53.5,0,10,0,0,0,0,0,0,7,29,0,0,0,0,0,0,0,515
65.3,3.5,0,0,2.3,2.2,0,7.8,0,11.3,7.6,0,0,0,0,0,0,0,421
65.2,3.5,0,0,2.6,2.3,0,13,0,9.6,3.8,0,0,0,0,0,0,0,425
67.53247,3.496504,0,0,2.197802,2.097902,0,13.28671,0,11.38861,0,0,0,0,0,0,0,0,445
64.49348,2.607823,1.203611,0,3.209629,2.006018,0,13.03912,0,9.628886,3.811434,0,0,0,0,0,0,0,431
67.46988,2.610442,1.204819,0,2.208836,2.309237,0,13.45382,0,10.74297,0,0,0,0,0,0,0,0,445
63.44622,6.972112,2.988048,3.685259,10.65737,0.796813,1.593626,0,0,4.98008,0,0,0,0,0,0,4.482071,0,486
67.43028,2.988048,2.988048,3.685259,13.64542,0.796813,2.290837,0,0,1.992032,0,0,0,0,0,0,3.784861,0,484
66.06786,4.99002,2.49501,3.992016,12.67465,0.798403,2.794411,0,0,2.994012,0,0,0,0,0,0,2.994012,0,488
69.65,2.7,2.5,3.25,13,1,2.1,0,0,2,0,0,0,0,0,0,3.8,0,480
72.14999,2,0,3.25,13.2,0.8,2.3,0,0,2.5,0,0,0,0,0,0,3.8,0,473
62,17,5,8,1,0,7,0,0,0,0,0,0,0,0,0,0,0,712
64,8,19,0,2,1,0,3,0,3,0,0,0,0,0,0,0,0,480
81,2,13,0,4,0,0,0,0,0,0,0,0,0,0,0,0,0,560
96.5,0.5,3,0,0,0,0,0,0,0,0,0,0,0,0,0,0,0,1020
67,3,2,6,15,0,4,2,0,1,0,0,0,0,0,0,0,0,539
0,0,0,3.927728,0,0,0,0,0,0,42.20951,0,31.50578,0,0,22.35698,0,0,420
0,0,0,3.782059,0,0,0,0,0,0,40.64408,0,23.28213,0,0,32.29173,0,0,385
0,0,0,3.64681,0,0,0,0,0,0,39.19061,0,15.64665,0,0,41.51593,0,0,365
0,0,0,0,0,14.16664,0,0,0,0,0,0,0,0,0,0,0,81.57001,310
0,0,8.848467,0,0,18.98907,0,0,0,0,0,0,0,0,0,0,0,72.16246,359
0,0,13.91211,0,0,19.90387,0,0,0,0,0,0,0,0,0,0,0,66.18402,390
0,0,21.76388,0,0,11.67648,0,0,0,0,0,0,0,0,0,0,0,66.55963,444
0,0,21.55312,0,0,9.250727,0,0,0,0,0,0,0,0,0,0,0,65.91507,440
0,0,0,0,0,0,0,0,0,0,61.12642,0,0,0,0,0,0,38.87358,316
0,0,0,0,0,0,0,0,0,0,61.12642,0,0,0,0,0,0,38.87358,315
0,0,0,28.31878,0,0,0,0,0,0,0,0,0,0,0,0,0,71.68121,556
0,0,3.568751,27.30816,0,0,0,0,0,0,0,0,0,0,0,0,0,69.12309,570
0,0,7.246679,26.26661,0,0,0,0,0,0,0,0,0,0,0,0,0,66.48671,586
0,0,11.03887,25.19271,0,0,0,0,0,0,0,0,0,0,0,0,0,63.76842,614
0,0,14.95074,24.08492,0,0,0,0,0,0,0,0,0,0,0,0,0,60.96434,610
0,0,18.98803,22.94161,0,0,0,0,0,0,0,0,0,0,0,0,0,58.07036,614
0,0,27.46384,20.54136,0,0,0,0,0,0,0,0,0,0,0,0,0,51.9948,584
0,0,36.52043,17.97664,0,0,0,0,0,0,0,0,0,0,0,0,0,45.50293,574
64.09114,0,25.99203,0,9.91682,0,0,0,0,0,0,0,0,0,0,0,0,0,543
65.69762,0,3.80622,0,30.49617,0,0,0,0,0,0,0,0,0,0,0,0,0,478
80.5,2.4,12.8,0,3.6,0,0,0,0,0.7,0,0,0,0,0,0,0,0,530
73,0.8,0,8.7,14,0,3.5,0,0,0,0,0,0,0,0,0,0,0,528
77.72278,3.465347,10.39604,0.792079,4.257426,0,0.49505,1.881188,0,0,0,0,0,0,0,0,0,0,576
77.72277,3.960396,8.415842,1.782178,3.960396,0,1.188119,1.980198,0,0,0,0,0,0,0,0,0,0,593
77.83838,3.470501,5.354487,0,4.957859,0,0,2.478929,5.057016,0,0,0,0,0,0,0,0,0,571
78.90819,2.48139,7.940447,1.488834,5.459057,0,0.992556,1.985112,0,0,0,0,0,0,0,0,0,0,574
77.72277,3.465347,6.039604,2.376238,4.950495,0,1.683168,2.772277,0,0,0,0,0,0,0,0,0,0,582
78.10945,3.482587,5.074627,2.985075,5.273632,0,2.089552,0,2.487562,0,0,0,0,0,0,0,0,0,582
79.69543,3.553299,4.568528,2.436548,5.583756,0,1.624365,2.030457,0,0,0,0,0,0,0,0,0,0,581
77.83837,2.478929,0.991572,2.677243,4.462072,0,1.883986,4.858701,3.966287,0,0,0,0,0,0,0,0,0,591
77.83838,3.470501,5.057016,0,5.255331,0,0,7.535945,0,0,0,0,0,0,0,0,0,0,591
77.11443,3.482587,5.074627,2.985075,5.273632,0,2.089552,1.99005,0,0,0,0,0,1.492537,0,0,0,0,594
77.83836,3.4705,4.065444,2.379772,5.25533,0,1.685672,4.462072,0,0,0,0,0,0,0,0,0,0,588
76.61691,4.975124,5.074627,2.985075,5.273633,0,2.089552,2.487562,0,0,0,0,0,0,0,0,0,0,593
77.87698,3.472222,2.480159,2.380952,5.257936,0,1.686508,6.051587,0,0,0,0,0,0,0,0,0,0,586
76.35102,3.470501,4.065444,0,5.751116,0,0,9.519089,0,0,0,0,0,0,0,0,0,0,588
74.86366,3.470501,5.057015,2.974715,5.25533,0,2.0823,5.453644,0,0,0,0,0,0,0,0,0,0,588
72.78136,3.470501,5.057015,2.974715,5.25533,0,2.0823,7.535944,0,0,0,0,0,0,0,0,0,0,589
64.80558,13.95812,9.970088,2.492522,1.994018,0,1.794616,1.994018,2.691924,0,0,0,0,0,0,0,0,0,652
61.41575,13.95813,6.181456,3.988036,1.495514,0,1.694915,4.486541,6.480558,0,0,0,0,0,0,0,0,0,660
64.80558,13.95812,9.970088,2.492522,2.492522,0,1.794616,4.187438,0,0,0,0,0,0,0,0,0,0,654
66.5005,9.970089,10.26919,2.293121,4.48654,0,1.694915,1.994018,2.492522,0,0,0,0,0,0,0,0,0,596
70.48853,9.970089,5.782652,2.19342,4.985044,0,1.794616,1.495513,2.991027,0,0,0,0,0,0,0,0,0,614
70.48853,9.970089,5.782652,3.090728,4.985044,0,2.392822,2.991027,0,0,0,0,0,0,0,0,0,0,618
69.49152,9.970089,4.785643,3.688933,5.483549,0,2.791625,3.489531,0,0,0,0,0,0,0,0,0,0,621
69.49152,9.970089,4.48654,4.187437,5.483549,0,3.090728,2.991027,0,0,0,0,0,0,0,0,0,0,621
65.37314,5.97015,6.069652,0,4.477612,0,0,5.671642,11.9403,0,0,0,0,0,0,0,0,0,566
68.49451,5.982053,6.281156,0,4.985044,0,0,4.985044,8.97308,0,0,0,0,0,0,0,0,0,568
0,0.921088,0,0,22.39596,0,0,13.85104,0,0,0,0,0,0,0,0,0,62.83191,303
45.90818,1.996008,0,0,8.982037,0,0,0,0,0,39.62076,0,0,0,0,0,0,0,434
46.10778,0.998004,0,0,11.47705,0,0,0,0,0,37.42515,0,0,0,0,0,0,0,418
46.10778,0.998004,0,0,13.97206,0,0,0,0,0,34.93014,0,0,0,0,0,0,0,411
46.10779,0.998004,0,0,15.96806,0,0,0,0,0,32.93413,0,0,0,0,0,0,0,410
0,0,77.7522,0,0,22.2478,0,0,0,0,0,0,0,0,0,0,0,0,461
0,0,76.36629,0,0,21.92432,0,0,0,0,0,0,0,0,0,0,0,0,460
0,0,75.0201,0,0,21.61011,0,0,0,0,0,0,0,0,0,0,0,0,457
0,0,73.71194,0,0,21.30478,0,0,0,0,0,0,0,0,0,0,0,0,453
0,0,68.59611,0,0,29.56009,0,0,0,0,0,0,0,0,0,0,0,0,411
0,0,67.92573,0,0,29.3301,0,0,0,0,0,0,0,0,0,0,0,0,409
0,0,67.26569,0,0,29.10366,0,0,0,0,0,0,0,0,0,0,0,0,408
62.8,12.5,2.1,1.9,9.5,0,1.2,0,10,0,0,0,0,0,0,0,0,0,625
0,46.15573,0,43.51723,0,0,0,0,0,0,0,0,0,0,0,0,10.32704,0,770
55.3,1.7,0,0,3.8,0,0,0,0,9.2,30,0,0,0,0,0,0,0,490
40,0,0,0,0,0,13.5,0,0,0,0,32,0,14.5,0,0,0,0,805
48.74372,9.748744,0,0,0,0,0,41.50754,0,0,0,0,0,0,0,0,0,0,914
39,11,0,0,0,0,0,47.5,0,0,0,0,0,0,0,0,0,0,938
31.45255,28.83987,0,0,0,0,0.015073,39.69251,0,0,0,0,0,0,0,0,0,0,910
57.93279,0,0,19.98216,22.08506,0,0,0,0,0,0,0,0,0,0,0,0,0,543
60.42485,0,0,18.79841,20.77674,0,0,0,0,0,0,0,0,0,0,0,0,0,554
65.05554,15.77105,0,0,19.17341,0,0,0,0,0,0,0,0,0,0,0,0,0,550
68.84575,21.07828,0,0,0,0,10.07598,0,0,0,0,0,0,0,0,0,0,0,825
66.32765,21.03066,0,0,0,0,11.63853,0,0,0,0,0,0,0,0,0,0,0,765
67.57024,20.1438,0,0,0,0,10.07243,0,0,0,0,0,0,0,0,0,0,0,725
66.42723,20.20544,0,0,0,0,9.668511,0,0,0,0,0,0,0,0,0,0,0,695
62.65945,19.96996,0,0,4.68526,0,9.486585,0,0,0,0,0,0,0,0,0,0,0,630
65.58605,20.33322,0,0,0,0.836348,9.588646,0,0,0,0,0,0,0,0,0,0,0,600
66.19605,20.53212,0,0,0,3.679983,9.591833,0,0,0,0,0,0,0,0,0,0,0,670
3.051468,5.178252,0,13.67027,13.2203,0,0,0,0,0,0,0,0,0,0,0,0,64.87971,420
23.20915,13.12842,13.44632,10.83069,11.9705,0,0,0,0,0,0,0,0,0,0,0,0,27.41491,490
23.09553,0,17.84066,10.77767,11.9119,0,0,0,0,0,0,0,0,0,0,0,0,36.37426,470
21.13682,0,8.163805,9.863623,10.90166,0,0,0,0,0,0,0,0,0,0,0,0,49.93409,450
62.40942,19.11232,0,0,0,0,9.057971,0,0,0,0,0,0,0,0,0,9.420289,0,710
61.62791,18.87299,0,0,0,0,8.944544,0,0,0,0,0,0,0,0,0,10.55456,0,705
81.10001,0,12.1,0.5,3.6,0,0.1,0.1,0,0.3,0,0,0,0,0,0,0,0,530
0,0,0,0,0,17.39051,0,0,0,0,0,0,0,0,0,0,0,82.60949,334
0,0,0,0,30.39324,0,0,0,0,0,0,0,0,0,0,0,0,69.60676,286
0,0,0,0,27.95946,0,0,0,0,0,0,0,0,0,8.007625,0,0,64.03291,348
0,0,0,0,25.41549,0,0,0,0,0,0,0,0,0,16.37781,0,0,58.2067,446
0,0,0,0,22.75367,0,0,0,0,0,0,0,0,0,25.13576,0,0,52.11057,540
0,20.14301,32.09232,0,0,0,0,0,0,0,0,47.76468,0,0,0,0,0,0,568
0,28.18006,28.86245,0,0,0,0,0,0,0,0,42.95749,0,0,0,0,0,0,583
0,32.50295,27.12519,0,0,0,0,0,0,0,0,40.37185,0,0,0,0,0,0,592
0,0,39.44071,0,0,0,0,0,0,0,0,58.70168,0,0,0,0,0,0,568
0,0,38.6431,0,0,0,0,0,0,0,0,57.51456,0,0,0,0,0,0,562
0,3.106137,38.17622,0,0,0,0,0,0,0,0,56.81968,0,0,0,0,0,0,562
0,6.577385,35.92884,0,0,0,0,0,0,0,0,53.47477,0,0,0,0,0,0,556
0,30.51946,26.04874,0,0,0,0,0,0,0,0,38.76971,0,0,0,0,0,0,572
65.01749,0,3.498251,2.49875,5.797101,0,0,0,8.195902,13.29335,0.9995,0,0,0,0,0,0,0,500
59.3,0,3.1,0,3,0,0,19.3,4.8,10,0,0,0,0,0,0,0,0,505
42.2,0,0,0,1.1,0,0,10.9,5,7.4,33.2,0,0,0,0,0,0,0,461
50,0,0,0,8,0,0,8,2,0,32,0,0,0,0,0,0,0,485
38.5,0,0,0,0,0,0,0,0,5.5,55.7,0,0,0,0,0,0,0,428
70,0,0,9.6,20.4,0,0,0,0,0,0,0,0,0,0,0,0,0,514
69.93007,0,0,9.59041,20.37962,0,0,0,0,0,0,0,0,0,0,0,0,0,514
69.79063,0,0,9.571286,20.33898,0,0,0,0,0,0,0,0,0,0,0,0,0,514
69.72112,0,0,9.561753,20.31872,0,0,0,0,0,0,0,0,0,0,0,0,0,514
69.5134,0,0,9.533267,20.25819,0,0,0,0,0,0,0,0,0,0,0,0,0,515
0,0,0,0,30.39324,0,0,0,0,0,0,0,0,0,0,0,0,69.60676,290
0,0,0,0,27.79135,1.488757,0,0,0,0,0,0,0,0,0,0,0,70.71989,270
0,0,0,0,22.32967,4.613839,0,0,0,0,0,0,0,0,0,0,0,73.05649,253
0,0,0,0,19.46122,6.25512,0,0,0,0,0,0,0,0,0,0,0,74.28366,250
0,0,0,0,16.49475,7.952482,0,0,0,0,0,0,0,0,0,0,0,75.55276,250
0,0,0,0,13.42517,9.70885,0,0,0,0,0,0,0,0,0,0,0,76.86598,257
0,0,0,0,10.24699,11.52735,0,0,0,0,0,0,0,0,0,0,0,78.22566,272
0,0,0,0,6.954338,13.41135,0,0,0,0,0,0,0,0,0,0,0,79.63431,280
0,0,0,0,3.540932,15.36445,0,0,0,0,0,0,0,0,0,0,0,81.09462,302
0,0,0,0,0,17.39051,0,0,0,0,0,0,0,0,0,0,0,82.60949,335
72,0,0,0,14,0,0,0,0,0,14,0,0,0,0,0,0,0,454
72,0,0,0,7,0,0,0,0,7,14,0,0,0,0,0,0,0,448
72,0,0,0,4,0,0,0,0,10,14,0,0,0,0,0,0,0,454
72,0,0,0,0,0,0,0,0,14,14,0,0,0,0,0,0,0,493
58,0,0,0,14,0,0,0,0,0,28,0,0,0,0,0,0,0,428
58,0,0,0,10,0,0,0,0,4,28,0,0,0,0,0,0,0,420
58,0,0,0,8,0,0,0,0,6,28,0,0,0,0,0,0,0,416
58,0,0,0,6,0,0,0,0,8,28,0,0,0,0,0,0,0,422
58,0,0,0,4,0,0,0,0,10,28,0,0,0,0,0,0,0,426
58,0,0,0,2,0,0,0,0,12,28,0,0,0,0,0,0,0,439
44,0,0,0,14,0,0,0,0,0,42,0,0,0,0,0,0,0,408
44,0,0,0,7,0,0,0,0,7,42,0,0,0,0,0,0,0,397
44,0,0,0,4,0,0,0,0,10,42,0,0,0,0,0,0,0,403
44,0,0,0,0,0,0,0,0,14,42,0,0,0,0,0,0,0,451
74.45744,0,0,0,25.54255,0,0,0,0,0,0,0,0,0,0,0,0,0,466
63.92639,0,11.80118,0,24.27243,0,0,0,0,0,0,0,0,0,0,0,0,0,523
58.08257,0,16.9949,0,24.92252,0,0,0,0,0,0,0,0,0,0,0,0,0,516
52.41476,0,22.69773,0,24.88751,0,0,0,0,0,0,0,0,0,0,0,0,0,536
46.76468,0,28.25283,0,24.9825,0,0,0,0,0,0,0,0,0,0,0,0,0,516
42.28846,0,33.41668,0,24.29486,0,0,0,0,0,0,0,0,0,0,0,0,0,519
38.23941,0,37.49001,0,24.27058,0,0,0,0,0,0,0,0,0,0,0,0,0,515
64.98701,0,0,0,13.21736,0,0,21.79564,0,0,0,0,0,0,0,0,0,0,481
60.14196,0,4.868539,0,12.52624,0,0,22.46326,0,0,0,0,0,0,0,0,0,0,524
57.24855,0,9.388123,0,12.69746,0,0,20.66587,0,0,0,0,0,0,0,0,0,0,542
50.20502,0,14.70147,0,13.09131,0,0,22.0022,0,0,0,0,0,0,0,0,0,0,543
45.86,0,19.52,0,12.93,0,0,21.69,0,0,0,0,0,0,0,0,0,0,553
42.09421,0,23.55235,0,12.90129,0,0,21.45214,0,0,0,0,0,0,0,0,0,0,550
77.03622,0,0,0,15.94957,0,7.014209,0,0,0,0,0,0,0,0,0,0,0,516
60.46418,0,17.30692,0,15.48619,0,6.742697,0,0,0,0,0,0,0,0,0,0,0,538
55.55111,0,22.60452,0,15.35307,0,6.491298,0,0,0,0,0,0,0,0,0,0,0,532
69.49,0,5.98,9.28,15.25,0,0,0,0,0,0,0,0,0,0,0,0,0,553
64.68647,0,11.56116,9.20092,14.55146,0,0,0,0,0,0,0,0,0,0,0,0,0,555
58.0058,0,17.71177,9.180919,15.10151,0,0,0,0,0,0,0,0,0,0,0,0,0,550
53.87539,0,21.9622,9.060906,15.10151,0,0,0,0,0,0,0,0,0,0,0,0,0,554
48.65,0,27.45,9.02,14.88,0,0,0,0,0,0,0,0,0,0,0,0,0,555
61.08325,3.209629,28.78636,0.200602,4.513541,0,0,0,0,2.20662,0,0,0,0,0,0,0,0,430
63.59078,8.525577,16.34905,0.601805,1.203611,2.507523,0,3.009027,2.106319,1.604815,0,0,0,0,0,0,0,0,465
64.55186,3.423968,24.572,0.503525,4.733132,0,0,0,0,2.215509,0,0,0,0,0,0,0,0,480
65.05051,5.858585,16.46465,0.606061,4.545455,0,0,2.525252,1.717172,2.727273,0,0,0,0,0,0,0,0,480
65.03006,3.106212,22.44489,0.400802,5.811623,0,0,0,0,3.206413,0,0,0,0,0,0,0,0,480
65.42714,5.025126,24.32161,0,1.407035,0,0,0,0,3.819095,0,0,0,0,0,0,0,0,450
64.96497,5.705706,15.81582,0.900901,4.704704,0,0,2.502502,1.901902,3.203203,0,0,0,0,0,0,0,0,500
66.7996,3.090728,21.03689,0.299103,5.58325,0,0,0,0,3.190429,0,0,0,0,0,0,0,0,510
68.27309,3.714859,12.85141,0.100402,7.128514,1.204819,0,1.104418,1.90763,2.710843,0,0,0,1.004016,0,0,0,0,488
74.99999,2.42915,16.80162,0,4.251012,0,0,0,0,1.518219,0,0,0,0,0,0,0,0,505
75.7884,2.644964,16.07324,0,4.069176,0,0,0,0,1.424212,0,0,0,0,0,0,0,0,501
76.57201,2.434077,15.61866,0,3.955375,0,0,0,0,1.419878,0,0,0,0,0,0,0,0,488
76.65996,0.804829,17.40443,0,3.822937,0,0,0,0,1.307847,0,0,0,0,0,0,0,0,495
77.26358,1.509054,15.49296,0,4.225352,0,0,0,0,1.509054,0,0,0,0,0,0,0,0,519
75.77578,1.801802,16.21622,0,4.504505,0,0,0,0,1.701702,0,0,0,0,0,0,0,0,512
66.29555,3.441296,22.26721,0.506073,4.959514,0,0,0,0,2.530364,0,0,0,0,0,0,0,0,487
65.29006,6.588004,15.2409,0,4.129793,0,0,2.45821,2.45821,3.048181,0,0,0,0,0,0,0,0,500
65.26527,6.006006,16.21622,0.3003,4.304305,0,0,2.502503,2.202203,2.802803,0,0,0,0,0,0,0,0,499
70.17188,1.314459,26.99697,0,0.505561,0,0,0,0,1.011122,0,0,0,0,0,0,0,0,453
69.4864,2.920443,15.40786,0,5.639477,0,0,3.222558,1.913394,1.409869,0,0,0,0,0,0,0,0,527
70.3,4.3,9.6,0,6.1,0,0,3.2,2.3,1.6,2.6,0,0,0,0,0,0,0,552
53.72356,0,5.001814,0,5.423985,8.886092,0,0,24.05424,0,0,0,0,0,0,0,0,2.910306,457
61.87524,0,0,0,0,10.26078,0,0,27.86397,0,0,0,0,0,0,0,0,0,489
52.2949,0,4.865087,0,5.2856,8.654334,0,0,23.41049,0,0,0,0,0,2.64548,0,0,2.844113,463
51.55482,0,4.796237,0,5.210799,8.531858,0,0,23.07919,0,0,0,0,4.023222,0,0,0,2.803864,462
51.20848,0,4.764016,0,5.175792,8.474542,0,0,22.92414,0,0,0,0,0,0,0,0,2.785027,454
52.38493,0,4.873463,0,5.2947,8.669233,0,0,23.4508,0,0,0,0,0,0,0,0,2.84901,458
52.30067,0,4.865624,0,5.286184,8.65529,0,0,23.41308,0,0,0,0,0,0,0,0,2.844427,452
52.15478,7.458298,0,0,20.45182,5.002994,0,0,0,0,0,0,0,0,14.93211,0,0,0,456
52.01529,7.501072,0,0,15.48162,9.969079,0,0,0,0,0,0,0,0,15.03293,0,0,0,455
36,0,18,0,0,0,0,36,0,0,0,0,0,0,10,0,0,0,460
27,0,9,0,0,0,0,54,0,0,0,0,0,0,10,0,0,0,620
27,0,36,0,0,0,0,27,0,0,0,0,0,0,10,0,0,0,540
18,0,9,0,0,0,0,63,0,0,0,0,0,0,10,0,0,0,600
18,0,18,0,0,0,0,54,0,0,0,0,0,0,10,0,0,0,600
18,0,27,0,0,0,0,45,0,0,0,0,0,0,10,0,0,0,570
18,0,36,0,0,0,0,36,0,0,0,0,0,0,10,0,0,0,540
18,0,45,0,0,0,0,27,0,0,0,0,0,0,10,0,0,0,500
9,0,9,0,0,0,0,72,0,0,0,0,0,0,10,0,0,0,500
9,0,36,0,0,0,0,45,0,0,0,0,0,0,10,0,0,0,525
0,0,0,28.31878,0,0,0,0,0,0,0,0,0,0,0,0,0,71.68121,533
0,0,0,23.02178,0,0,4.1366,0,0,0,0,0,0,0,0,0,0,72.84162,535
0,0,0,17.55045,0,0,8.409333,0,0,0,0,0,0,0,0,0,0,74.04021,537
0,0,0,14.7467,0,0,10.59887,0,0,0,0,0,0,0,0,0,0,74.65443,533
0,0,0,11.89605,0,0,12.82504,0,0,0,0,0,0,0,0,0,0,75.27892,535
0,0,0,6.049228,0,0,17.391,0,0,0,0,0,0,0,0,0,0,76.55978,540
35.48102,30.10513,0,29.80337,0,0,0,0,0,0,0,0,0,0,0,0,0,0,765
0,12.50765,7.659204,0,0,0,10.04529,0,0,0,0,0,0,0,0,0,0,69.78786,603
0,0,0,0,0,0.997092,0,0,0,3.143161,0,0,0,0,0,95.85975,0,0,278
7,41.5,0,47.4,0,0,4.1,0,0,0,0,0,0,0,0,0,0,0,841
7,41,0,47.4,0,0,4.1,0,0,0,0,0,0,0,0,0,0,0,839
7,40,0,47.4,0,0,4.1,0,0,0,0,0,0,0,0,0,0,0,815
7,39.5,0,47.4,0,0,4.1,0,0,0,0,0,0,0,0,0,0,0,827
7,39,0,47.4,0,0,4.1,0,0,0,0,0,0,0,0,0,0,0,816
7,38.5,0,47.4,0,0,4.1,0,0,0,0,0,0,0,0,0,0,0,807
7,37.5,0,47.4,0,0,4.1,0,0,0,0,0,0,0,0,0,0,0,802
7,37,0,47.4,0,0,4.1,0,0,0,0,0,0,0,0,0,0,0,795
15.21571,0,0,0,0,0,0,0,0,0,84.78429,0,0,0,0,0,0,0,406
10.34362,0,0,0,0,0,0,0,0,0,89.65638,0,0,0,0,0,0,0,345
21.3299,0,8.23838,0,0,0,0,0,0,0,70.43172,0,0,0,0,0,0,0,393
15.7747,0,6.092762,0,0,0,0,0,0,0,78.13254,0,0,0,0,0,0,0,348
11.3433,0,4.381193,0,0,0,0,0,0,0,84.27551,0,0,0,0,0,0,0,308
7.726005,0,2.984063,0,0,0,0,0,0,0,89.28993,0,0,0,0,0,0,0,235
10.42943,0,12.08467,0,0,0,0,0,0,0,77.48589,0,0,0,0,0,0,0,383
7.51709,0,8.710117,0,0,0,0,0,0,0,83.7728,0,0,0,0,0,0,0,315
5.129703,0,5.943832,0,0,0,0,0,0,0,88.92647,0,0,0,0,0,0,0,292
6.953048,0,24.16967,0,0,0,0,0,0,0,68.87728,0,0,0,0,0,0,0,405
5.171912,0,17.97822,0,0,0,0,0,0,0,76.84987,0,0,0,0,0,0,0,398
3.736258,0,12.9877,0,0,0,0,0,0,0,83.27604,0,0,0,0,0,0,0,338
2.554453,0,8.879601,0,0,0,0,0,0,0,88.56595,0,0,0,0,0,0,0,293
0,0,31.87449,0,0,0,0,0,0,0,68.12551,0,0,0,0,0,0,0,423
0,0,23.7758,0,0,0,0,0,0,0,76.2242,0,0,0,0,0,0,0,376
0,0,17.21486,0,0,0,0,0,0,0,82.78514,0,0,0,0,0,0,0,337
0,0,11.79166,0,0,0,0,0,0,0,88.20834,0,0,0,0,0,0,0,293
0,2.699657,76.19193,0,0,16.87846,0,0,0,0,0,0,0,0,4.229946,0,0,0,460
95.31783,0,0,4.682172,0,0,0,0,0,0,0,0,0,0,0,0,0,0,924
90.60423,0,0,9.395779,0,0,0,0,0,0,0,0,0,0,0,0,0,0,900
85.85886,0,0,14.14114,0,0,0,0,0,0,0,0,0,0,0,0,0,0,872
0,0,66.61577,0,0,28.88069,0,0,0,0,0,0,0,0,0,0,0,0,406
0,0,0,0,7.854979,0,0,0,0,0,0,0,0,0,0,92.14502,0,0,261
0,0,0,0,8.849404,0,0,0,0,0,0,0,0,0,0,91.1506,0,0,247
0,0,0,0,9.357085,0,0,0,0,0,0,0,0,0,0,90.64291,0,0,245
0,0,0,0,13.69032,0,0,0,0,0,0,0,0,0,0,86.30968,0,0,232
0,0,0,0,14.8554,0,0,0,0,0,0,0,0,0,0,85.1446,0,0,225
0,0,0,0,16.05618,0,0,0,0,0,0,0,0,0,0,83.94382,0,0,219
0,0,0,0,0,7.427162,0,0,0,0,0,0,0,0,0,71.40425,0,21.16858,252
0,0,0,0,0,7.952723,0,0,0,0,0,0,0,0,0,63.71413,0,28.33314,276
0,0,0,0,0,8.558327,0,0,0,0,0,0,0,0,0,54.8528,0,36.58887,326
0,0,0,0,0,9.263768,0,0,0,0,0,0,0,0,0,44.53064,0,46.2056,327
0,0,0,0,0,10.09595,0,0,0,0,0,0,0,0,0,32.35394,0,57.55011,265
0,0,0,0,16.2599,0,0,0,0,0,0,0,0,0,0,83.7401,0,0,219
0,0,0,0,17.05289,0,0,0,0,0,0,0,0,0,0,79.04165,0,3.905462,233
0,0,0,0,19.63889,0,0,0,0,0,0,0,0,0,0,63.71959,0,16.64152,266
0,0,0,0,20.93211,0,0,0,0,0,0,0,0,0,0,56.05725,0,23.01064,271
0,0,0,0,22.55217,0,0,0,0,0,0,0,0,0,0,46.45836,0,30.98947,300
0,0,0,0,24.107,0,0,0,0,0,0,0,0,0,0,37.24602,0,38.64698,307
0,0,0,0,27.96268,0,0,0,0,0,0,0,0,0,0,14.40106,0,57.63626,299
0,0,0,0,30.39324,0,0,0,0,0,0,0,0,0,0,0,0,69.60676,277
0,0,0,0,0,2.286833,0,0,0,0,0,0,0,0,0,97.71317,0,0,271
0,0,0,0,2.111893,0,0,0,0,0,0,0,0,0,0,97.88811,0,0,286
0,0,0,0,4.141277,0,0,0,0,0,0,0,0,0,0,95.85873,0,0,271
0,0,0,0,6.417629,0,0,0,0,0,0,0,0,0,0,93.58237,0,0,256
0,0,0,0,8.83731,0,0,0,0,0,0,0,0,0,0,91.16269,0,0,242
0,0,0,0,11.46113,0,0,0,0,0,0,0,0,0,0,88.53887,0,0,228
0,0,0,0,14.34057,0,0,0,0,0,0,0,0,0,0,85.65943,0,0,218
0,0,0,0,0,0,0,0,0,0.750991,0,0,0,0,0,99.24901,0,0,298
0,0,0,0,0,0,0,0,0,1.529416,0,0,0,0,0,98.47058,0,0,294
0,0,0,0,0,0,0,0,0,6.395457,0,0,0,0,0,93.60455,0,0,267
0,0,0,0,0,0,0,0,0,11.80301,0,0,0,0,0,88.19699,0,0,235
0,0,0,0,0,0,0,0,0,13.50413,0,0,0,0,0,86.49587,0,0,220
0,0,0,0,0,0,0,0,0,0,0,0,0,0,0,98.28852,0,0,316
0,0,0,0,0,0,0,0,0,0,0,0,0,0,0,97.30886,0,0,330
0,0,0,0,0,0,0,0,0,0,0,0,0,0,0,96.22983,0,0,342
0,0,0,0,0,0,2.75889,0,0,0,0,0,0,0,0,97.24111,0,0,319
0,0,0,0,0,0,4.106882,0,0,0,0,0,0,0,0,95.89312,0,0,332
0,0,0,0,0,0,6.078612,0,0,0,0,0,0,0,0,93.92139,0,0,347
0,0,0,0,0,0,8.072091,0,0,0,0,0,0,0,0,91.92791,0,0,367
0,0,0,0,0,0,9.807995,0,0,0,0,0,0,0,0,90.19201,0,0,385
0,0,0,0,0,0,12.10972,0,0,0,0,0,0,0,0,87.89028,0,0,415
0,0,0,0,0,0,14.61617,0,0,0,0,0,0,0,0,85.38383,0,0,436
0,0,0,0,0,0,0,0,0,0,0,3.169763,0,0,0,96.83024,0,0,309
0,0,0,0,0,0,0,0,0,0,0,7.428347,0,0,0,92.57166,0,0,315
0,0,0,0,0,0,0,2.40411,0,0,0,0,0,0,0,97.59589,0,0,302
0,0,0,0,0,0,0,4.812953,0,0,0,0,0,0,0,95.18705,0,0,306
0,0,0,0,0,0,0,9.644895,0,0,0,0,0,0,0,90.3551,0,0,314
0,0,0,0,0,0,0,14.49594,0,0,0,0,0,0,0,85.50406,0,0,322
0,0,0,0,0,0,0,19.26861,0,0,0,0,0,0,0,80.73139,0,0,326
0,0,0,0,0,0,0,34.88383,0,0,0,0,0,0,0,65.11617,0,0,356
0,0,0,0,0,0,0,0,2.613857,0,0,0,0,0,0,97.38615,0,0,302
0,0,0,0,0,0,0,0,5.418819,0,0,0,0,0,0,94.58118,0,0,303
0,0,0,0,0,0,0,0,8.315763,0,0,0,0,0,0,91.68423,0,0,307
0,0,0,0,0,0,0,0,11.30747,0,0,0,0,0,0,88.69254,0,0,305
0,0,0,0,0,0,0,0,14.529,0,0,0,0,0,0,85.471,0,0,312
0,0,0,0,0,0,0,0,17.93561,0,0,0,0,0,0,82.06439,0,0,316
0,0,0,0,0,0,0,0,21.54372,0,0,0,0,0,0,78.45628,0,0,325
0,0,0,0,0,0,0,0,29.44042,0,0,0,0,0,0,70.55958,0,0,342
0,0,0,0,0,0,0,0,0,0,0,0,0,0,0,95.93739,0,0,305
0,0,0,0,0,0,0,0,0,0,6.85591,0,0,0,0,93.14409,0,0,293
0,0,87.48381,0,0,12.51619,0,0,0,0,0,0,0,0,0,0,0,0,510
0,0,90.30964,0,0,9.690357,0,0,0,0,0,0,0,0,0,0,0,0,496
0,0,92.0945,0,0,7.905499,0,0,0,0,0,0,0,0,0,0,0,0,457
4.738147,0,78.43045,0,0,16.83141,0,0,0,0,0,0,0,0,0,0,0,0,509
4.792198,0,83.29141,0,0,11.91639,0,0,0,0,0,0,0,0,0,0,0,0,514
4.808894,0,84.79293,0,0,10.39818,0,0,0,0,0,0,0,0,0,0,0,0,503
4.821816,0,85.95508,0,0,9.223106,0,0,0,0,0,0,0,0,0,0,0,0,493
4.696352,0,87.76942,0,0,7.53423,0,0,0,0,0,0,0,0,0,0,0,0,458
4.716289,0,83.16006,0,0,10.19794,1.925715,0,0,0,0,0,0,0,0,0,0,0,510
4.708653,2.084465,83.02544,0,0,10.18143,0,0,0,0,0,0,0,0,0,0,0,0,504
4.715722,0,83.15008,0,0,10.19672,0,0,0,0,0,0,0,0,0,0,0,1.937483,498
4.57776,0,80.71745,0,0,9.898401,4.806391,0,0,0,0,0,0,0,0,0,0,0,498
4.569249,4.652328,79.41642,0,0,11.362,0,0,0,0,0,0,0,0,0,0,0,0,506
4.590659,4.793979,81.83441,0,0,8.780952,0,0,0,0,0,0,0,0,0,0,0,0,482
4.678811,0,81.35484,0,0,11.64421,0,0,0,0,0,0,0,0,0,0,0,2.322128,507
4.572628,0,79.50855,0,0,11.37996,0,0,0,0,0,0,0,0,0,0,0,4.538857,502
4.748781,0,82.57147,0,0,11.81835,0,0,0,0,0,0,0,0,0,0,0,0,505
4.728415,0,82.21736,0,0,11.76766,0,0,0,0,0,0,0,0,0,0,0,0,502
4.757616,0,82.72509,0,0,11.84034,0,0,0.676954,0,0,0,0,0,0,0,0,0,510
4.725626,0,82.16885,0,0,11.76072,0,0,1.344805,0,0,0,0,0,0,0,0,0,506
4.59571,0,81.96873,0,0,10.04981,0,0,0,0,0,0,0,0,0,0,0,3.385761,491
4.552345,0,81.19528,0,0,9.95498,0,0,0,0,0,0,0,0,0,0,0,0,482
4.665145,0,83.20717,0,0,10.20165,0,0,0,0,0,0,0,0,0,0,0,0,504
29.75324,0,0,0,30.69145,0,0,0,0,0,0,0,0,0,39.55531,0,0,0,564
43.25906,0,0,0,24.79064,0,0,0,0,0,0,0,0,0,31.95031,0,0,0,586
45.86127,0,0,0,23.65371,0,0,0,0,0,0,0,0,0,30.48503,0,0,0,599
51.42998,0,0,0,21.22069,0,0,0,0,0,0,0,0,0,27.34934,0,0,0,603
55.95993,0,0,0,19.24151,0,0,0,0,0,0,0,0,0,24.79856,0,0,0,610
59.717,0,0,0,17.60001,0,0,0,0,0,0,0,0,0,22.68299,0,0,0,611
61.67851,0,0,0,16.74301,0,0,0,0,0,0,0,0,0,21.57848,0,0,0,611
62.88341,0,0,0,16.21658,0,0,0,0,0,0,0,0,0,20.90001,0,0,0,612
64.55508,0,0,0,15.48621,0,0,0,0,0,0,0,0,0,19.95871,0,0,0,619
65.58831,0,0,0,15.03478,0,0,0,0,0,0,0,0,0,19.37691,0,0,0,614
0,0,0,0,0,0,0,0,0,0,78.05138,0,21.94861,0,0,0,0,0,334
0,0,100,0,0,0,0,0,0,0,0,0,0,0,0,0,0,0,292
0,0,97.35943,0,0,0,0,0,0,0,0,0,0,0,0,0,0,0,296
0,0,0,27.71126,0,0,0,0,0,0,0,0,0,0,0,0,0,71.75089,512
62.43756,2.497503,14.98501,10.38961,0,0,0,0,4.095904,3.996004,0,0,0,0,0,0,0,1.498502,607
64.80558,3.988036,11.96411,4.985044,0,0,1.495513,2.991027,1.495513,4.48654,0,0,0,0,2.492522,0,0,0.997009,598
62.43756,2.497503,14.98501,10.38961,0,0,0,0,0,3.996004,0,0,0,0,4.095904,0,0,1.498502,563
65.83541,2.493766,11.97007,5.486284,1.496259,0,0,5.985037,0,4.488778,0,0,0,0,0,0,0,1.995013,589
63.87225,1.996008,10.97804,6.786427,1.896207,0,2.49501,2.69461,0,4.990019,0,0,0,0,1.497006,0,0,2.59481,580
55.93735,2.497203,14.48378,8.090939,0,0,0,10.38836,0,6.492728,0,0,0,0,0,0,0,1.997763,628
64.8,2.5,12,7.4,0,0,0,1,0,10.3,0,0,0,0,0,0,0,2,612
69.09636,2.496256,7.988019,0,4.792812,0,0,6.989517,0,5.491763,0,0,0,0,0,0,0,2.995507,584
61.90714,4.992512,1.997005,6.989516,0,0,0,2.995507,0,14.97753,0,0,0,0,0,0,0,5.991014,642
60.13986,2.797203,6.493506,5.994006,2.497502,0,0,0,0,13.98601,0,0,0,0,0,0,0,7.992008,613
65,2.3,12.2,7.55,2.2,0,0,1.75,0,4.6,0,0,0,0,0,0,0,2.7,584
64.987,2.29954,12.19756,7.548491,2.19956,0,0,2.59948,0,4.09918,0,0,0,0,0,0,0,2.69946,592
64,2.3,12,7.4,2,0,0,3.6,0,5,0,0,0,0,0,0,0,2.5,585
0,0,2.975072,0,0,3.830755,1.722323,6.552079,0,0,0,0,0,0,0,0,0,84.91977,198
0,0,2.825996,0,0,2.425868,1.636021,12.44753,0,0,0,0,0,0,0,0,0,80.66458,170
0,0,3.140752,0,0,5.392116,1.818238,0,0,0,0,0,0,0,0,0,0,89.6489,144
0,0,3.126052,0,0,4.02516,3.619457,0,0,0,0,0,0,0,0,0,0,89.22932,173
0,0,2.838003,0,0,3.654263,0,12.50042,0,0,0,0,0,0,0,0,0,81.00731,192
0,0,3.083599,0,0,5.293995,0,0,3.604877,0,0,0,0,0,0,0,0,88.01754,128
0,0,3.014819,0,0,3.881934,0,0,7.04894,0,0,0,0,0,0,0,0,86.05431,134
0,0,2.949041,0,0,2.531491,0,0,10.34272,0,0,0,0,0,0,0,0,84.17674,154
0,0,2.968798,0,10.57182,0,1.718691,0,0,0,0,0,0,0,0,0,0,84.7407,178
0,0,2.996494,0,8.002828,0,3.46945,0,0,0,0,0,0,0,0,0,0,85.53123,188
0,0,2.832294,0,10.08573,0,0,6.237636,0,0,0,0,0,0,0,0,0,80.84435,156
0,0,2.730811,0,7.293262,0,0,12.02828,0,0,0,0,0,0,0,0,0,77.94765,166
0,0,2.917681,0,10.38979,0,0,0,3.410911,0,0,0,0,0,0,0,0,83.28162,151
0,0,2.894138,0,7.729465,0,0,0,6.766777,0,0,0,0,0,0,0,0,82.60963,156
0,0,3.095922,0,2.756125,3.986364,1.792286,0,0,0,0,0,0,0,0,0,0,88.3693,163
0,0,3.052355,0,5.434679,2.620178,1.767064,0,0,0,0,0,0,0,0,0,0,87.12572,156
0,0,3.009997,0,8.038892,1.291908,1.742542,0,0,0,0,0,0,0,0,0,0,85.91666,168
0,0,2.869767,0,7.664376,1.231721,0,6.320164,0,0,0,0,0,0,0,0,0,81.91398,160
0,0,2.80135,0,2.493884,2.404711,0,12.33897,0,0,0,0,0,0,0,0,0,79.96108,187
0,0,2.765631,0,4.92417,1.187025,0,12.18164,0,0,0,0,0,0,0,0,0,78.94153,183
0,0,2.783376,0,3.716824,1.791962,0,12.2598,0,0,0,0,0,0,0,0,0,79.44804,149
0,0,2.668787,0,2.375871,1.145459,0,17.63262,0,0,0,0,0,0,0,0,0,76.17726,192
0,0,3.040375,0,2.706675,3.91484,0,0,3.554346,0,0,0,0,0,0,0,0,86.78377,146
0,0,2.998347,0,5.338518,2.573816,0,0,3.505213,0,0,0,0,0,0,0,0,85.58411,155
0,0,2.957464,0,7.898589,1.269361,0,0,3.457419,0,0,0,0,0,0,0,0,84.41716,154
0,0,2.933277,0,5.222662,1.25898,0,0,6.858287,0,0,0,0,0,0,0,0,83.72679,149
0,0,2.973489,0,2.64713,2.552478,0,0,6.952307,0,0,0,0,0,0,0,0,84.8746,167
0,0,2.909483,0,2.590149,1.248767,0,0,10.20398,0,0,0,0,0,0,0,0,83.04762,155
0,0,3.069429,0,0,3.95225,1.776948,0,3.588311,0,0,0,0,0,0,0,0,87.61307,164
0,0,3.001273,0,0,2.576328,1.737491,0,7.017268,0,0,0,0,0,0,0,0,85.66765,160
0,0,2.936078,0,0,1.260182,1.699749,0,10.29725,0,0,0,0,0,0,0,0,83.80674,182
0,0,3.035244,0,0,5.210978,0,3.342299,1.774174,0,0,0,0,0,0,0,0,86.63731,143
0,0,2.649076,0,0,1.136999,0,17.50239,3.096899,0,0,0,0,0,0,0,0,75.61463,218
0,0,2.923741,0,0,3.76466,0,6.439031,3.417995,0,0,0,0,0,0,0,0,83.45459,149
0,0,2.861836,0,0,2.456634,0,6.302697,6.69125,0,0,0,0,0,0,0,0,81.68759,186
0,0,2.723629,0,0,1.168997,0,11.99664,6.368108,0,0,0,0,0,0,0,0,77.74263,195
0,0,2.802498,0,0,1.202849,0,6.172016,9.82877,0,0,0,0,0,0,0,0,79.99387,180
0,0,2.710177,0,4.825436,0,0,11.93739,3.168329,0,0,0,0,0,0,0,0,77.35868,195
0,0,2.810104,0,7.50503,0,0,6.188765,3.285148,0,0,0,0,0,0,0,0,80.21095,146
0,0,2.788259,0,4.964458,0,0,6.140655,6.519219,0,0,0,0,0,0,0,0,79.58741,191
0,0,2.689852,0,2.394624,0,0,11.84787,6.289136,0,0,0,0,0,0,0,0,76.77853,197
0,0,2.76675,0,2.463082,0,0,6.093287,9.703396,0,0,0,0,0,0,0,0,78.97348,192
0,0,3.15559,0,0,6.771988,0,0,0,0,0,0,0,0,0,0,0,90.07243,159
0,0,2.465763,0,0,0,0,27.15207,0,0,0,0,0,0,0,0,0,70.38217,254
0,0,2.825736,0,0,0,0,0,16.51711,0,0,0,0,0,0,0,0,80.65715,246
0,0,3.048231,2.455277,0,3.924956,0,0,3.56353,0,0,0,0,0,0,0,0,87.008,170
0,0,2.988383,0,0,5.130525,0,6.581393,0,0,0,0,0,0,0,0,0,85.29971,153
0,0,2.63635,0,4.693987,0,0,17.41831,0,0,0,0,0,0,0,0,0,75.25136,198
0,0,2.908245,0,5.178093,2.496472,0,6.404905,0,0,0,0,0,0,0,0,0,83.01229,149
56.66005,17.89264,10.93439,4.97018,0,0,1.988072,5.964215,0,0.994036,0,0,0,0,0,0,0,0,670
53.67794,21.86879,4.97018,9.940359,0.994036,0,3.976144,1.988072,0,1.988072,0,0,0,0,0,0,0,0,690
58.64811,12.92247,4.970179,8.946322,0,0,7.952286,2.982107,0,2.982107,0,0,0,0,0,0,0,0,690
57.22892,17.06827,3.012048,14.05622,1.004016,0,0,2.008032,0,5.020081,0,0,0,0,0,0,0,0,690
54.67197,21.86879,3.976143,13.9165,0.994036,0,1.988071,0,0,1.988071,0,0,0,0,0,0,0,0,680
49.70179,18.88668,4.97018,12.92247,0.994036,0,4.97018,0,0,6.958251,0,0,0,0,0,0,0,0,660
46.71968,18.88668,11.92843,9.940358,0,0,10.93439,0,0,0.994036,0,0,0,0,0,0,0,0,670
43.73758,22.86282,11.92843,10.93439,0.994036,0,3.976143,3.976143,0,0.994036,0,0,0,0,0,0,0,0,660
50.69583,14.91054,13.9165,12.92247,0,0,5.964215,0,0,0.994036,0,0,0,0,0,0,0,0,650
49.70179,16.89861,12.92247,15.90457,0.994036,0,1.988072,0,0,0.994036,0,0,0,0,0,0,0,0,650
56.66004,14.91054,2.982107,8.946321,0,0,9.940357,5.964214,0,0,0,0,0,0,0,0,0,0,640
54.67198,11.92843,13.9165,7.952287,1.988072,0,0.994036,5.964216,0,1.988072,0,0,0,0,0,0,0,0,600
59.64215,6.958251,8.946323,5.964215,4.97018,0,4.97018,4.97018,0,2.982108,0,0,0,0,0,0,0,0,580
30,15,10,20,3,0,10,7,0,5,0,0,0,0,0,0,0,0,700
81,0,9,0,5,0,0,0,0,5,0,0,0,0,0,0,0,0,720
40,40,10,0,5,0,0,0,0,5,0,0,0,0,0,0,0,0,730
40,0,10,40,5,0,0,0,0,5,0,0,0,0,0,0,0,0,730
40,1,9,0,5,0,40,0,0,5,0,0,0,0,0,0,0,0,715
40,10,15,8,0,0,0,20,0,5,0,0,0,0,0,0,2,0,675
45.45454,10.10101,15.15152,8.080808,0,0,0,15.15152,0,5.050505,0,0,0,0,0,0,1.010101,0,675
30,10,40,8,0,0,0,5,0,5,0,0,0,0,0,0,2,0,660
30,10,41,8,0,0,0,5,0,5,0,0,0,0,0,0,1,0,660
36.14458,12.04819,18.07229,9.638555,6.024096,0,8.433735,6.024096,0,3.614458,0,0,0,0,0,0,0,0,680
50,10,14,5,6,0,7,5,0,3,0,0,0,0,0,0,0,0,670
50,10,12,5,8,0,7,5,0,3,0,0,0,0,0,0,0,0,650
60,7,7,8,3,0,2,3,0,10,0,0,0,0,0,0,0,0,640
60,7,6,8,3,0,2,3,0,11,0,0,0,0,0,0,0,0,635
60,7,7,8,3,10,2,3,0,0,0,0,0,0,0,0,0,0,660
60,7,6,8,3,11,2,3,0,0,0,0,0,0,0,0,0,0,660
59.40594,6.930693,12.87129,7.920792,2.970297,4.950495,1.980198,2.970297,0,0,0,0,0,0,0,0,0,0,680
59.05511,6.889763,4.921259,7.874015,2.952756,12.79527,1.968504,2.952756,0,0,0,0,0,0,0,0,0,0,640
49.70179,9.940358,4.970179,2.982107,0,0,1.988072,0,24.85089,4.970179,0,0,0,0,0,0,0,0,690
44.73161,9.940359,4.97018,2.982108,0,0,1.988072,0,29.82108,4.97018,0,0,0,0,0,0,0,0,670
43.73758,5.964215,4.970179,2.982107,0,0,1.988072,0,34.79125,4.970179,0,0,0,0,0,0,0,0,650
49.70179,14.91054,9.940358,9.940358,0,0,6.958251,0,0,2.982107,4.970179,0,0,0,0,0,0,0,670
49.70179,12.92246,6.95825,9.940357,0,0,6.95825,0,0,2.982107,9.940357,0,0,0,0,0,0,0,650
49.70178,12.92246,5.964214,9.940356,0,0,6.95825,0,0,2.982107,10.93439,0,0,0,0,0,0,0,650
49.70179,12.92246,3.976143,9.940357,0,0,6.95825,0,0,0.994036,14.91054,0,0,0,0,0,0,0,610
54.67197,9.940358,6.958251,4.970179,1.988072,0,7.952286,4.970179,0,2.982107,0,0,0,0,0,0,4.970179,0,670
54.67197,9.940358,6.958251,3.976143,1.988072,0,7.952286,4.970179,0,2.982107,0,0,0,0,0,0,5.964215,0,670
54.67197,9.940358,6.958251,1.988072,1.988072,0,7.952286,4.970179,0,2.982107,0,0,0,0,0,0,7.952286,0,660
54.67197,0.497018,14.91054,0.497018,2.982107,0,15.90457,6.958251,0,2.982107,0,0,0,0,0,0,0,0,650
29.82107,39.76143,14.91054,13.9165,0.994036,0,0,0,0,0,0,0,0,0,0,0,0,0,705
64.61233,2.982107,19.88072,0.994036,5.964215,0,0.994036,0,0,0,0,0,0,0,0,0,3.976143,0,670
29.82107,24.85089,0.994036,24.85089,0,0,9.940358,8.946322,0,0,0,0,0,0,0,0,0,0,690
54.67198,19.88072,0,0,4.97018,4.97018,4.97018,4.97018,0,4.97018,0,0,0,0,0,0,0,0,680
52.08334,16.09849,2.840909,4.734848,4.734848,4.734848,4.734848,4.734848,0,4.734848,0,0,0,0,0,0,0,0,680
49.70179,14.91054,0,4.970179,4.970179,5.964215,3.976143,4.970179,0,9.940358,0,0,0,0,0,0,0,0,670
29.82107,9.940357,14.91054,0,0,0,9.940357,0,19.88071,0,9.940357,0,0,0,0,0,4.970179,0,680
59.64215,13.9165,0.497018,4.97018,0,0,14.91054,4.97018,0,0.497018,0,0,0,0,0,0,0,0,700
54.67197,14.91054,0.994036,9.940358,0,0,9.940358,6.958251,0.994036,0.994036,0,0,0,0,0,0,0,0,700
39.76143,0,19.88072,0,4.970179,0,0,0,19.88072,4.970179,4.970179,0,0,0,0,0,4.970179,0,670
30,0,25,0,5,0,0,0,20,5,10,0,0,0,0,0,5,0,580
54.5635,17.85714,10.9127,4.960318,0,0,1.984127,5.952382,0,0.992064,0,0,0,0,1.984127,0,0,0,670
58.53175,18.84921,0,8.928571,0.992063,0,2.97619,4.960317,0,3.968254,0,0,0,0,0.198413,0,0,0,750
53.57143,19.84127,4.960318,6.944445,0.992063,0,3.968254,1.984127,0,1.984127,0,0,0,0,4.960318,0,0,0,700
54.67197,9.940358,4.970179,5.964215,0,0,7.455268,2.982107,0,2.982107,0,0,0,0,9.940358,0,0,0,700
57.11423,17.03407,3.006012,14.02806,1.002004,0,0,2.004008,0,5.01002,0,0,0,0.200401,0,0,0,0,690
54.67198,19.88072,3.976144,13.9165,0.994036,0,1.988072,0,0,1.988072,0,0,0,1.988072,0,0,0,0,680
49.70179,13.9165,4.970179,7.952286,0.994036,0,4.970179,0,0,6.958251,0,0,0,9.940358,0,0,0,0,660
50.59524,16.86508,19.84127,4.960318,0,0,5.952381,0,0,0.992063,0,0,0,0,0,0,0,0,640
46.71968,16.89861,11.92843,9.940359,0,0,10.93439,0,0,0.994036,0,0,0,0,0,0,0,0,680
40.67461,22.81746,13.88889,12.89683,0,0,7.936508,0,0,0.992063,0,0,0,0,0.099206,0,0,0,670
49.60318,16.86508,12.89683,15.87302,0.992063,0,1.984127,0,0,0.992063,0,0,0,0.099206,0,0,0,0,650
56.66004,14.91054,2.982107,3.976143,0,0,4.970179,5.964215,0,0,0,0,0,4.970179,4.970179,0,0,0,680
29.82107,14.91054,9.940358,19.88072,2.982107,0,8.946322,6.958251,0,4.970179,0,0,0,0,0.994036,0,0,0,700
39.76143,39.76143,9.940358,0,4.970179,0,0,0,0,4.473161,0,0,0,0,0.497018,0,0,0,740
39.76143,0,9.940358,39.76143,3.976143,0,0,0,0,4.970179,0,0,0,0,0,0,0,0,740
39.76143,9.940358,14.91054,5.964215,0,0,0,19.88072,0,4.970179,0,0,0,1.988072,0,0,1.988072,0,680
45.18073,10.04016,15.06024,6.024096,0,0,0,15.06024,0,5.020081,0,0,0,2.008032,0,0,1.004016,0,680
29.82107,9.940358,40.75547,7.952286,0,0,0,4.970179,0,2.982107,0,0,0,0.994036,0.994036,0,0.994036,0,670
36.14458,12.04819,18.07229,9.638556,6.024097,0,6.024097,6.024097,0,3.614458,0,0,0,1.204819,1.204819,0,0,0,680
50,10,14,5,6,0,5,5,0,3,0,0,0,1,1,0,0,0,670
50,10,12,5,8,0,5,5,0,3,0,0,0,1,1,0,0,0,650
60,7,7,5,3,0,2,3,0,10,0,0,0,0,0,0,0,0,640
60,7,7,5,3,10,2,3,0,0,0,0,0,0,0,0,0,0,660
57.36138,6.692161,4.780115,7.648184,2.868069,12.4283,1.912046,2.868069,0,0,0,0,0,0,0,0,0,0,640
49.70179,4.97018,4.97018,2.982108,0,0,1.988072,0,24.8509,4.97018,0,0,0,0,4.97018,0,0,0,680
44.73161,4.970179,4.970179,2.982107,0,0,1.988072,0,29.82107,4.970179,0,0,0,0,4.970179,0,0,0,660
43.73758,4.97018,4.97018,2.982108,0,0,1.988072,0,30.81511,4.97018,0,0,0,0,4.97018,0,0,0,650
42.88499,2.923977,4.873294,2.923977,0,0,1.949318,0,34.11306,4.873294,0,0,0,0,4.873294,0,0,0,640
49.70179,12.92247,9.940358,9.940358,0,0,6.958251,0,0,2.982107,4.970179,0,0,1.988072,0,0,0,0,660
49.70179,10.93439,6.958251,9.940358,0,0,6.958251,0,0,2.982108,9.940358,0,0,1.988072,0,0,0,0,640
49.70179,10.93439,5.964215,9.940358,0,0,6.958251,0,0,2.982107,10.93439,0,0,1.988072,0,0,0,0,640
54.5635,9.920635,6.944445,4.960318,1.984127,0,7.936508,4.960318,0,2.976191,0,0,0,0.198413,0,0,4.960318,0,670
54.61768,9.930487,6.951341,1.986097,1.986097,0,7.944389,4.965243,0,2.979146,0,0,0,0,0.099305,0,7.944389,0,660
54.67197,0.497018,14.91054,0.497018,2.982107,0,15.90457,6.958251,0,2.982107,0,0,0,0,0,0,0,0,650
29.76191,39.68254,14.88095,13.88889,0.992063,0,0,0,0,0,0,0,0,0.198413,0,0,0,0,700
29.76191,24.80159,0.992063,24.80159,0,0,9.920635,8.928572,0,0,0,0,0,0,0,0,0,0,690
54.0275,20.62868,0,0,3.929273,4.911591,5.893909,4.911591,0,4.911591,0,0,0,0,0.196464,0,0,0,680
50.1002,17.03407,3.006012,5.01002,5.01002,5.01002,4.008016,5.01002,0,5.01002,0,0,0,0,0.200401,0,0,0,680
50.1002,15.03006,0,5.01002,5.01002,6.012024,3.006012,5.01002,0,10.02004,0,0,0,0,0.200401,0,0,0,670
39.37008,0,19.68504,0,4.92126,0,0,0,19.68504,4.92126,4.92126,0,0,0,0.984252,0,4.92126,0,670
55.61073,1.986097,0,0,3.972195,0,0,0,0,7.944389,29.79146,0,0,0.099305,0,0,0,0,640
56.36639,17.11122,0,0,11.37393,5.535985,0,0.251636,1.308505,0,6.441873,0,0,1.509814,0,0,0,0.100654,529
56.93951,17.28521,0,0,9.456026,6.60905,0,0.254194,1.32181,0,6.507372,0,0,1.525165,0,0,0,0.101678,530
55.44746,16.53696,0,0,19.45525,0.77821,0,0.486381,0,0,5.836575,0,0,1.459144,0,0,0,0,458
53.77359,16.03773,0,0,21.69811,0.943396,0,0.471698,1.415094,0,5.660378,0,0,0,0,0,0,0,468
53.27103,15.88785,0,0,23.36449,0,0,0.46729,0,0,5.607477,0,0,1.401869,0,0,0,0,500
8.358145,0,29.05396,3.900378,0,2.078355,0,0,56.60916,0,0,0,0,0,0,0,0,0,515
8.584837,0,34.81564,0,0,4.26945,0,0,52.33008,0,0,0,0,0,0,0,0,0,505
12.67082,7.167338,24.46965,0,0,4.201007,0,0,51.49118,0,0,0,0,0,0,0,0,0,500
4.263374,0,39.52007,0,0,4.240561,0,0,51.97599,0,0,0,0,0,0,0,0,0,505
8.285546,0,37.05906,0,0,4.120606,0,0,50.53479,0,0,0,0,0,0,0,0,0,505
4.228065,0,34.29367,0,0,4.205442,0,0,57.27282,0,0,0,0,0,0,0,0,0,490
8.668706,0,30.13351,4.045304,0,4.311161,0,0,52.84132,0,0,0,0,0,0,0,0,0,490
8.54264,0,38.40797,8.014474,0,4.292719,0,0,40.74219,0,0,0,0,0,0,0,0,0,520
63.57001,5.99,12.97,1.7,0,4.59,0.5,3.99,0,0,0,0,0,0,0,0,0,5.79,505
69.67999,6.449999,11.83,3.01,0,4.3,0.65,0.86,0,0,0,0,0,0,0,0,0,2.15,492
59.06438,18.42052,11.0161,6.509054,0,1.991952,0,0,0,0,0,0,0,0,0,0,0,2.997988,616
64.69001,7.530001,11.3,3.77,1.88,3.77,0,3.77,0,0,0,0,0,0,0,0,0,2.82,524
0,0,0,0,0,0,0,0,24.46512,0,0,0,0,0,0,0,0,73.33492,220
0,0,0,0,0,0,0,0,25.38524,0,0,0,0,0,0,0,0,72.68586,250
0,0,0,0,0,0,0,0,26.28922,0,0,0,0,0,0,0,0,72.04819,265
0,0,0,0,0,0,0,0,26.28535,0,0,0,0,0,0,0,0,72.58334,290
70.15439,0,0,11.2291,18.60851,0,0,0,0,0,0,0,0,0,0,0,0,0,553
70.15088,0,0,11.22854,18.60758,0,0,0,0,0,0,0,0,0,0,0,0,0,548
70.14387,0,0,11.22742,18.60572,0,0,0,0,0,0,0,0,0,0,0,0,0,544
70.13475,0,0,11.22596,18.6033,0,0,0,0,0,0,0,0,0,0,0,0,0,540
75.14301,0,0,9.350375,15.50062,0,0,0,0,0,0,0,0,0,0,0,0,0,563
75.14149,0,0,9.350186,15.50031,0,0,0,0,0,0,0,0,0,0,0,0,0,558
75.13474,0,0,9.349346,15.49892,0,0,0,0,0,0,0,0,0,0,0,0,0,552
75.13248,0,0,9.349065,15.49845,0,0,0,0,0,0,0,0,0,0,0,0,0,553
75.12498,0,0,9.348131,15.4969,0,0,0,0,0,0,0,0,0,0,0,0,0,549
75.11972,0,0,9.347477,15.49582,0,0,0,0,0,0,0,0,0,0,0,0,0,548
75.11372,0,0,9.346729,15.49458,0,0,0,0,0,0,0,0,0,0,0,0,0,545
75.10695,0,0,9.345887,15.49318,0,0,0,0,0,0,0,0,0,0,0,0,0,542
80.1144,0,0,7.479476,12.39913,0,0,0,0,0,0,0,0,0,0,0,0,0,568
80.11118,0,0,7.479177,12.39863,0,0,0,0,0,0,0,0,0,0,0,0,0,559
80.10638,0,0,7.478729,12.39789,0,0,0,0,0,0,0,0,0,0,0,0,0,558
80.09837,0,0,7.47798,12.39665,0,0,0,0,0,0,0,0,0,0,0,0,0,552
21.20994,0,0,0,0,0,0,0,0,0,78.79006,0,0,0,0,0,0,0,403
28.7093,0,66.53143,0,0,4.75928,0,0,0,0,0,0,0,0,0,0,0,0,384
49.34782,0,45.7438,0,0,4.908377,0,0,0,0,0,0,0,0,0,0,0,0,468
71.32129,0,23.6116,0,0,5.067119,0,0,0,0,0,0,0,0,0,0,0,0,491
82.84975,0,11.99984,0,0,5.150402,0,0,0,0,0,0,0,0,0,0,0,0,482
46.87631,0,43.45279,0,9.670893,0,0,0,0,0,0,0,0,0,0,0,0,0,456
78.50648,0,11.37077,0,10.12275,0,0,0,0,0,0,0,0,0,0,0,0,0,600
0,0,96.64302,0,0,0,0,0,0,0,0,0,0,0,0,0,0,0,456
0,14.4499,59.19923,0,26.35087,0,0,0,0,0,0,0,0,0,0,0,0,0,429
0,13.81896,56.61434,0,16.80019,0,0,0,0,12.76652,0,0,0,0,0,0,0,0,420
0,13.52371,55.40474,0,12.33093,0,0,0,0,18.74063,0,0,0,0,0,0,0,0,392
0,13.24081,54.24574,0,8.048655,0,0,0,0,24.4648,0,0,0,0,0,0,0,0,371
0,12.70909,52.06738,0,0,0,0,0,0,35.22353,0,0,0,0,0,0,0,0,425
0,16.73344,68.55456,0,0,14.71201,0,0,0,0,0,0,0,0,0,0,0,0,460
0,16.30401,66.79527,0,4.955338,11.94538,0,0,0,0,0,0,0,0,0,0,0,0,424
0,15.89608,65.12402,0,9.662706,9.317204,0,0,0,0,0,0,0,0,0,0,0,0,412
