Repository: liubin06/DeepGlassNet

# DeepGlassNet: Self-Supervised Learning for Multi-Component Glass Composition Screening

## 1. Introduction
We present a novel self-supervised learning framework for screening multi-component glass compositions within predefined glass transition temperature (Tg) intervals. The composition screening task is formalized as a classification problem, where we introduce an innovative data augmentation strategy based on asymptotic theory to enhance training dataset robustness and improve model resilience to noise. A specialized feature extraction backbone architecture named DeepGlassNet is designed to capture complex interactions among different glass components in multi-component systems.

File: data/train_tg.csv (part 12 of 46)
SiO2,Al2O3,B2O3,CaO,Na2O,Li2O,MgO,BaO,ZnO,K2O,PbO,SrO,GeO2,ZrO2,TiO2,TeO2,FemOn,P2O5,Tg
0,15.13853,62.02045,0,18.40443,4.43659,0,0,0,0,0,0,0,0,0,0,0,0,410
0,14.7862,60.57701,0,22.47012,2.166667,0,0,0,0,0,0,0,0,0,0,0,0,380
0,15.8946,65.11794,0,0,11.64542,0,0,0,7.342038,0,0,0,0,0,0,0,0,423
0,15.13585,62.00944,0,0,8.871605,0,0,0,13.98311,0,0,0,0,0,0,0,0,419
0,14.44623,59.18419,0,0,6.350551,0,0,0,20.01902,0,0,0,0,0,0,0,0,391
0,13.23978,54.24153,0,0,1.940065,0,0,0,30.57862,0,0,0,0,0,0,0,0,391
36.84675,6.252786,0,0,0,0,9.886683,47.01377,0,0,0,0,0,0,0,0,0,0,708
37.18323,6.309886,0,0,0,0,9.976968,45.54538,0,0,0,0,0,0,0,0,0,0,690
37.52591,6.368038,0,0,0,0,10.06892,44.04991,0,0,0,0,0,0,0,0,0,0,676
37.2187,6.315905,0,0,0,0,9.986485,45.58882,0,0,0,0,0,0,0,0,0.890093,0,698
37.59823,6.38031,0,0,0,0,10.08832,44.1348,0,0,0,0,0,0,0,0,1.798338,0,725
38.78474,6.581656,0,0,0,0,10.40668,39.5892,0,0,0,0,0,0,0,0,4.637723,0,704
37.22289,6.316616,0,0,0,0,9.987609,45.59395,0,0,0,0,0,0,0,0,0,0,708
38.8075,6.58552,0,0,0,0,10.41279,39.61244,0,0,0,0,0,0,0,0,0,0,695
55.49221,0,0,25.89577,0,0,18.61202,0,0,0,0,0,0,0,0,0,0,0,719
54.69543,0,0,30.62874,0,0,14.67582,0,0,0,0,0,0,0,0,0,0,0,725
53.92121,0,0,35.22772,0,0,10.85107,0,0,0,0,0,0,0,0,0,0,0,732
52.43672,0,0,44.04584,0,0,3.517442,0,0,0,0,0,0,0,0,0,0,0,758
51.72471,0,0,48.27529,0,0,0,0,0,0,0,0,0,0,0,0,0,0,774
0,0,0,0,0,17.39051,0,0,0,0,0,0,0,0,0,0,0,82.60949,339
0,0,0,0,0,20.46421,0,0,0,0,0,0,0,0,0,0,0,79.53578,330
0,0,0,0,0,23.99899,0,0,0,0,0,0,0,0,0,0,0,76.00101,324
71.9,7.2,0,0,0,20.9,0,0,0,0,0,0,0,0,0,0,0,0,480
2,3.5,14,0,0,0,0,0,10.5,0,66,0,0,0,0,0,0,0,371
61.47783,1.941306,0,8.306149,0,0,0.610279,0,0,27.66443,0,0,0,0,0,0,0,0,663
0,8.925538,0,0,0,0,8.467648,8.053177,0,0,0,0,0,0,0,0,0,74.55364,571
0,8.425385,0,0,0,0,5.994864,15.20381,0,0,0,0,0,0,0,0,0,70.37594,563
0,8.195756,0,0,0,0,4.859564,18.4868,0,0,0,0,0,0,0,0,0,68.45788,559
0,7.978311,0,0,0,0,3.784507,21.59559,0,0,0,0,0,0,0,0,0,66.64159,556
0,7.576292,0,0,0,0,1.796905,27.34321,0,0,0,0,0,0,0,0,0,63.28359,547
0,7.212844,0,0,0,0,0,32.53939,0,0,0,0,0,0,0,0,0,60.24777,539
0,5.134556,0,0,0,0,16.23716,0,0,0,0,0,0,0,0,0,0,78.62828,553
0,13.2281,0,0,0,0,6.971934,0,0,0,0,0,0,0,0,0,0,79.79997,603
0,16.47409,0,0,0,0,3.256031,0,0,0,0,0,0,0,0,0,0,80.26988,629
0,0,0,0,0,0,0,51.92736,0,0,0,0,0,0,0,0,0,48.07264,466
0,3.491076,0,0,0,0,0,43.04816,0,0,0,0,0,0,0,0,0,53.46076,504
0,11.06484,0,0,0,0,0,22.1853,0,0,0,0,0,0,0,0,0,66.74986,579
0,15.09576,0,0,0,0,0,11.35028,0,0,0,0,0,0,0,0,0,73.55397,614
66.9,3.5,20.3,0,3.9,0,0,0,0,5.4,0,0,0,0,0,0,0,0,518
60,4,0,6,6,0,2,2,0,9,11,0,0,0,0,0,0,0,479
64,4,0,2,8,0,0,4,0,8,0,10,0,0,0,0,0,0,502
0,0,0,28.31879,0,0,0,0,0,0,0,0,0,0,0,0,0,71.68121,510
50.73582,10.12908,0,25.99737,2.565474,0,6.673228,0,0,3.899024,0,0,0,0,0,0,0,0,721
32.75,39.01,0,0,0,0,0,0,0,0,0,28.24,0,0,0,0,0,0,859
37.97,13.58,0,0,0,0,0,48.45,0,0,0,0,0,0,0,0,0,0,774
36.83,13.17,3,0,0,0,0,47,0,0,0,0,0,0,0,0,0,0,723
35.69,12.77,3,0,0,0,0,45.54,0,0,0,0,0,0,3,0,0,0,720
0,1.653413,0,0,0,0,0,0,0,0,0,0,0,0,0,98.34659,0,0,308
0,3.427571,0,0,0,0,0,0,0,0,0,0,0,0,0,96.57243,0,0,327
0,5.336199,0,0,0,0,0,0,0,0,0,0,0,0,0,94.6638,0,0,342
59.97994,2.006018,0,1.10331,3.209629,0,1.003009,6.61986,0,11.73521,13.23972,0,0,0,0,0,0,0,480
47.9103,1.732926,0,2.038736,1.732926,0,0,0,3.873599,12.02854,30.07136,0,0,0,0,0,0,0,480
48.44221,3.718593,0,0,1.708543,0,0.40201,1.60804,1.507538,11.9598,30.15075,0,0,0,0,0,0,0,480
51.00603,0.804829,0,0,0.905432,0,0,0,2.213279,12.37424,28.67203,3.018108,0,0,0,0,0,0,470
51,0.7,0,0,1.1,0,0,2.3,0.7,12.1,29.2,0,0,1.9,0,0,0,0,480
47.86495,2.085402,0,1.688183,1.688183,0,0.794439,0,0.595829,11.91658,31.18173,0,0,1.588878,0,0,0,0,480
47.28916,3.614458,0,0,2.811245,0,0,0,3.012048,10.64257,32.12851,0,0,0,0,0,0,0,470
46.14614,2.402402,0,0,1.501501,0,1.001001,0,2.002002,11.21121,35.03503,0,0,0,0,0,0,0,470
46.54655,1.801802,0,0,2.202202,0.4004,0,0,0.700701,11.31131,33.03303,0,0,3.503504,0,0,0,0,470
0,0,0,0,0,2.721524,0,0,0,0,0,0,0,0,0,97.27847,0,0,259
0,0,0,0,0,3.198353,0,0,0,0,0,0,0,0,0,96.80164,0,0,258
0,0,0,0,0,3.69317,0,0,0,0,0,0,0,0,0,96.30683,0,0,253
0,0,0,0,0,4.471412,0,0,0,0,0,0,0,0,0,95.52859,0,0,248
0,0,0,0,0,5.015916,0,0,0,0,0,0,0,0,0,94.98409,0,0,245
0,0,0,0,3.698689,0,0,0,0,0,0,0,0,0,0,96.30131,0,0,271
0,0,0,0,4.579911,0,0,0,0,0,0,0,0,0,0,95.42009,0,0,266
0,0,0,0,5.484555,0,0,0,0,0,0,0,0,0,0,94.51544,0,0,258
0,0,0,0,7.223134,0,0,0,0,0,0,0,0,0,0,92.77686,0,0,249
0,0,0,0,0,0,0,0,0,3.012755,0,0,0,0,0,96.98724,0,0,282
0,0,0,0,0,0,0,0,0,3.941316,0,0,0,0,0,96.05869,0,0,279
0,0,0,0,0,0,0,0,0,4.881679,0,0,0,0,0,95.11832,0,0,275
0,0,0,0,0,0,0,0,0,5.83407,0,0,0,0,0,94.16593,0,0,269
0,0,0,0,0,0,0,0,0,6.798723,0,0,0,0,0,93.20128,0,0,262
0,0,0,0,0,0,0,0,0,7.775876,0,0,0,0,0,92.22412,0,0,257
0.27831,0.314856,0.16124,0,0.239239,5.605628,0,0,0,0,34.11735,0,0,0,0,0,0,59.28338,280
0.27831,0.314856,0.16124,0,0.239239,5.605628,0,0,0,0,34.11735,0,0,0,0,0,0,59.28338,335
0.27831,0.314856,0.16124,0,0.239239,5.605628,0,0,0,0,34.11735,0,0,0,0,0,0,59.28338,336
0.365768,0.354685,0.181637,0,0.323402,6.444654,0,26.53487,0,0,0,0,0,0,0,0,0,65.79498,336
0.365768,0.354685,0.181637,0,0.323402,6.444654,0,26.53487,0,0,0,0,0,0,0,0,0,65.79498,354
0.365768,0.354685,0.181637,0,0.323402,6.444654,0,26.53487,0,0,0,0,0,0,0,0,0,65.79498,365
0.365768,0.354685,0.181637,0,0.323402,6.444654,0,26.53487,0,0,0,0,0,0,0,0,0,65.79498,377
0.365768,0.354685,0.181637,0,0.323402,6.444654,0,26.53487,0,0,0,0,0,0,0,0,0,65.79498,393
0,0,84.46336,0,0,15.53664,0,0,0,0,0,0,0,0,0,0,0,0,448
0,0,81.63393,0,0,15.01618,0,0,0,0,0,0,0,0,0,0,0,0,461
0,0,77.7522,0,0,22.2478,0,0,0,0,0,0,0,0,0,0,0,0,461
0,0,74.96185,0,0,21.44938,0,0,0,0,0,0,0,0,0,0,0,0,441
0,0,69.96893,0,0,30.03107,0,0,0,0,0,0,0,0,0,0,0,0,418
0,0,67.26508,0,0,28.87056,0,0,0,0,0,0,0,0,0,0,0,0,401
0,0,0,0,0,17.11848,0,0,0,0,0,0,0,0,0,0,0,81.31728,299
0,0,0,0,0,16.82604,0,0,0,0,0,0,0,0,0,0,0,79.92811,296
0,54.7951,0,45.2049,0,0,0,0,0,0,0,0,0,0,0,0,0,0,845
4.075522,52.56192,0,43.36256,0,0,0,0,0,0,0,0,0,0,0,0,0,0,852
8.231144,50.28484,0,41.48402,0,0,0,0,0,0,0,0,0,0,0,0,0,0,857
25.70379,40.71068,0,33.58553,0,0,0,0,0,0,0,0,0,0,0,0,0,0,827
0,47.61589,0,52.38411,0,0,0,0,0,0,0,0,0,0,0,0,0,0,799
4.242692,45.60305,0,50.15426,0,0,0,0,0,0,0,0,0,0,0,0,0,0,821
8.553746,43.54637,0,47.89988,0,0,0,0,0,0,0,0,0,0,0,0,0,0,831
12.93483,41.45628,0,45.60889,0,0,0,0,0,0,0,0,0,0,0,0,0,0,836
17.38651,39.3441,0,43.26939,0,0,0,0,0,0,0,0,0,0,0,0,0,0,835
66.55341,0,0,33.44659,0,0,0,0,0,0,0,0,0,0,0,0,0,0,748
61.64437,0,0,38.35562,0,0,0,0,0,0,0,0,0,0,0,0,0,0,748
46.71337,0,0,53.28663,0,0,0,0,0,0,0,0,0,0,0,0,0,0,777
44.19467,0,0,55.80533,0,0,0,0,0,0,0,0,0,0,0,0,0,0,783
73.42065,8.30618,0,18.27317,0,0,0,0,0,0,0,0,0,0,0,0,0,0,775
58.00366,13.12407,0,28.87227,0,0,0,0,0,0,0,0,0,0,0,0,0,0,775
47.93763,16.26975,0,35.79262,0,0,0,0,0,0,0,0,0,0,0,0,0,0,779
38.03633,19.36396,0,42.59971,0,0,0,0,0,0,0,0,0,0,0,0,0,0,790
66.26532,16.06433,0,17.67035,0,0,0,0,0,0,0,0,0,0,0,0,0,0,805
55.81959,20.9972,0,23.18321,0,0,0,0,0,0,0,0,0,0,0,0,0,0,792
21.91255,37.18496,0,40.90249,0,0,0,0,0,0,0,0,0,0,0,0,0,0,813
3.388824,46.00589,0,50.60529,0,0,0,0,0,0,0,0,0,0,0,0,0,0,827
72,2,0,8,13,0,3,0,0,1,0,0,0,0,0,0,0.08,0,555
72,2,0,8,13,0,3,0,0,1,0,0,0,0,0,0,0.21,0,555
72,2,0,8,13,0,3,0,0,1,0,0,0,0,0,0,0.23,0,557
72,2,0,8,13,0,3,0,0,1,0,0,0,0,0,0,0.43,0,557
72,2,0,8,13,0,3,0,0,1,0,0,0,0,0,0,0.56,0,552
46.36127,39.33686,0,0,0,11.5283,0,0,0,0,0,0,0,0,2.773565,0,0,0,650
19.67896,33.39463,0,0,0,9.786832,0,0,0,0,0,0,34.26174,0,2.877832,0,0,0,600
0,0,87.48381,0,0,12.51619,0,0,0,0,0,0,0,0,0,0,0,0,500
48.94965,20.76653,14.1796,0,0,12.17193,0,0,0,0,0,0,0,1.003875,2.928415,0,0,0,500
47.35162,30.13287,6.858342,0,0,11.77456,0,0,0,0,0,0,0,0.971102,2.911502,0,0,0,560
37.2035,48.56403,0,0,0,14.23247,0,0,0,0,0,0,0,0,0,0,0,0,630
64.60267,15.66126,0,0,0,19.73607,0,0,0,0,0,0,0,0,0,0,0,0,480
75.10046,0,0,0,0,24.89954,0,0,0,0,0,0,0,0,0,0,0,0,500
21.63696,19.32489,0,0,0,17.55676,0,0,0,0,0,0,37.67068,0.934185,2.876516,0,0,0,510
56.20174,0,17.13722,0,0,22.80173,0,0,0,0,0,0,0,0.90995,2.949361,0,0,0,460
53.92068,12.03971,8.220837,0,0,21.87628,0,0,0,0,0,0,0,1.018521,2.923977,0,0,0,480
0,0,0,20.67267,17.17123,0,1.321727,0,0,0,0,0,0,0,0,0,0,60.83437,402
0,0,0,20.27715,16.80832,0,3.363175,0,0,0,0,0,0,0,0,0,0,59.55135,421
0,0,0,19.63201,16.67947,0,5.375268,0,0,0,0,0,0,0,0,0,0,58.31325,444
0,0,0,19.6489,16.64698,0,7.036506,0,0,0,0,0,0,0,0,0,0,56.66761,462
0,0,0,19.47876,15.50066,0,9.978134,0,0,0,0,0,0,0,0,0,0,55.04245,480
0,0,0,18.7348,16.61331,0,11.8995,0,0,0,0,0,0,0,0,0,0,52.75238,473
51.25376,15.54664,0,9.327985,0,0,5.616851,0,0,0,0,0,0,0,1.404213,0,13.84153,0,665
0,5.05833,41.23931,0,0,0,0,53.70236,0,0,0,0,0,0,0,0,0,0,577
0,10.11399,39.08757,0,0,0,0,50.79844,0,0,0,0,0,0,0,0,0,0,564
0,15.16697,36.93697,0,0,0,0,47.89606,0,0,0,0,0,0,0,0,0,0,555
0,20.20053,34.6897,0,0,0,0,45.10978,0,0,0,0,0,0,0,0,0,0,554
0,25.244,32.54318,0,0,0,0,42.21283,0,0,0,0,0,0,0,0,0,0,560
0,26.85556,31.8489,0,0,0,0,41.29553,0,0,0,0,0,0,0,0,0,0,564
0,30.25973,30.30375,0,0,0,0,39.43653,0,0,0,0,0,0,0,0,0,0,574
0,0,38.6361,0,0,0,0,61.3639,0,0,0,0,0,0,0,0,0,0,582
0,9.765327,34.87293,0,0,0,0,55.36174,0,0,0,0,0,0,0,0,0,0,554
0,14.66777,32.98372,0,0,0,0,52.34851,0,0,0,0,0,0,0,0,0,0,549
0,19.58346,31.0894,0,0,0,0,49.32713,0,0,0,0,0,0,0,0,0,0,548
0,24.51247,29.18995,0,0,0,0,46.29758,0,0,0,0,0,0,0,0,0,0,554
0,32.43716,26.1754,0,0,0,0,41.38743,0,0,0,0,0,0,0,0,0,0,585
0,0,34.86122,0,0,0,0,65.13879,0,0,0,0,0,0,0,0,0,0,554
0,4.732122,33.21613,0,0,0,0,62.05175,0,0,0,0,0,0,0,0,0,0,546
0,9.484007,31.47227,0,0,0,0,59.04373,0,0,0,0,0,0,0,0,0,0,540
0,14.26691,29.80926,0,0,0,0,55.92383,0,0,0,0,0,0,0,0,0,0,536
0,19.07739,28.13666,0,0,0,0,52.78595,0,0,0,0,0,0,0,0,0,0,539
0,28.78205,24.76237,0,0,0,0,46.45558,0,0,0,0,0,0,0,0,0,0,555
0,30.24985,24.26131,0,0,0,0,45.48883,0,0,0,0,0,0,0,0,0,0,565
0,33.67672,23.0605,0,0,0,0,43.26278,0,0,0,0,0,0,0,0,0,0,588
0,0,68.46013,0,0,0,0,31.53988,0,0,0,0,0,0,0,0,0,0,495
0,0,65.50064,0,0,0,0,34.49936,0,0,0,0,0,0,0,0,0,0,530
0,0,41.12053,0,0,0,0,58.87948,0,0,0,0,0,0,0,0,0,0,584
0,12.71014,70.47031,0,0,0,0,16.81955,0,0,0,0,0,0,0,0,0,0,464
0,11.93783,61.13453,0,0,0,0,26.92764,0,0,0,0,0,0,0,0,0,0,520
0,11.38018,54.39349,0,0,0,0,34.22635,0,0,0,0,0,0,0,0,0,0,542
0,10.87229,48.25412,0,0,0,0,40.87358,0,0,0,0,0,0,0,0,0,0,559
0,9.588525,32.73571,0,0,0,0,57.67577,0,0,0,0,0,0,0,0,0,0,542
0,9.225422,28.34645,0,0,0,0,62.42813,0,0,0,0,0,0,0,0,0,0,530
0,8.888816,24.27749,0,0,0,0,66.83369,0,0,0,0,0,0,0,0,0,0,506
0,8.575908,20.495,0,0,0,0,70.92908,0,0,0,0,0,0,0,0,0,0,491
0,8.427572,18.7019,0,0,0,0,72.87052,0,0,0,0,0,0,0,0,0,0,487
0,8.284282,16.96977,0,0,0,0,74.74595,0,0,0,0,0,0,0,0,0,0,503
0,17.8139,57.8983,0,0,0,0,24.2878,0,0,0,0,0,0,0,0,0,0,540
0,16.78304,49.73477,0,0,0,0,33.48219,0,0,0,0,0,0,0,0,0,0,550
0,13.89794,26.88735,0,0,0,0,59.21471,0,0,0,0,0,0,0,0,0,0,532
0,12.69125,17.33142,0,0,0,0,69.97733,0,0,0,0,0,0,0,0,0,0,508
0,23.49263,53.89776,0,0,0,0,22.60961,0,0,0,0,0,0,0,0,0,0,567
0,18.61102,25.41558,0,0,0,0,55.9734,0,0,0,0,0,0,0,0,0,0,534
0,17.92628,21.42043,0,0,0,0,60.65329,0,0,0,0,0,0,0,0,0,0,520
0,17.29015,17.70883,0,0,0,0,65.00103,0,0,0,0,0,0,0,0,0,0,522
0,29.04873,49.98361,0,0,0,0,20.96766,0,0,0,0,0,0,0,0,0,0,605
0,27.57566,43.23124,0,0,0,0,29.1931,0,0,0,0,0,0,0,0,0,0,586
0,23.36519,23.93098,0,0,0,0,52.70383,0,0,0,0,0,0,0,0,0,0,544
0,22.92544,21.91521,0,0,0,0,55.15936,0,0,0,0,0,0,0,0,0,0,536
0,22.09379,18.10303,0,0,0,0,59.80318,0,0,0,0,0,0,0,0,0,0,540
0,31.84175,36.23645,0,0,0,0,31.92179,0,0,0,0,0,0,0,0,0,0,590
0,28.161,22.43338,0,0,0,0,49.40562,0,0,0,0,0,0,0,0,0,0,557
54,0,0,0,5.16,0,0,10,18.5,7.84,0,0,0,0,4.25,0,0,0,563
56.25,0,0,0,4.5,0,0,11,17,8.5,0,0,0,0,2,0,0,0,569
55,0,0,0,5.16,0,0,11,16,7.84,0,0,0,0,4.25,0,0,0,567
54.15,0,0,0,5.5,0,0,10,18.8,10.8,0,0,0,0,0,0,0,0,523
55.15,0,0,0,5.5,0,0,6,18.8,10.8,0,0,0,0,0,0,0,0,528
0,18.61102,25.41558,0,0,0,0,55.9734,0,0,0,0,0,0,0,0,0,0,542
0,29.41884,30.13121,40.44995,0,0,0,0,0,0,0,0,0,0,0,0,0,0,592
0,0.529894,0,0,0,6.048791,1.019796,1.589682,8.238354,0.24995,0,1.079784,0,0,0,0,0,80.97382,263
0,1.009798,0,0,0,5.768847,0.979804,4.559088,7.858428,0.239952,0,2.059588,0,0,0,0,0,77.26455,308
0,1.45,0,0,0,5.52,0.93,7.26,7.52,0.23,0,2.94,0,0,0,0,0,73.9,336
0,0.47,0,0,0,5.37,0.91,4.23,7.31,0.22,0,2.86,0,0,0,0,0,78.39,302
0,0.93,0,0,0,5.29,0.9,6.96,7.21,0.22,0,0.94,0,0,0,0,0,77.31,313
0,0.89991,0,0,0,5.149486,0.869913,1.359864,7.019299,0.209979,0,2.739727,0,0,0,0,0,81.52186,302
0,1.34,0,0,0,5.079999,0.86,4.01,6.92,0.21,0,0.91,0,0,0,0,0,80.43999,322
0,0.432117,0,0,0,4.974374,0.341674,6.542057,6.783238,0.200985,0,1.768667,0,0,0,0,0,78.73581,306
74.80237,2.56917,9.881423,2.865613,2.865613,0,0,0,1.87747,2.56917,0,0,0,2.56917,0,0,0,0,585
74.00001,2.8,10.1,2.7,3.5,0,0,0,1.4,3.6,0,0,0,1.7,0.2,0,0,0,585
73.62637,2.897103,11.08891,2.697303,2.197802,0,0,0,1.598402,3.796204,0,0,0,1.998002,0.0999,0,0,0,590
74.7,2,11,2.4,2.4,0,0,0,2,3,0,0,0,2.5,0,0,0,0,575
77.60001,1.5,9.000001,2.35,2.5,0,0,0,1.6,2.95,0,0,0,2.5,0,0,0,0,589
75.45,2.5,10,2.35,2,0,0,0,1.6,3.6,0,0,0,2.5,0,0,0,0,589
75.90001,2,10,2.35,2.2,0,0,0,1.6,3.45,0,0,0,2.5,0,0,0,0,585
75.05,2.5,10,2.35,2,0,0,0,1.6,4,0,0,0,2.5,0,0,0,0,589
74.8,2.5,10,2.35,2,0,0,0,1.6,4.25,0,0,0,2.5,0,0,0,0,589
74.25,2.5,11,2.35,2.3,0,0,0,1.6,3.5,0,0,0,2.5,0,0,0,0,580
73.65,3.5,10,3,3.05,0,0,0,1.6,2.7,0,0,0,2.5,0,0,0,0,597
74.5,2.5,10,2.35,2,0,0,0,1.6,4.55,0,0,0,2.5,0,0,0,0,591
73.5,2.9,11.05,2.7,2,0,0,0,1.6,4.25,0,0,0,2,0,0,0,0,587
73.6,2.9,11.05,2.7,2,0,0,0,1.6,4.15,0,0,0,2,0,0,0,0,585
73.52647,2.897103,11.08891,2.697303,2.197802,0,0,0,1.698302,3.896104,0,0,0,1.998002,0,0,0,0,589
73.7,2.9,11.1,2.7,2.2,0,0,0,1.6,3.8,0,0,0,2,0,0,0,0,588
74.2,2.9,11.1,2.7,1.7,0,0,0,1.6,3.8,0,0,0,2,0,0,0,0,599
59.0864,15.88878,5.461768,5.958292,0.695134,0.496524,4.468719,0.496524,6.156902,0,0,0,0,1.191658,0,0,0,0,655
0,0,0,0,0,0,0,0,0,0,0,0,0,0,0,0,0,100,363
46.15441,0,0,53.84558,0,0,0,0,0,0,0,0,0,0,0,0,0,0,812
46.94489,2.668747,0,50.38636,0,0,0,0,0,0,0,0,0,0,0,0,0,0,799
48.63001,8.252371,0,43.11762,0,0,0,0,0,0,0,0,0,0,0,0,0,0,787
52.29826,20.85592,0,26.84583,0,0,0,0,0,0,0,0,0,0,0,0,0,0,808
54.47363,27.73205,0,17.79431,0,0,0,0,0,0,0,0,0,0,0,0,0,0,871
45.91751,0,0,49.28367,0,0,0,0,0,0,0,0,0,0,0,0,0,0,792
56.46537,0,0,43.53463,0,0,0,0,0,0,0,0,0,0,0,0,0,0,766
61.74143,0,0,38.25857,0,0,0,0,0,0,0,0,0,0,0,0,0,0,762
77.04797,0,0,0,0,7.058551,0,0,0,15.89348,0,0,0,0,0,0,0,0,410
77.82806,3.38646,0,0,15.43889,0,3.346594,0,0,0,0,0,0,0,0,0,0,0,490
71.64776,1.558771,0,0,6.632682,0,0,0,0,20.16079,0,0,0,0,0,0,0,0,455
77.62473,3.377613,0,0.928822,15.39855,0,2.670281,0,0,0,0,0,0,0,0,0,0,0,490
76.80504,3.341946,0,0.919014,13.20449,0,2.642084,0,0,3.087426,0,0,0,0,0,0,0,0,515
80.32446,0,0,0,0,19.67555,0,0,0,0,0,0,0,0,0,0,0,0,405
88.94176,0,0,0,0,11.05823,0,0,0,0,0,0,0,0,0,0,0,0,550
76.71181,3.337889,0,2.753694,15.21745,0,1.979157,0,0,0,0,0,0,0,0,0,0,0,495
68.16142,1.542239,0,0,7.499814,0,0,0,0,22.79653,0,0,0,0,0,0,0,0,435
71.18317,3.097327,0,4.258725,0,0,0,0,0,21.46078,0,0,0,0,0,0,0,0,510
75.20966,1.575662,0,0,5.746758,0,0,0,0,17.46792,0,0,0,0,0,0,0,0,475
85.77985,0,0,0,0,14.22014,0,0,0,0,0,0,0,0,0,0,0,0,485
69.95492,9.757106,0,4.471902,15.81607,0,0,0,0,0,0,0,0,0,0,0,0,0,550
72.96848,3.17501,0,4.365536,4.824961,0,0,0,0,14.66602,0,0,0,0,0,0,0,0,515
58.60991,20.20267,0,5.12825,16.05917,0,0,0,0,0,0,0,0,0,0,0,0,0,620
76.82194,3.342682,0,4.596079,15.2393,0,0,0,0,0,0,0,0,0,0,0,0,0,525
74.84564,3.256689,0,4.477842,9.898173,0,0,0,0,7.521654,0,0,0,0,0,0,0,0,520
75.1457,0,0,9.351251,15.50305,0,0,0,0,0,0,0,0,0,0,0,0,0,530
47.9078,31.04111,0,4.877774,16.17332,0,0,0,0,0,0,0,0,0,0,0,0,0,650
70.02536,0,0,9.336501,20.63813,0,0,0,0,0,0,0,0,0,0,0,0,0,510
25.79831,10.2151,52.81049,0,4.435302,0,0,0,0,6.740801,0,0,0,0,0,0,0,0,400
81.89617,1.654469,12.42657,0,4.022791,0,0,0,0,0,0,0,0,0,0,0,0,0,560
63.42572,1.515938,0,0,8.293402,0,0,9.118491,0,8.40291,0,9.243541,0,0,0,0,0,0,510
68.33204,0,0,0,31.66796,0,0,0,0,0,0,0,0,0,0,0,0,0,475
54.28672,0,0,0,27.09607,0,0,0,0,0,0,0,0,0,0,0,18.61721,0,505
46.09151,0,0,0,25.47049,0,0,0,0,0,0,0,0,0,0,0,28.43799,0,506
39.75948,0,0,0,23.66147,0,0,0,0,0,0,0,0,0,0,0,36.57906,0,500
0,0,0,0,0,0,0,0,0,37.09318,0,0,0,0,53.92329,0,8.983535,0,435
0,0,0,0,0,0,0,0,0,42.0535,0,0,0,0,49.03474,0,8.911758,0,420
0,0,0,0,0,0,0,0,0,46.93518,0,0,0,0,44.2237,0,8.84112,0,415
0,0,0,0,0,0,0,0,0,51.74009,0,0,0,0,39.48833,0,8.771591,0,407
69.43763,0,10.05725,0,0,0,0,0,0,0,0,0,0,0,0,0,0,20.50513,722
70.91954,0,12.32626,0,0,0,0,0,0,0,0,0,0,0,0,0,0,16.75419,667
67.51567,0,12.03554,0,0,0,0,0,0,0,0,0,0,0,0,0,0,20.44879,727
63.01772,0,12.16986,0,0,0,0,0,0,0,0,0,0,0,0,0,0,24.81241,757
74.0816,0,17.1678,0,0,0,0,0,0,0,0,0,0,0,0,0,0,8.750602,652
70.45187,0,16.74527,0,0,0,0,0,0,0,0,0,0,0,0,0,0,12.80285,642
68.7032,0,16.54171,0,0,0,0,0,0,0,0,0,0,0,0,0,0,14.75509,647
65.89864,0,25.45244,0,0,0,0,0,0,0,0,0,0,0,0,0,0,8.648913,557
60.17281,0,24.97532,0,0,0,0,0,0,0,0,0,0,0,0,0,0,14.85187,577
80.28817,0,13.13373,0,0,0,0,0,0,0,0,0,6.578091,0,0,0,0,0,587
74.18894,0,12.89451,0,0,0,0,0,0,0,0,0,12.91655,0,0,0,0,0,597
62.96832,0,15.41449,0,0,0,0,0,0,0,0,0,21.61718,0,0,0,0,0,557
76.37614,0,4.685172,0,0,0,0,0,0,0,0,0,9.386361,0,0,0,0,9.55232,727
73.59894,0,4.6236,0,0,0,0,0,0,0,0,0,12.35067,0,0,0,0,9.426784,707
72.20026,0,6.121396,0,0,0,0,0,0,0,0,0,9.197788,0,0,0,0,12.48055,687
73.34366,0,12.74759,0,0,0,0,0,0,0,0,0,9.577034,0,0,0,0,4.331717,607
70.55145,0,12.5767,0,0,0,0,0,0,0,0,0,12.5982,0,0,0,0,4.27365,637
71.30257,0,14.82903,0,0,0,0,0,0,0,0,0,9.549245,0,0,0,0,4.319149,617
0,0,0,0,0,0,0,0,0,12.85792,0,0,0,0,0,87.14208,0,0,235
59.8,0,3,0,0,0,0,19.3,6.7,11,0,0,0,0,0,0,0,0,612
57.6,0,0,0,0,0,0,12,8,13,7.1,0,0,0,2,0,0,0,579
54.9,0,0,0,0,0,0,13.8,8.7,7.3,14.3,0,0,0,0.5,0,0,0,584
54.4,0,0,0,0,0,0,13.6,7.6,8.4,15.7,0,0,0,0,0,0,0,563
62.6273,0,0,0,0,0,0,10.38697,9.266804,9.877801,7.331976,0,0,0,0,0,0,0,606
47.61411,0,0,0,0,0,0,11.09958,5.082987,1.037344,32.78008,0,0,0,0,0,0,0,572
48.4,0.5,0,0,0,0.2,0,11.5,5.8,0.3,33,0,0,0,0,0,0,0,555
49.7,0,0,0,0.6,0,0,11.1,3.1,0.7,33.7,0,0,0,0,0,0,0,542
48.4,1,0,0,0,0,0,11.5,4.8,1,33,0,0,0,0,0,0,0,577
0,0,48.34065,0,0,0,0,0,0,0,51.65936,0,0,0,0,0,0,0,448
0,0,42.12332,0,0,0,0,0,0,0,57.87667,0,0,0,0,0,0,0,451
0,0,31.87449,0,0,0,0,0,0,0,68.12551,0,0,0,0,0,0,0,425
0,0,23.7758,0,0,0,0,0,0,0,76.2242,0,0,0,0,0,0,0,375
0,0,17.21486,0,0,0,0,0,0,0,82.78514,0,0,0,0,0,0,0,338
0,0,14.38038,0,0,0,0,0,0,0,85.61962,0,0,0,0,0,0,0,308
59.25263,0,0,0,40.74736,0,0,0,0,0,0,0,0,0,0,0,0,0,426
55.59895,15.72497,0,0,28.67608,0,0,0,0,0,0,0,0,0,0,0,0,0,489
53.93603,22.88197,0,0,23.182,0,0,0,0,0,0,0,0,0,0,0,0,0,599
52.3697,29.62328,0,0,18.00702,0,0,0,0,0,0,0,0,0,0,0,0,0,778
51.62015,32.84921,0,0,15.53063,0,0,0,0,0,0,0,0,0,0,0,0,0,792
59.71602,0,0,7.431157,32.85282,0,0,0,0,0,0,0,0,0,0,0,0,0,476
55.90425,15.81131,0,5.217611,23.06683,0,0,0,0,0,0,0,0,0,0,0,0,0,505
54.1752,22.98343,0,4.213531,18.62784,0,0,0,0,0,0,0,0,0,0,0,0,0,629
52.5499,29.72521,0,3.269697,14.45519,0,0,0,0,0,0,0,0,0,0,0,0,0,749
52.23647,31.02532,0,3.087685,13.65052,0,0,0,0,0,0,0,0,0,0,0,0,0,776
51.77328,32.94665,0,2.818703,12.46136,0,0,0,0,0,0,0,0,0,0,0,0,0,778
52.82254,29.87944,0,8.216652,9.081366,0,0,0,0,0,0,0,0,0,0,0,0,0,767
52.00468,33.09391,0,7.078253,7.823163,0,0,0,0,0,0,0,0,0,0,0,0,0,787
61.02852,0,0,28.47933,10.49216,0,0,0,0,0,0,0,0,0,0,0,0,0,618
54.84399,23.26716,0,15.9958,5.893061,0,0,0,0,0,0,0,0,0,0,0,0,0,721
53.05192,30.00918,0,12.3785,4.5604,0,0,0,0,0,0,0,0,0,0,0,0,0,795
61.64437,0,0,38.35562,0,0,0,0,0,0,0,0,0,0,0,0,0,0,749
57.15969,16.16639,0,26.67392,0,0,0,0,0,0,0,0,0,0,0,0,0,0,778
55.15347,23.39845,0,21.44808,0,0,0,0,0,0,0,0,0,0,0,0,0,0,811
53.28329,30.14006,0,16.57664,0,0,0,0,0,0,0,0,0,0,0,0,0,0,845
100,0,0,0,0,0,0,0,0,0,0,0,0,0,0,0,0,0,1160
82.95808,0,0,0,0,0,0,0,0,0,0,0,0,0,0,0,0,17.04192,725
41.24592,0,0,0,0,0,0,0,0,0,0,0,58.75408,0,0,0,0,0,660
88.73705,0,6.705678,0,0,0,0,0,0,0,0,0,0,0,0,0,0,4.55727,820
76.8334,0,18.68479,0,0,0,0,0,0,0,0,0,0,0,0,0,0,4.481802,565
53.1753,0,42.49289,0,0,0,0,0,0,0,0,0,0,0,0,0,0,4.331811,375
50.09032,0,41.45721,0,0,0,0,0,0,0,0,0,0,0,0,0,0,8.452465,415
78.74072,0,6.292246,0,0,0,0,0,0,0,0,0,0,0,0,0,0,14.96703,675
66.02262,0,17.34022,0,0,0,0,0,0,0,0,0,0,0,0,0,0,16.63715,610
26.57324,0,57.73246,0,0,0,0,0,0,0,0,0,0,0,0,0,0,15.6943,310
77.04902,0,0,0,0,0,0,0,0,0,0,0,18.7179,0,0,0,0,4.233078,710
73.46375,0,0,0,0,0,0,0,0,0,0,0,18.27184,0,0,0,0,8.264401,680
57.26936,0,0,0,0,0,0,0,0,0,0,0,35.10842,0,0,0,0,7.622221,665
36.74452,0,0,0,0,0,0,0,0,0,0,0,56.44716,0,0,0,0,6.80832,610
68.3952,0,0,0,0,0,0,0,0,0,0,0,17.64124,0,0,0,0,13.96356,700
32.72422,0,0,0,0,0,0,0,0,0,0,0,55.76176,0,0,0,0,11.51402,595
0,0,0,0,6.413568,0,0,0,0,0,0,0,0,0,0,93.58643,0,0,260
0,0,0,0,8.849405,0,0,0,0,0,0,0,0,0,0,91.1506,0,0,250
0,0,0,0,11.46113,0,0,0,0,0,0,0,0,0,0,88.53887,0,0,220
0,0,0,0,14.2685,0,0,0,0,0,0,0,0,0,0,85.73151,0,0,210
38.59689,16.37445,0,45.02867,0,0,0,0,0,0,0,0,0,0,0,0,0,0,779
37.08922,15.73483,0,34.61581,0,0,0,0,12.56014,0,0,0,0,0,0,0,0,0,712
36.37871,15.4334,0,29.7086,0,0,0,0,18.47929,0,0,0,0,0,0,0,0,0,692
35.69491,15.1433,0,24.98586,0,0,0,0,24.17592,0,0,0,0,0,0,0,0,0,675
34.40163,14.59464,0,16.05373,0,0,0,0,34.95,0,0,0,0,0,0,0,0,0,643
0,0,69.96893,0,0,30.03107,0,0,0,0,0,0,0,0,0,0,0,0,417
0,0,69.36052,0,0,29.8895,0,0,0,0,0,0,0,0,0,0,0,0,416
0,0,68.75782,0,0,29.74926,0,0,0,0,0,0,0,0,0,0,0,0,416
0,0,68.16075,0,0,29.61032,0,0,0,0,0,0,0,0,0,0,0,0,414
0,0,67.56924,0,0,29.47268,0,0,0,0,0,0,0,0,0,0,0,0,413
0,0,66.9832,0,0,29.33631,0,0,0,0,0,0,0,0,0,0,0,0,413
0,0,69.45905,0,0,29.93196,0,0,0,0,0,0,0,0,0,0,0,0,421
0,0,68.95253,0,0,29.8335,0,0,0,0,0,0,0,0,0,0,0,0,423
0,0,68.44933,0,0,29.73568,0,0,0,0,0,0,0,0,0,0,0,0,424
0,0,67.45276,0,0,29.54196,0,0,0,0,0,0,0,0,0,0,0,0,426
0,0,69.14372,0,0,29.79608,0,0,0,0,0,0,0,0,0,0,0,0,414
0,0,68.33133,0,0,29.56473,0,0,0,0,0,0,0,0,0,0,0,0,415
0,0,66.74382,0,0,29.11264,0,0,0,0,0,0,0,0,0,0,0,0,417
0,0,68.6615,0,0,29.58827,0,0,0,0,0,0,0,0,0,0,0,0,422
0,0,0,0,0,0,0,0,0,0,0,0,100,0,0,0,0,0,489
0.84318,47.21811,0,51.93871,0,0,0,0,0,0,0,0,0,0,0,0,0,0,817
0,47.58221,0,52.41779,0,0,0,0,0,0,0,0,0,0,0,0,0,0,804
59.56701,23.32696,0,17.10603,0,0,0,0,0,0,0,0,0,0,0,0,0,0,825
25.37178,43.05517,0,31.57305,0,0,0,0,0,0,0,0,0,0,0,0,0,0,821
3.202358,55.70165,0,41.09599,0,0,0,0,0,0,0,0,0,0,0,0,0,0,851
1.59314,56.77375,0,41.63311,0,0,0,0,0,0,0,0,0,0,0,0,0,0,822
63.95367,23.25589,0,12.79044,0,0,0,0,0,0,0,0,0,0,0,0,0,0,856
53.28329,30.14006,0,16.57664,0,0,0,0,0,0,0,0,0,0,0,0,0,0,843
33.63932,42.8137,0,23.54698,0,0,0,0,0,0,0,0,0,0,0,0,0,0,831
15.973,54.21142,0,29.81558,0,0,0,0,0,0,0,0,0,0,0,0,0,0,837
40.07333,8.500408,0,51.42626,0,0,0,0,0,0,0,0,0,0,0,0,0,0,778
38.59689,16.37445,0,45.02867,0,0,0,0,0,0,0,0,0,0,0,0,0,0,789
33.21272,45.08881,0,21.69848,0,0,0,0,0,0,0,0,0,0,0,0,0,0,831
52.22085,33.96995,0,13.8092,0,0,0,0,0,0,0,0,0,0,0,0,0,0,854
63.07354,25.99396,0,10.9325,0,0,0,0,0,0,0,0,0,0,0,0,0,0,867
0,0,0,0,0,25.32476,0,0,0,0,0,0,0,0,0,0,0,74.67524,316
0,0,0,0,0,23.93003,0,0,0,0,0,0,0,0,0,0,0,71.72285,357
0,0,0,0,0,15.89174,0,0,0,0,0,0,0,0,0,0,0,84.10826,325
0,0,0,0,0,12.62444,0,0,0,0,0,0,0,0,0,0,0,87.37556,283
0,0,0,0,0,13.41863,0,0,0,0,0,0,0,0,0,0,0,81.95403,354
80.08571,0,0,0,0,19.9143,0,0,0,0,0,0,0,0,0,0,0,0,449
0,0,0,0,0,0,0,0,0,0,34.78606,0,65.21394,0,0,0,0,0,466
0,0,0,0,0,2.741536,0,0,0,0,20.47793,0,76.78054,0,0,0,0,0,484
0,0,0,0,0,4.512479,0,0,0,0,11.23533,0,84.25219,0,0,0,0,0,496
0,0,0,0,0,6.665245,0,0,0,0,0,0,93.33475,0,0,0,0,0,525
70,0,23,0,7,0,0,0,0,0,0,0,0,0,0,0,0,0,500
0,0,0,0,22.31602,0,0,0,0,0,0,0,0,0,0,0,0,76.59425,187
0,0,0,0,26.13659,0,0,0,0,0,0,0,0,0,0,0,0,73.15998,238
0,0,0,0,30.25056,0,0,0,0,0,0,0,0,0,0,0,0,69.28,279
0,0,0,0,39.57569,0,0,0,0,0,0,0,0,0,0,0,0,60.42431,300
0,0,100,0,0,0,0,0,0,0,0,0,0,0,0,0,0,0,247
0,0,93.35234,0,0,0,0,0,0,6.64766,0,0,0,0,0,0,0,0,297
0,0,68.91801,0,0,0,0,0,0,31.08198,0,0,0,0,0,0,0,0,417
0,0,20,0,0,0,0,50,0,0,0,0,0,0,0,0,30,0,500
82.43078,0,0,0,0,17.56922,0,0,0,0,0,0,0,0,0,0,0,0,461
69.7818,0,0,0,0,14.87628,0,0,0,0,0,0,0,15.34193,0,0,0,0,533
66.38178,0,0,0,0,14.14855,0,0,0,0,0,0,0,19.46966,0,0,0,0,561
63.33334,0,0,0,0,13.49881,0,0,0,0,0,0,0,23.16785,0,0,0,0,579
85.12553,0,0,0,0,14.87447,0,0,0,0,0,0,0,0,0,0,0,0,470
72.31934,0,0,0,0,12.64016,0,0,0,0,0,0,0,15.0405,0,0,0,0,541
65.75883,0,0,0,0,11.48773,0,0,0,0,0,0,0,22.75345,0,0,0,0,587
73.55765,0,0,0,0,11.54895,0,0,0,0,0,0,0,14.8934,0,0,0,0,553
66.93275,0,0,0,0,10.51437,0,0,0,0,0,0,0,22.55288,0,0,0,0,623
74.76553,0,0,0,0,10.48455,0,0,0,0,0,0,0,14.74992,0,0,0,0,572
54.73799,13.53286,0,24.28159,0,0,6.880779,0,0,0,0,0,0,0,0,0,0,0,738
54.62394,13.50466,0,24.231,0,0,6.866442,0,0,0,0,0,0,0,0,0,0,0,735
54.27923,13.41944,0,24.07809,0,0,6.823112,0,0,0,0,0,0,0,0.631039,0,0,0,715
52.75515,13.04265,0,23.40201,0,0,6.631529,0,0,0,0,0,0,0,0.613321,0,3.555343,0,715
52.36374,12.94588,0,23.22839,0,0,6.582327,0,0,0,0,0,0,0,0.60877,0,3.528965,0,718
0,0,0,0,0,1.09583,0,0,0,0,0,0,0,0,0,0,0,98.90417,297
0,0,0,0,0,2.285591,0,0,0,0,0,0,0,0,0,0,0,97.71441,272
0,0,0,0,0,3.581898,0,0,0,0,0,0,0,0,0,0,0,96.4181,260
0,0,0,0,0,6.557038,0,0,0,0,0,0,0,0,0,0,0,93.44296,264
0,0,0,0,0,8.275441,0,0,0,0,0,0,0,0,0,0,0,91.72456,283
0,0,0,0,0,10.18131,0,0,0,0,0,0,0,0,0,0,0,89.81869,300
0,0,0,0,0,12.30709,0,0,0,0,0,0,0,0,0,0,0,87.6929,308
0,0,0,0,0,17.39051,0,0,0,0,0,0,0,0,0,0,0,82.60949,340
0,0,0,0,2.246489,0,0,0,0,0,0,0,0,0,0,0,0,97.75351,268
0,0,0,0,4.627091,0,0,0,0,0,0,0,0,0,0,0,0,95.37291,243
0,0,0,0,9.841724,0,0,0,0,0,0,0,0,0,0,0,0,90.15828,227
0,0,0,0,12.70549,0,0,0,0,0,0,0,0,0,0,0,0,87.29452,234
0,0,0,0,15.76339,0,0,0,0,0,0,0,0,0,0,0,0,84.23661,243
0,0,0,0,19.03588,0,0,0,0,0,0,0,0,0,0,0,0,80.96413,255
0,0,0,0,26.32175,0,0,0,0,0,0,0,0,0,0,0,0,73.67825,279
0,0,0,0,30.39324,0,0,0,0,0,0,0,0,0,0,0,0,69.60676,284
0,0,0,0,0,0,0,0,0,0,0,0,0,0,0,0,27.2733,72.7267,495
0,1.395639,0,0,0,0,0,0,0,0,0,0,0,0,0,0,30.60196,68.0024,540
0,0,0,0,3.982315,0,0,0,0,0,0,0,0,0,0,0,34.20219,61.8155,480
85.00864,0,0,0,14.99136,0,0,0,0,0,0,0,0,0,0,0,0,0,482
92.79517,0,0,0,7.204828,0,0,0,0,0,0,0,0,0,0,0,0,0,468
94.64481,0,0,0,5.35519,0,0,0,0,0,0,0,0,0,0,0,0,0,450
38,7,0,25.3,0,0,6.6,0,0,0,22,0,0,0,0,0,0,0,688
68,4,0,6,10.5,0,3.5,3.5,0,3.5,0,0,0,0,0,0,0.5,0,530
72,2,0,7,13.5,0,4,0,0,1,0,0,0,0,0,0,0,0,520
29.82107,4.970179,24.85089,0,0,0,0,0,24.85089,0,9.940357,0,0,0,0,0,4.970179,0,660
29.82107,4.473161,24.85089,0,0,0,0,0,24.85089,0,9.940357,0,0,0.497018,0,0,4.970179,0,660
76.79861,0,0,10.34147,12.58107,0,0,0,0,0,0,0,0,0,0,0,0,0,569
76.82773,0,0,10.50385,12.66842,0,0,0,0,0,0,0,0,0,0,0,0,0,570
30,0,0,30,0,0,0,0,0,0,0,0,0,0,0,0,40,0,616
50,0,0,30,0,0,0,0,0,0,0,0,0,0,0,0,20,0,674
0,0,55.8,0,0,0,0,0,0,0,44.2,0,0,0,0,0,0,0,445
0,0,43.8,0,0,0,0,0,0,0,56.2,0,0,0,0,0,0,0,455
0,0,40.5,0,0,0,0,0,0,0,59.5,0,0,0,0,0,0,0,452
0,0,32.1,0,0,0,0,0,0,0,67.9,0,0,0,0,0,0,0,430
0,0,22.27772,0,0,0,0,0,0,0,77.72228,0,0,0,0,0,0,0,400
20.8,0,0,0,0,0,0,0,0,0,79.2,0,0,0,0,0,0,0,408
71.93848,10.17313,0,0,0,17.88839,0,0,0,0,0,0,0,0,0,0,0,0,485
58,5,22,0,5,3,0,0,0,3,0,0,0,1,3,0,0,0,454
65.61439,14.94506,0,0,0,19.44056,0,0,0,0,0,0,0,0,0,0,0,0,470
61.85237,14.10282,0,0,0,18.35367,0,0,0,0,0,0,0,0,5.691138,0,0,0,480
60.14,14.74,0,0,0,19.17,0,0,0,0,0,0,0,0,5.95,0,0,0,480
58.91,13.44,0,0,0,17.48,0,0,0,0,0,0,0,0,10.17,0,0,0,500
55.51,14.55,0,0,0,18.93,0,0,0,0,0,0,0,0,11.01,0,0,0,500
66,0,0,0,34,0,0,0,0,0,0,0,0,0,0,0,0,0,492
62.8,0,0,0,29.1,0,0,8.1,0,0,0,0,0,0,0,0,0,0,489
57.3,0,0,0,20.7,0,0,22,0,0,0,0,0,0,0,0,0,0,503
52.8,0,0,0,13.6,0,0,33.6,0,0,0,0,0,0,0,0,0,0,531
48,0,0,0,6.2,0,0,45.8,0,0,0,0,0,0,0,0,0,0,593
44,0,0,0,0,0,0,56,0,0,0,0,0,0,0,0,0,0,718
0,0,0,0,30.39324,0,0,0,0,0,0,0,0,0,0,0,0,69.60676,271
0,0,2.716798,0,30.38769,0,0,0,0,0,0,0,0,0,0,0,0,66.89551,298
0,0,6.756501,0,29.44151,0,0,0,0,0,0,0,0,0,0,0,0,63.80199,327
0,0,12.46923,0,30.4437,0,0,0,0,0,0,0,0,0,0,0,0,57.08707,351
0,0,22.89387,0,30.42916,0,0,0,0,0,0,0,0,0,0,0,0,46.67696,412
0,0,28.33731,0,30.61185,0,0,0,0,0,0,0,0,0,0,0,0,41.05085,395
0,0,34.91921,0,30.62606,0,0,0,0,0,0,0,0,0,0,0,0,34.45472,422
0,0,45.92648,0,30.66432,0,0,0,0,0,0,0,0,0,0,0,0,23.4092,432
0,0,54.89403,0,30.74714,0,0,0,0,0,0,0,0,0,0,0,0,14.35883,465
0,0,65.24699,0,30.8099,0,0,0,0,0,0,0,0,0,0,0,0,3.943114,472
45.26686,44.48728,0,0,10.24586,0,0,0,0,0,0,0,0,0,0,0,0,0,800
0,0,20.26918,0,0,0,0,0,0,0,48.7366,0,0,0,0,0,0,30.99422,355
74.7,0,0,0,0,0,0,0,0,19.9,0,0,0,0,5,0,0,0,573
82.5,0,0,0,12,0,0,0,0,0,0,0,0,0,5,0,0,0,538
80.2,0,0,0,9.600001,1.5,0,0,0,0,4,0,0,0,4.2,0,0,0,475
66.4,1,2,0,7.5,0,0,0,1,2.5,15.2,0,0,1.1,3,0,0,0,529
68.4,0,0,0,7.5,0,0,0,0,2.6,18.5,0,0,0,2.7,0,0,0,490
80.65361,3.297996,11.25952,0.453464,4.009487,0,0.325917,0,0,0,0,0,0,0,0,0,0,0,560
76.08201,3.111059,9.55918,0,1.891111,0,0,9.356637,0,0,0,0,0,0,0,0,0,0,600
79.4706,3.249622,5.547185,0,3.950677,0,0,0,7.781915,0,0,0,0,0,0,0,0,0,580
83.4381,0,12.51159,0,4.050313,0,0,0,0,0,0,0,0,0,0,0,0,0,520
83.11846,0,10.19754,0,4.034797,0,0,0,2.649204,0,0,0,0,0,0,0,0,0,520
82.80126,0,7.90115,0,4.019399,0,0,0,5.278188,0,0,0,0,0,0,0,0,0,530
57.91255,15.10688,0,26.98057,0,0,0,0,0,0,0,0,0,0,0,0,0,0,755
62.22485,15.06169,0,22.71346,0,0,0,0,0,0,0,0,0,0,0,0,0,0,770
64.96392,15.03298,0,20.0031,0,0,0,0,0,0,0,0,0,0,0,0,0,0,770
65.78645,15.22332,0,15.75495,0,0,3.235292,0,0,0,0,0,0,0,0,0,0,0,760
60.31445,13.95707,0,14.44448,0,0,0,11.284,0,0,0,0,0,0,0,0,0,0,760
57.83107,13.38241,0,11.4755,0,0,0,17.31103,0,0,0,0,0,0,0,0,0,0,750
63.6861,14.73729,0,15.25194,0,0,0,0,6.324659,0,0,0,0,0,0,0,0,0,750
62.94326,14.56539,0,12.48992,0,0,0,0,10.00142,0,0,0,0,0,0,0,0,0,735
60.40482,18.13678,0,18.25781,0,0,3.200585,0,0,0,0,0,0,0,0,0,0,0,765
60.86221,18.27412,0,15.70395,0,0,5.159712,0,0,0,0,0,0,0,0,0,0,0,755
53.16921,15.96426,0,13.71897,0,0,0,17.14756,0,0,0,0,0,0,0,0,0,0,760
58.49634,17.56376,0,17.68095,0,0,0,0,6.258955,0,0,0,0,0,0,0,0,0,750
57.82104,17.36099,0,14.91925,0,0,0,0,9.898719,0,0,0,0,0,0,0,0,0,740
54.43785,20.1584,0,25.40375,0,0,0,0,0,0,0,0,0,0,0,0,0,0,770
57.67562,20.11324,0,22.21114,0,0,0,0,0,0,0,0,0,0,0,0,0,0,780
62.41603,20.04711,0,17.53686,0,0,0,0,0,0,0,0,0,0,0,0,0,0,800
68.32048,13.63975,0,18.03977,0,0,0,0,0,0,0,0,0,0,0,0,0,0,780
66.97067,13.37027,0,13.30629,0,0,0,0,6.352772,0,0,0,0,0,0,0,0,0,745
66.18609,13.21363,0,10.55493,0,0,0,0,10.04536,0,0,0,0,0,0,0,0,0,730
65.67316,13.11123,0,8.756222,0,0,0,0,12.45938,0,0,0,0,0,0,0,0,0,725
68.19231,13.61416,0,16.22316,1.970381,0,0,0,0,0,0,0,0,0,0,0,0,0,740
68.06461,13.58866,0,14.41335,3.933383,0,0,0,0,0,0,0,0,0,0,0,0,0,715
68.02705,13.58117,2.207942,16.18384,0,0,0,0,0,0,0,0,0,0,0,0,0,0,750
67.73612,13.52308,4.396999,14.34379,0,0,0,0,0,0,0,0,0,0,0,0,0,0,730
67.89996,13.55579,2.203817,14.37849,1.961934,0,0,0,0,0,0,0,0,0,0,0,0,0,710
58.85822,17.67241,2.154804,9.979945,1.9183,0,3.118638,0,6.297675,0,0,0,0,0,0,0,0,0,690
64.08426,14.82943,2.177566,7.454402,1.938564,0,3.151581,0,6.364201,0,0,0,0,0,0,0,0,0,680
67.39124,13.45423,2.187306,5.461648,1.947235,0,3.165678,0,6.392666,0,0,0,0,0,0,0,0,0,680
60,5,0,5.6,16.8,0,0,0,0,0,0,0,0,0,0,0,0,9.100001,560
57.91429,11.58095,0,23.42857,4.761905,0,2.314286,0,0,0,0,0,0,0,0,0,0,0,735
17.75,0,82.25,0,0,0,0,0,0,0,0,0,0,0,0,0,0,0,277
65.24823,3.546099,22.59372,0,3.039514,0,0,0,0,5.572442,0,0,0,0,0,0,0,0,486
72.07207,1.701702,0,6.706707,14.31432,0,3.903904,0,0,1.301301,0,0,0,0,0,0,0,0,524
0,0,0,0,0,0,0,0,0,0,0,0,100,0,0,0,0,0,522
71.91389,0,0,0,21.19473,0,6.89138,0,0,0,0,0,0,0,0,0,0,0,504
66.6692,0,0,0,26.45057,0,6.880236,0,0,0,0,0,0,0,0,0,0,0,482
60.32719,0,0,0,36.30053,0,3.372277,0,0,0,0,0,0,0,0,0,0,0,433
61.44144,0,0,0,31.68944,0,6.869128,0,0,0,0,0,0,0,0,0,0,0,454
63.79815,0,0,0,21.93663,0,14.26521,0,0,0,0,0,0,0,0,0,0,0,535
68.33204,0,0,0,31.66796,0,0,0,0,0,0,0,0,0,0,0,0,0,475
0,0,0,0,0,0,0,0,0,1.46614,0,0,0,0,0,94.39659,0,0,314
0,0,0,0,5.225091,0,0,0,0,0,0,34.94225,0,0,0,0,0,59.83266,432
0,0,0,0,10.83038,0,0,0,0,0,0,27.16013,0,0,0,0,0,62.00949,393
0,0,0,0,16.85893,0,0,0,0,0,0,18.79038,0,0,0,0,0,64.35069,363
0,0,0,0,23.36056,0,0,0,0,0,0,9.76383,0,0,0,0,0,66.8756,324
0,0,0,0,30.39324,0,0,0,0,0,0,0,0,0,0,0,0,69.60676,337
0,0,100,0,0,0,0,0,0,0,0,0,0,0,0,0,0,0,249
0,0,97.79092,0,0,2.209076,0,0,0,0,0,0,0,0,0,0,0,0,303
0,0,94.4708,0,0,5.529194,0,0,0,0,0,0,0,0,0,0,0,0,385
0,0,92.95908,0,0,7.040926,0,0,0,0,0,0,0,0,0,0,0,0,424
0,0,91.9194,0,0,8.080601,0,0,0,0,0,0,0,0,0,0,0,0,446
0,0,90.30964,0,0,9.690357,0,0,0,0,0,0,0,0,0,0,0,0,477
0,0,87.48381,0,0,12.51619,0,0,0,0,0,0,0,0,0,0,0,0,490
0,0,84.46336,0,0,15.53664,0,0,0,0,0,0,0,0,0,0,0,0,493
0,0,81.22746,0,0,18.77255,0,0,0,0,0,0,0,0,0,0,0,0,481
0,0,77.7522,0,0,22.2478,0,0,0,0,0,0,0,0,0,0,0,0,460
0,0,74.01002,0,0,25.98998,0,0,0,0,0,0,0,0,0,0,0,0,431
0,0,65.59162,0,0,34.40837,0,0,0,0,0,0,0,0,0,0,0,0,361
0,0,60.83433,0,0,39.16568,0,0,0,0,0,0,0,0,0,0,0,0,326
0,0,95.52422,0,4.47578,0,0,0,0,0,0,0,0,0,0,0,0,0,297
0,0,90.99877,0,9.00123,0,0,0,0,0,0,0,0,0,0,0,0,0,356
0,0,86.42282,0,13.57718,0,0,0,0,0,0,0,0,0,0,0,0,0,405
0,0,81.79552,0,18.20448,0,0,0,0,0,0,0,0,0,0,0,0,0,450
0,0,77.11599,0,22.88401,0,0,0,0,0,0,0,0,0,0,0,0,0,468
0,0,72.38336,0,27.61664,0,0,0,0,0,0,0,0,0,0,0,0,0,473
0,0,67.59671,0,32.40329,0,0,0,0,0,0,0,0,0,0,0,0,0,456
0,0,32.4967,0,67.5033,0,0,0,0,0,0,0,0,0,0,0,0,0,242
0,0,93.35234,0,0,0,0,0,0,6.64766,0,0,0,0,0,0,0,0,295
0,0,80.7256,0,0,0,0,0,0,19.2744,0,0,0,0,0,0,0,0,384
0,0,74.72448,0,0,0,0,0,0,25.27552,0,0,0,0,0,0,0,0,420
0,0,68.91801,0,0,0,0,0,0,31.08198,0,0,0,0,0,0,0,0,442
0,0,63.29689,0,0,0,0,0,0,36.70311,0,0,0,0,0,0,0,0,444
0,0,57.85238,0,0,0,0,0,0,42.14762,0,0,0,0,0,0,0,0,428
0,0,100,0,0,0,0,0,0,0,0,0,0,0,0,0,0,0,260
0,0,90.30964,0,0,9.690357,0,0,0,0,0,0,0,0,0,0,0,0,449
0,0,76.8968,0,0,23.10319,0,0,0,0,0,0,0,0,0,0,0,0,443
0,0,100,0,0,0,0,0,0,0,0,0,0,0,0,0,0,0,255
0,0,95.5,0,4.5,0,0,0,0,0,0,0,0,0,0,0,0,0,320
0,0,91,0,9,0,0,0,0,0,0,0,0,0,0,0,0,0,375
0,0,81.8,0,18.2,0,0,0,0,0,0,0,0,0,0,0,0,0,468
0,0,90.1,0,8.9,0,0,0,0,0,0,0,0,0,0,0,0,0,378
0,0,85.6,0,13.4,0,0,0,0,0,0,0,0,0,0,0,0,0,432
0,0,81,0,18,0,0,0,0,0,0,0,0,0,0,0,0,0,470
0,0,76.3,0,22.7,0,0,0,0,0,0,0,0,0,0,0,0,0,480
0,0,65.64587,0,0,0,0,34.35413,0,0,0,0,0,0,0,0,0,0,585
0,0,59.63356,0,0,0,0,40.36644,0,0,0,0,0,0,0,0,0,0,589
0,0,54.29875,0,0,0,0,45.70125,0,0,0,0,0,0,0,0,0,0,596
0,0,43.04615,0,0,0,0,56.95385,0,0,0,0,0,0,0,0,0,0,596
0,0,0,0,0,0,0,1.458918,0,0,0,0,98.54108,0,0,0,0,0,545
0,0,0,0,0,0,0,2.904372,0,0,0,0,97.09563,0,0,0,0,0,560
0,0,0,0,0,0,0,4.336549,0,0,0,0,95.66345,0,0,0,0,0,565
0,0,0,0,0,0,0,7.161794,0,0,0,0,92.8382,0,0,0,0,0,580
0,0,0,0,0,0,0,11.30453,0,0,0,0,88.69547,0,0,0,0,0,581
0,0,0,0,0,0,0,12.66075,0,0,0,0,87.33926,0,0,0,0,0,569
0,0,44.79216,0,0,0,0,0,52.36421,0,0,0,0,0,0,0,0,0,523
0,0,0,0,0,0,0,0,0,0,0,0,100,0,0,0,0,0,556
0,0,0,0,0,0.287704,0,0,0,0,0,0,99.7123,0,0,0,0,0,455
0,0,0,0,0,0.579578,0,0,0,0,0,0,99.42042,0,0,0,0,0,445
0,0,0,0,0,1.481148,0,0,0,0,0,0,98.51885,0,0,0,0,0,453
0,0,0,0,0,2.423702,0,0,0,0,0,0,97.5763,0,0,0,0,0,467
0,0,0,0,0,3.076241,0,0,0,0,0,0,96.92376,0,0,0,0,0,478
0,0,0,0,0,3.749175,0,0,0,0,0,0,96.25082,0,0,0,0,0,490
0,0,0,0,0,4.798955,0,0,0,0,0,0,95.20104,0,0,0,0,0,510
0,0,0,0,0,5.90037,0,0,0,0,0,0,94.09963,0,0,0,0,0,518
0,0,0,0,0,6.665245,0,0,0,0,0,0,93.33475,0,0,0,0,0,520
0,0,0,0,0,8.693837,0,0,0,0,0,0,91.30616,0,0,0,0,0,515
61,4,25,0,8,1,0,0,1,0,0,0,0,0,0,0,0,0,480
60.4,3.9,22.7,0,9.999999,1,0,0,0.5,1.5,0,0,0,0,0,0,0,0,515
62.30556,7.552194,0,0,0,0,0,0,30.14225,0,0,0,0,0,0,0,0,0,678
50.28527,21.33316,0,0,0,0,0,0,28.38157,0,0,0,0,0,0,0,0,0,710
44.78679,27.63704,0,0,0,0,0,0,27.57617,0,0,0,0,0,0,0,0,0,739
0,0,0,0,0,6.665245,0,0,0,0,0,0,93.33475,0,0,0,0,0,532
0,0,0,0,12.90115,0,0,0,0,0,0,0,87.09885,0,0,0,0,0,546
0,0,0,0,0,4.825857,0,0,0,5.070896,0,0,90.10325,0,0,0,0,0,505
0,0,0,0,0,1.504443,0,0,0,14.2275,0,0,84.26807,0,0,0,0,0,512
0,0,0,0,0,0,0,0,0,18.375,0,0,81.625,0,0,0,0,0,557
0,0,0,0,9.516317,0,0,0,0,4.820987,0,0,85.6627,0,0,0,0,0,533
0,0,0,0,6.2413,0,0,0,0,9.485569,0,0,84.27313,0,0,0,0,0,528
0,0,0,0,3.070837,0,0,0,0,14.00123,0,0,82.92793,0,0,0,0,0,533
28.479,0,0,45.21129,0,0,3.378458,0,0,0,0,0,0,0,0,0,0,22.93125,724
28.84653,0,0,41.20662,0,0,6.719676,0,0,0,0,0,0,0,0,0,0,23.22718,716
29.24209,0,0,37.12062,0,0,10.09159,0,0,0,0,0,0,0,0,0,0,23.54569,707
29.61079,0,0,32.87897,0,0,13.66768,0,0,0,0,0,0,0,0,0,0,23.84257,700
30.41665,0,0,24.09804,0,0,20.99386,0,0,0,0,0,0,0,0,0,0,24.49144,683
1.204518,0,0,0,0,2.396145,0,0,13.05299,0,17.89803,0,0,0,0,0,0,65.44833,292
2.449229,0,0,0,0,2.436123,0,0,13.27077,0,18.19664,0,0,0,0,0,0,63.64724,318
5.067555,0,0,0,0,2.52022,0,0,13.72889,0,18.82481,0,0,0,0,0,0,59.85853,348
6.445699,0,0,0,0,2.564484,0,0,13.97001,0,19.15544,0,0,0,0,0,0,57.86437,350
7.873119,0,0,0,0,2.61033,0,0,14.21976,0,19.49789,0,0,0,0,0,0,55.7989,350
9.352505,0,0,0,0,2.657846,0,0,14.4786,0,19.85281,0,0,0,0,0,0,53.65824,344
50.08515,28.28382,0,0,0,0,7.453564,14.17746,0,0,0,0,0,0,0,0,0,0,854
48.25541,31.21946,0,0,0,0,6.491646,14.0335,0,0,0,0,0,0,0,0,0,0,882
50.08515,28.28382,0,0,0,0,7.453564,14.17746,0,0,0,0,0,0,0,0,0,0,960
0,0,68.5584,0,31.44159,0,0,0,0,0,0,0,0,0,0,0,0,0,410
0,39.70963,36.15218,0,24.13819,0,0,0,0,0,0,0,0,0,0,0,0,0,430
0,0,62.99601,0,32.71438,0,2.431302,0,0,0,0,0,0,1.858307,0,0,0,0,440
0,4.502121,61.48188,0,32.84031,0,0,0,0,0,0,0,0,0,1.175688,0,0,0,430
4.512761,0,61.70191,0,32.58543,0,0,0,0,0,0,0,0,0,1.199894,0,0,0,460
13.46948,6.095284,46.82161,0,32.41983,0,0,0,0,0,0,0,0,0,1.193796,0,0,0,420
10.1,0,24.5,0,0,0,0,0,65.4,0,0,0,0,0,0,0,0,0,636
9.619048,0,23.33333,0,0,0,0,4.761905,62.28572,0,0,0,0,0,0,0,0,0,603
9.619048,4.761905,23.33333,0,0,0,0,0,62.28572,0,0,0,0,0,0,0,0,0,620
9.619048,0,23.33333,0,0,0,0,0,62.28572,0,0,0,0,0,0,0,0,0,590
9.619048,0,23.33333,0,0,0,0,0,62.28572,0,0,0,0,0,0,0,0,0,618
9.619048,0,23.33333,0,0,0,0,0,62.28572,0,4.761905,0,0,0,0,0,0,0,600
9.619048,0,23.33333,0,0,0,0,0,62.28572,0,0,0,0,0,4.761905,0,0,0,595
9.619048,0,23.33333,0,0,0,0,0,62.28572,0,0,0,0,4.761905,0,0,0,0,600
9.619048,0,23.33333,0,0,0,0,0,62.28572,0,0,0,0,0,0,0,0,0,610
9.619048,0,23.33333,0,0,0,0,0,62.28572,0,0,0,0,0,0,0,0,0,600
9.619048,0,23.33333,0,0,0,0,0,62.28572,0,0,0,0,0,0,0,0,0,604
80.59701,3.980099,0,0,0,12.43781,0,0,0,2.487562,0,0,0,0,0,0,0,0.497512,460
78.64078,3.883495,0,0,0,12.13592,0,0,0,2.427185,0,0,0,0,0,0,0,2.912621,460
77.88461,3.846154,0,0,0,12.01923,0,0,0,2.403846,0,0,0,0,0,0,0,3.846154,460
75.98039,9.803922,0,0,0,12.2549,0,0,0,0,0,0,0,0,0,0,0,1.960784,480
75.98039,9.803922,0,0,0,9.803922,0,0,0,2.45098,0,0,0,0,0,0,0,1.960784,470
78.81773,7.389163,0,0,3.940887,7.881773,0,0,0,0,0,0,0,0,0,0,0,1.970443,450
60.49019,0,5.686274,8.333332,6.862745,0,0,5.882352,0,0,0,0,0,10.78431,0,0,0,0,617
60.17964,0,17.66467,0.998004,0.698603,0,0,7.984032,0,7.784431,0,0,0,4.491018,0,0,0,0,580
0,2.4,11.3,10,0,0,4.5,30.7,1,0,0,0,0,0,0,0,0,40.1,578
0,2.3,10.6,9.5,0,0,2.8,37.3,1,0,0,0,0,0,0,0,0,35.5,570
0,13.7,1.7,0,0,0,2.2,0,4.5,0,0,0,0,0,0,0,0,77.9,560
0,13.17308,1.634615,0,0,0,2.115384,0,4.326922,0,0,0,0,0,0,0,0,74.90384,560
2.01005,0,8.241206,0,0,0,0,1.809045,11.8593,0,76.0804,0,0,0,0,0,0,0,375
2.095808,0,8.183632,0,0,0,0,1.996008,12.57485,0,74.6507,0,0,0,0,0,0,0,364
2.089552,0,8.159204,0,0,0,0,1.99005,12.53731,0,74.22885,0,0,0,0,0,0,0,362
1.998002,0,9.290709,0,0,0,0,0,12.78721,0,75.92407,0,0,0,0,0,0,0,372
1,0,9.1,0,0,0,0,0,12.8,0,76.1,0,0,0,0,0,0,0,361
0.992063,0,8.829365,0,0,0,0,0,12.59921,0,74.60317,0,0,0,0,0,0,0,327
69.84408,1.180463,0,8.459988,13.28021,0,3.246274,0,0,0,0,0,0,0,1.967439,0,0.049186,0,650
74.7454,1.161638,13.92964,1.582231,6.258825,0.110155,0,0,0,0,0,0,0,0.025035,0.130184,0,0.044062,1.782513,514
73.80598,0.149972,13.93735,0.169968,3.709295,0.729861,0,0,6.998671,0.009998,0,0,0,0,0.020996,0,0.017997,0.449914,500
0,0,0,0,0,0,0,0,0,0,0,0,0,0,0,0,42.85785,57.14215,511
0,0,0,0,0,0,0,0,0,0,0,0,0,0,0,0,42.85785,57.14215,502
0,0,0,0,0,0,0,0,0,0,0,0,0,0,0,0,42.85785,57.14215,500
0,0,0,0,0,0,0,0,0,0,0,0,0,0,0,0,42.85785,57.14215,500
0,0,0,0,19.46122,6.255119,0,0,0,0,0,0,0,0,0,0,0,74.28365,248
0,0,0,0,13.42517,9.70885,0,0,0,0,0,0,0,0,0,0,0,76.86598,258
0,0,0,0,0,17.39051,0,0,0,0,0,0,0,0,0,0,0,82.60949,333
0,0,0,0,0,0,0,0.269946,0,0,50.58989,0.189962,0,0.859828,0,0.129974,11.09778,32.29354,494
46,0,0,0,2.5,0,0,0,0,5.6,45.3,0,0,0,0,0,0,0,448
0,0,100,0,0,0,0,0,0,0,0,0,0,0,0,0,0,0,285
0,1.832468,30.65507,0,0,0,0,67.51247,0,0,0,0,0,0,0,0,0,0,571
0,3.671211,30.08088,0,0,0,0,66.24791,0,0,0,0,0,0,0,0,0,0,571
0,7.367656,28.92658,0,0,0,0,63.70577,0,0,0,0,0,0,0,0,0,0,561
55,0,0,0,0,0,0,0,0,0,0,45,0,0,0,0,0,0,713
