Repository: liubin06/DeepGlassNet

# DeepGlassNet: Self-Supervised Learning for Multi-Component Glass Composition Screening

## 1. Introduction
We present a novel self-supervised learning framework for screening multi-component glass compositions within predefined glass transition temperature (Tg) intervals. The composition screening task is formalized as a classification problem, where we introduce an innovative data augmentation strategy based on asymptotic theory to enhance training dataset robustness and improve model resilience to noise. A specialized feature extraction backbone architecture named DeepGlassNet is designed to capture complex interactions among different glass components in multi-component systems.

File: data/train_tg.csv (part 13 of 46)
SiO2,Al2O3,B2O3,CaO,Na2O,Li2O,MgO,BaO,ZnO,K2O,PbO,SrO,GeO2,ZrO2,TiO2,TeO2,FemOn,P2O5,Tg
60,0,0,0,0,0,0,0,0,0,0,40,0,0,0,0,0,0,719
65,0,0,0,0,0,0,0,0,0,0,35,0,0,0,0,0,0,728
0,0,0,0,0,10.90687,0,0,0,0,0,0,89.09313,0,0,0,0,0,492
0,0,100,0,0,0,0,0,0,0,0,0,0,0,0,0,0,0,302
0,0,97.79092,0,0,2.209076,0,0,0,0,0,0,0,0,0,0,0,0,362
0,0,92.95908,0,0,7.040926,0,0,0,0,0,0,0,0,0,0,0,0,416
0,0,87.48381,0,0,12.51619,0,0,0,0,0,0,0,0,0,0,0,0,471
0,0,90.99877,0,9.00123,0,0,0,0,0,0,0,0,0,0,0,0,0,382
0,0,77.11599,0,22.88401,0,0,0,0,0,0,0,0,0,0,0,0,0,481
0,0,72.38336,0,27.61664,0,0,0,0,0,0,0,0,0,0,0,0,0,479
0,0,67.59671,0,32.40329,0,0,0,0,0,0,0,0,0,0,0,0,0,463
0,0,86.93134,0,0,0,0,0,0,13.06866,0,0,0,0,0,0,0,0,352
0,0,74.72448,0,0,0,0,0,0,25.27552,0,0,0,0,0,0,0,0,417
0,0,86.42282,0,13.57718,0,0,0,0,0,0,0,0,0,0,0,0,0,447
0,0,96.18237,0,0,0,0,0,0,3.817637,0,0,0,0,0,0,0,0,315
0,0,88.83453,0,0,0,0,0,0,11.16547,0,0,0,0,0,0,0,0,350
0,0,83.55421,0,0,0,0,0,0,16.4458,0,0,0,0,0,0,0,0,385
0,0,71.68143,0,0,0,0,0,0,28.31857,0,0,0,0,0,0,0,0,438
0,0,66.08485,0,0,0,0,0,0,33.91515,0,0,0,0,0,0,0,0,450
0,0,59.25143,0,0,0,0,0,0,40.74857,0,0,0,0,0,0,0,0,433
0,0,55.93399,0,0,0,0,0,0,44.06601,0,0,0,0,0,0,0,0,420
63.11756,2.218189,0,21.37528,1.310748,0,2.520669,0,0,5.94878,0,0,0,0,0,0,0.806614,2.016536,725
61.0571,2.227622,0,21.56743,3.948967,0,4.050222,0,0,3.240178,0,0,0,0,0,0,1.316322,1.923856,690
94.76353,0,0,0,0,5.23647,0,0,0,0,0,0,0,0,0,0,0,0,475
91.93178,0,0,0,0,8.068223,0,0,0,0,0,0,0,0,0,0,0,0,473
88.94176,0,0,0,0,11.05823,0,0,0,0,0,0,0,0,0,0,0,0,471
77.01818,0,0,0,0,22.98182,0,0,0,0,0,0,0,0,0,0,0,0,456
0,0,0,0,0,0,0,0,0,0,47.76499,0,52.23501,0,0,0,0,0,472
0,0,0,0,0,0,0,0,0,0,58.71928,0,41.28072,0,0,0,0,0,459
0,0,0,0,0,0,0,0,0,0,68.08841,0,31.91159,0,0,0,0,0,443
0,0,0,0,0,0,0,0,0,0,0,0,100,0,0,0,0,0,544
0,0,0,0,0,0,0,0,0,0,0,0,86.89852,0,0,0,0,13.10148,538
0,0,0,0,0,0,0,0,0,0,0,0,74.66994,0,0,0,0,25.33006,552
0,0,0,0,0,0,0,0,0,0,0,0,63.22984,0,0,0,0,36.77017,554
0,0,0,0,0,0,0,0,0,0,0,0,76.85999,0,0,0,0,19.55473,523
0,0,0,0,0,0,0,0,0,0,0,0,70.6534,0,0,0,0,25.56537,508
0,0,100,0,0,0,0,0,0,0,0,0,0,0,0,0,0,0,303
0,0,26.12709,0,0,0,0,38.36026,0,0,0,0,0,0,0,0,0,35.51265,602
0,0,13.58372,0,0,0,0,44.8737,0,0,0,0,0,0,0,0,0,41.54258,621
0,0,5.566482,0,0,0,0,49.03684,0,0,0,0,0,0,0,0,0,45.39668,562
0,0,0,0,0,0,0,51.92736,0,0,0,0,0,0,0,0,0,48.07264,494
0,0,99.9911,0,0.008903,0,0,0,0,0,0,0,0,0,0,0,0,0,257
0,0,96.06392,0,3.93608,0,0,0,0,0,0,0,0,0,0,0,0,0,301
0,0,92.18021,0,7.819789,0,0,0,0,0,0,0,0,0,0,0,0,0,340
0,0,89.63132,0,10.36868,0,0,0,0,0,0,0,0,0,0,0,0,0,378
0,0,87.61747,0,12.38253,0,0,0,0,0,0,0,0,0,0,0,0,0,387
0,0,85.68592,0,14.31408,0,0,0,0,0,0,0,0,0,0,0,0,0,414
0,0,84.20818,0,15.79183,0,0,0,0,0,0,0,0,0,0,0,0,0,448
0,0,82.16761,0,17.83239,0,0,0,0,0,0,0,0,0,0,0,0,0,462
0,0,79.46233,0,20.53766,0,0,0,0,0,0,0,0,0,0,0,0,0,469
0,0,78.43157,0,21.56843,0,0,0,0,0,0,0,0,0,0,0,0,0,467
0,0,73.42915,0,26.57086,0,0,0,0,0,0,0,0,0,0,0,0,0,464
0,0,100,0,0,0,0,0,0,0,0,0,0,0,0,0,0,0,230
0,0,10.63489,0,0,0,0,0,0,0,87.67287,0,0,0,0,0,0,0,360
0,0,10.45067,0,0,0,0,0,0,0,86.1542,0,0,0,0,0,0,0,360
0,0,10.64443,0,0,0,0,0,0,0,87.75155,0,0,0,0,0,0,0,360
0,0,10.4695,0,0,0,0,0,0,0,86.30944,0,0,0,0,0,0,0,370
0,0,10.54117,0,0,0,0,0,0,0,86.90023,0,0,0,0,0,0,0,370
0,0,13.08202,0,0,0,0,0,0,0,85.15175,0,0,0,0,0,0,0,380
0,0,12.86983,0,0,0,0,0,0,0,83.77056,0,0,0,0,0,0,0,390
0,0,12.96174,0,0,0,0,0,0,0,84.36881,0,0,0,0,0,0,0,390
0,0,20.33185,0,0,0,0,0,0,0,79.66815,0,0,0,0,0,0,0,400
0,0,19.93064,0,0,0,0,0,0,0,78.09606,0,0,0,0,0,0,0,410
0,0,19.9515,0,0,0,0,0,0,0,78.1778,0,0,0,0,0,0,0,410
0,0,19.57014,0,0,0,0,0,0,0,76.68349,0,0,0,0,0,0,0,415
0,0,19.72612,0,0,0,0,0,0,0,77.29467,0,0,0,0,0,0,0,420
0,0,23.7758,0,0,0,0,0,0,0,76.2242,0,0,0,0,0,0,0,420
0,0,23.30815,0,0,0,0,0,0,0,74.72495,0,0,0,0,0,0,0,420
0,0,22.84019,0,0,0,0,0,0,0,73.22468,0,0,0,0,0,0,0,420
0,0,23.03148,0,0,0,0,0,0,0,73.83794,0,0,0,0,0,0,0,435
0,0,31.17569,0,0,0,0,0,0,0,66.63196,0,0,0,0,0,0,0,440
0,0,30.76377,0,0,0,0,0,0,0,65.75156,0,0,0,0,0,0,0,440
0,0,29.75065,0,0,0,0,0,0,0,67.55514,0,0,0,0,0,0,0,440
0,0,37.3066,0,0,0,0,0,0,0,58.90912,0,0,0,0,0,0,0,440
0,0,30.89235,0,0,0,0,0,0,0,66.02638,0,0,0,0,0,0,0,435
0,0,23.11793,0,0,0,0,0,0,0,74.11508,0,0,0,0,0,0,0,420
0,0,19.79656,0,0,0,0,0,0,0,77.5707,0,0,0,0,0,0,0,410
0,0,13.01377,0,0,0,0,0,0,0,84.62769,0,0,0,0,0,0,0,380
0,0,100,0,0,0,0,0,0,0,0,0,0,0,0,0,0,0,220
0,0,0,0,3.024032,0,0,0,0,0,0,0,96.97597,0,0,0,0,0,453
0,0,0,0,9.465871,0,0,0,0,0,0,0,90.53413,0,0,0,0,0,531
0,0,0,0,0,0,0,0,0,0,0,0,0,0,0,100,0,0,301
0,0,0,0,0,2.037918,0,0,0,0,0,0,0,0,0,97.96208,0,0,276
0,0,0,0,0,3.198353,0,0,0,0,0,0,0,0,0,96.80164,0,0,266
0,0,0,0,0,4.471412,0,0,0,0,0,0,0,0,0,95.52859,0,0,256
0,0,0,0,0,7.428036,0,0,0,0,0,0,0,0,0,92.57196,0,0,246
0,9.325563,0,0,27.85589,0,0,0,0,0,0,0,0,0,0,0,0,62.81854,385
0,11.41787,0,0,27.09249,0,0,0,0,0,0,0,0,0,0,0,0,61.48964,394
66.78693,0,23.66206,0,4.620164,0,0,0,4.930848,0,0,0,0,0,0,0,0,0,450
63.83705,3.321292,23.06843,0,4.695966,0,0,0,5.077263,0,0,0,0,0,0,0,0,0,497
62.85229,4.887067,22.68639,0,4.717169,0,0,0,4.857086,0,0,0,0,0,0,0,0,0,500
60.38696,8.187893,21.84103,0,4.767129,0,0,0,4.816994,0,0,0,0,0,0,0,0,0,479
57.89896,10.0231,21.9544,0,4.961333,0,0,0,5.162197,0,0,0,0,0,0,0,0,0,482
53.18382,13.17581,23.27793,0,5.086103,0,0,0,5.276331,0,0,0,0,0,0,0,0,0,498
65.89577,0,0,0,34.10423,0,0,0,0,0,0,0,0,0,0,0,0,0,452
63.55176,0,0,0,29.80263,0,0,0,0,0,0,0,0,0,6.645607,0,0,0,471
55.05811,0,0,0,32.29846,0,0,0,0,0,0,0,0,0,12.64342,0,0,0,487
45.39231,0,0,0,29.79688,0,0,0,0,0,0,0,0,0,24.81081,0,0,0,507
38.14795,0,0,0,32.50065,0,0,0,0,0,0,0,0,0,29.3514,0,0,0,509
34.39821,0,0,0,29.99892,0,0,0,0,0,0,0,0,0,35.60287,0,0,0,511
27.79066,0,0,0,32.59536,0,0,0,0,0,0,0,0,0,39.61398,0,0,0,512
23.23875,0,0,0,30.00052,0,0,0,0,0,0,0,0,0,46.76073,0,0,0,513
23.67397,0,0,0,33.33214,0,0,0,0,0,0,0,0,0,42.99388,0,0,0,517
43,5,8,0,0,0,0,0,18,0,25,0,0,0,0,0,0,0,572
5,5,30,0,0,0,0,0,55,0,0,0,0,0,0,0,0,5,560
4,5,31,0,0,0,0,0,54,0,0,0,0,0,0,0,0,5,560
10,0,24,0,0,0,0,0,58,0,3,0,0,0,0,0,0,5,565
16,3,55,0,0,0,0,0,15,0,10,0,0,0,0,0,0,0,535
0,0,0,0,6.176534,0,0,0,0,0,0,0,93.82346,0,0,0,0,0,503
0,0,0,0,9.465871,0,0,0,0,0,0,0,90.53413,0,0,0,0,0,534
0,0,0,0,12.90115,0,0,0,0,0,0,0,87.09885,0,0,0,0,0,531
0,0,0,0,20.25018,0,0,0,0,0,0,0,79.74982,0,0,0,0,0,474
62,22,0,0,0,0,16,0,0,0,0,0,0,0,0,0,0,0,691
52,22,0,0,0,0,26,0,0,0,0,0,0,0,0,0,0,0,785
62,17,0,0,0,0,21,0,0,0,0,0,0,0,0,0,0,0,804
0,0,0,0,0,0,0,0,0,3.012755,0,0,0,0,0,96.98724,0,0,289
0,0,0,0,0,0,0,0,0,6.154247,0,0,0,0,0,93.84575,0,0,274
0,0,0,0,0,0,0,0,0,9.432908,0,0,0,0,0,90.56709,0,0,249
0,0,0,0,0,0,0,0,0,16.43931,0,0,0,0,0,83.56069,0,0,211
0,0,0,0,0,0,0,0,0,20.18804,0,0,0,0,0,79.81197,0,0,198
0,0,0,0,0,0,0,9.411589,0,0,0,0,0,0,0,88.16945,0,0,369
80.08446,0,0,0,0,19.91398,0,0,0,0,0,0,0,0,0,0,0,0,456
78.40707,0,0,0,4.043974,17.54719,0,0,0,0,0,0,0,0,0,0,0,0,440
76.79851,0,0,0,7.922019,15.27751,0,0,0,0,0,0,0,0,0,0,0,0,428
75.25504,0,0,0,11.64421,13.09916,0,0,0,0,0,0,0,0,0,0,0,0,420
73.77159,0,0,0,15.21957,11.00653,0,0,0,0,0,0,0,0,0,0,0,0,413
65.12606,0.960384,0,0,0,14.0056,0,0,0,0,0,0,0,0,0,19.90796,0,0,438
52.32092,0.760304,0,0,0,12.70508,0,0,0,0,0,0,0,0,0,34.21368,0,0,404
45.51314,0.723847,0,0,0,11.89886,0,0,0,0.515617,0,0,0,0,0,41.34854,0,0,384
40.4919,0.64987,0,0,0,11.69766,0,0,0,0.469906,0,0,0,0,0,46.69066,0,0,370
0,0,0,0,0,6.976744,0,0,0,0,0,0,0,0,0,93.02325,0,0,253
35.86438,11.61804,0,44.14854,0.070719,0,6.061585,0,0,0.404106,0,0,0,0,0.707185,0,0.303079,0.040411,742
6.997694,40.80204,0,48.10117,0,0,4.099101,0,0,0,0,0,0,0,0,0,0,0,841
6.999204,40.51163,0,47.40944,0,0,4.09932,0,0,0,0,0,0,0,0,0,0,0,813
6.996966,38.48597,0,47.39379,0,0,4.098097,0,0,0,0,0,0,0,0,0,0,0,803
6.998165,36.51918,0,47.40947,0,0,4.098886,0,0,0,0,0,0,0,0,0,0,0,788
7.210108,41.11075,0,48.39373,0,0,2.784665,0,0,0,0,0,0,0,0,0,0,0,821
6.996477,40.30784,0,47.59021,0,0,4.096974,0,0,0,0,0,0,0,0,0,0,0,817
7.003501,39.87233,0,47.07385,0,0,3.995875,0,0,0,0,0,0,0,0,0,0,0,822
7.011804,37.51803,0,47.41718,0,0,4.029913,0,0,0,0,0,0,0,0,0,0,0,798
6.998188,39.0033,0,47.39812,0,0,4.097328,0,0,0,0,0,0,0,0,0,0,0,807
6.999235,38.49846,0,47.40104,0,0,4.105267,0,0,0,0,0,0,0,0,0,0,0,798
6.134101,37.62715,0,47.5437,0,0,4.709221,0,0,0,0,0,0,0,0,0,0,0,792
6.998784,36.50779,0,47.39758,0,0,4.099249,0,0,0,0,0,0,0,0,0,0,0,798
0,25.69789,0,0,0,0,0,0,0,0,0,0,0,0,0,0,0,74.30211,722
0,21.33682,4.123301,0,0,0,0,0,0,0,0,0,0,0,0,0,0,74.53988,683
0,18.29885,6.41466,0,0,0,0,0,0,0,0,0,0,0,0,0,0,75.28649,660
0,26.6785,0.709019,0,0,0,0,0,0,0,0,0,0,0,0,0,0,72.61248,734
0,17.58096,8.761544,0,0,0,0,0,0,0,0,0,0,0,0,0,0,73.6575,668
0,20.11283,7.064424,0,0,0,0,0,0,0,0,0,0,0,0,0,0,72.82275,704
0,21.4226,6.494867,0,0,0,0,0,0,0,0,0,0,0,0,0,0,72.08253,724
0,18.00504,12.94419,0,0,0,0,0,0,0,0,0,0,0,0,0,0,69.05077,738
0,16.30602,60.6549,0,0,0,0,0,0,0,0,0,0,0,0,0,0,23.03909,671
0,35.83121,46.6207,0,0,0,0,0,0,0,0,0,0,0,0,0,0,17.5481,675
0,32.72027,49.68413,0,0,0,0,0,0,0,0,0,0,0,0,0,0,17.5956,698
0,0,39.25598,15.11915,0,0,0,0,40.76826,0,0,0,0,0,0,0,0,4.856596,440
0,0,38.23657,15.05879,0,0,0,0,38.65981,0,0,0,0,0,0,0,0,8.044834,440
0,0,35.16144,13.0773,0,0,0,0,43.81688,0,0,0,0,0,0,0,0,7.944381,430
84.95111,0,8.013305,0,7.035581,0,0,0,0,0,0,0,0,0,0,0,0,0,725
82.12698,0,9.057826,0,8.815206,0,0,0,0,0,0,0,0,0,0,0,0,0,590
0,0,68.46013,0,0,0,0,31.53988,0,0,0,0,0,0,0,0,0,0,495
0,0,65.50064,0,0,0,0,34.49936,0,0,0,0,0,0,0,0,0,0,530
0,0,62.65447,0,0,0,0,37.34553,0,0,0,0,0,0,0,0,0,0,553
0,0,58.18924,0,0,0,0,41.81076,0,0,0,0,0,0,0,0,0,0,571
0,0,50.26513,0,0,0,0,49.73487,0,0,0,0,0,0,0,0,0,0,589
0,0,43.60282,0,0,0,0,56.39718,0,0,0,0,0,0,0,0,0,0,592
0,0,41.12053,0,0,0,0,58.87948,0,0,0,0,0,0,0,0,0,0,584
0,0,39.51897,0,0,0,0,60.48103,0,0,0,0,0,0,0,0,0,0,582
0,0,38.53879,0,0,0,0,61.4612,0,0,0,0,0,0,0,0,0,0,582
0,5.994284,64.25943,0,0,0,0,29.74629,0,0,0,0,0,0,0,0,0,0,494
0,11.86804,60.29093,0,0,0,0,27.84103,0,0,0,0,0,0,0,0,0,0,516
0,16.24052,57.2138,0,0,0,0,26.54568,0,0,0,0,0,0,0,0,0,0,534
0,17.60789,56.26692,0,0,0,0,26.12519,0,0,0,0,0,0,0,0,0,0,540
0,26.01134,50.51962,0,0,0,0,23.46905,0,0,0,0,0,0,0,0,0,0,580
0,28.77425,48.72542,0,0,0,0,22.50033,0,0,0,0,0,0,0,0,0,0,605
0,5.178762,44.20138,0,0,0,0,50.61985,0,0,0,0,0,0,0,0,0,0,571
0,10.33715,41.78518,0,0,0,0,47.87767,0,0,0,0,0,0,0,0,0,0,560
0,16.032,43.78724,0,0,0,0,40.18075,0,0,0,0,0,0,0,0,0,0,556
0,20.59327,36.98119,0,0,0,0,42.42554,0,0,0,0,0,0,0,0,0,0,555
0,23.15453,35.83632,0,0,0,0,41.00915,0,0,0,0,0,0,0,0,0,0,569
0,25.69124,34.59329,0,0,0,0,39.71547,0,0,0,0,0,0,0,0,0,0,560
0,28.24466,33.45198,0,0,0,0,38.30336,0,0,0,0,0,0,0,0,0,0,571
0,30.76931,32.21471,0,0,0,0,37.01598,0,0,0,0,0,0,0,0,0,0,583
0,0,31.2273,0,0,0,0,68.77271,0,0,0,0,0,0,0,0,0,0,540
0,1.832468,30.65507,0,0,0,0,67.51247,0,0,0,0,0,0,0,0,0,0,538
0,5.516263,29.50472,0,0,0,0,64.97902,0,0,0,0,0,0,0,0,0,0,529
0,9.225422,28.34645,0,0,0,0,62.42813,0,0,0,0,0,0,0,0,0,0,530
0,11.55664,27.61847,0,0,0,0,60.82489,0,0,0,0,0,0,0,0,0,0,532
0,13.89794,26.88735,0,0,0,0,59.21471,0,0,0,0,0,0,0,0,0,0,532
0,16.24938,26.15306,0,0,0,0,57.59757,0,0,0,0,0,0,0,0,0,0,532
0,18.61102,25.41558,0,0,0,0,55.9734,0,0,0,0,0,0,0,0,0,0,534
0,20.98293,24.67489,0,0,0,0,54.34217,0,0,0,0,0,0,0,0,0,0,542
0,25.75785,23.18382,0,0,0,0,51.05833,0,0,0,0,0,0,0,0,0,0,558
0,28.161,22.43338,0,0,0,0,49.40562,0,0,0,0,0,0,0,0,0,0,570
0,31.3493,21.43776,0,0,0,0,47.21294,0,0,0,0,0,0,0,0,0,0,598
0,32.99899,20.92261,0,0,0,0,46.07841,0,0,0,0,0,0,0,0,0,0,603
54.52716,0,0,17.10262,0,0,0,0,0,28.37022,0,0,0,0,0,0,0,0,610
59.23695,2.51004,0,6.626506,11.24498,0,1.606426,0,0,13.45382,0,0,0,0,0,0,0.502008,0,500
0,0,0,0,0,0.984994,0,2.527083,0,1.552512,29.42969,0,0,0,0,0,0,65.50572,135
0,0,0,0,0,0.984994,0,2.527083,0,1.552512,29.42969,0,0,0,0,0,0,65.50572,152
0,0,0,0,0,0.984994,0,2.527083,0,1.552512,29.42969,0,0,0,0,0,0,65.50572,156
0,0,0,0,0,0.984994,0,2.527083,0,1.552512,29.42969,0,0,0,0,0,0,65.50572,166
0,17.4669,0,0,25.48214,0,0,0,0,0,0,0,0,0,0,0,0,53.49604,395
59.4,15,5,7.1,0,0,5.1,1,5.4,0,0,0,0,1,0,0,0,0,706
63,3.8,0,9.2,1,0,4.3,0,0,15.3,0,0,0,3.4,0,0,0,0,682
68.8,2.5,0,8.999999,4.3,0,5.799999,1.3,0,6.599999,0,0.4,0,1.3,0,0,0,0,634
61.02205,9.218437,0,3.406814,6.513026,0,2.40481,0,0,9.91984,0,3.106212,0,4.408818,0,0,0,0,667
64.03596,11.18881,0,5.294705,8.191807,0,3.796204,2.397602,0,4.095903,0,0,0,0.999001,0,0,0,0,652
68.39999,2.8,0,6.3,4.9,0,4.5,3.1,0,7.9,0,0,0,2.1,0,0,0,0,646
62.73726,7.892107,0,10.38961,5.494505,0,0.599401,0,0,8.391607,0,1.598402,0,2.897103,0,0,0,0,657
60.53946,7.092906,0,6.293706,2.897103,0,4.495504,0,0,12.98701,0,1.598402,0,4.095903,0,0,0,0,682
61.7,9.400001,0,4.900001,5.7,0,3.6,1.2,0,9.000001,0,1.6,0,2.9,0,0,0,0,665
59.3,3.5,1.3,3.4,0,0,4.5,0,0,20.5,0,1,0,6.5,0,0,0,0,672
65.2,4,0,7,2,0,4.4,0,0,14,0,0,0,3.4,0,0,0,0,657
64.8,4,0,7,1,0,4.4,0,0,15.4,0,0,0,3.4,0,0,0,0,663
63.4,3.9,0,4.5,0,0,4,4,0,14,0,5.5,0,0.7,0,0,0,0,631
63.7,1.8,0,4.5,0,0,3.8,0,0,16,0,0,0,10.2,0,0,0,0,672
72.5,1,0,9,14,0,2.5,0,0,1,0,0,0,0,0,0,0,0,550
58,10,0,9,4,0,4,3,0,6,0,3.8,0,2,0,0,0,0,645
57.40001,12.1,0,5.900001,4.2,0,3,4,2,8.200001,0,1,0,2.2,0,0,0,0,655
58.01979,14.0594,0,6.039603,5.940593,0,1.980198,2.970297,0,6.039603,0,1.980198,0,2.970297,0,0,0,0,654
58,12.5,0,5,4,0,2,6,0,8,0,2,0,2.5,0,0,0,0,652
51.09238,0,1.117003,0,4.972025,9.588489,9.05315,4.920012,0,0,10.7432,0,0,0.988508,3.844784,0,0,2.277392,485
47.7944,0,1.006905,0,22.40977,0,6.994989,4.435068,0,0,9.684285,0,0,0.891075,3.465821,0,0,2.052919,452
46.32145,0,1.012699,0,22.53873,0,8.207781,4.460589,0,0,9.740013,0,0,0.896203,3.485765,0,0,2.064733,500
0,0,100,0,0,0,0,0,0,0,0,0,0,0,0,0,0,0,270
0,0,77.11599,0,22.88401,0,0,0,0,0,0,0,0,0,0,0,0,0,474
0,0,98.60099,0,0,1.399012,0,0,0,0,0,0,0,0,0,0,0,0,286
0,0,98.24306,0,0,1.756938,0,0,0,0,0,0,0,0,0,0,0,0,306
0,0,97.65424,0,0,2.345755,0,0,0,0,0,0,0,0,0,0,0,0,310
0,0,96.68381,0,0,3.316196,0,0,0,0,0,0,0,0,0,0,0,0,335
79.12514,0,0,0,9.837667,0,11.03719,0,0,0,0,0,0,0,0,0,0,0,620
77.8269,0,0,0,9.676255,0,10.44122,0,0,0,0,0,0,0,2.055628,0,0,0,610
75.59806,0,0,0,9.399142,0,10.3437,0,0,0,0,0,0,0,4.659102,0,0,0,615
74.53011,0,0,0,5.491448,0,17.85522,0,0,0,0,0,0,0,2.123223,0,0,0,670
71.22679,1.726711,0,0,5.248055,0,17.06384,0,0,0,0,0,0,0,4.734606,0,0,0,680
69.14692,0,0,0,5.094809,0,16.56557,0,0,0,0,0,0,0,9.192705,0,0,0,620
75.30686,0,0,0,5.548679,0,18.04131,0,0,0,0,0,0,1.103155,0,0,0,0,680
74.48517,0,0,0,5.488137,0,17.84445,0,0,0,0,0,0,2.182237,0,0,0,0,700
71.99696,0,0,0,5.712864,0,22.29018,0,0,0,0,0,0,0,0,0,0,0,710
70.44104,0,0,0,5.589405,0,21.80847,0,0,0,0,0,0,0,2.161097,0,0,0,700
69.44058,0,0,0,5.510019,0,21.49873,0,0,0,0,0,0,0,3.550672,0,0,0,710
58.39155,0,0,0,5.629235,0,30.38336,0,0,0,0,0,0,5.595853,0,0,0,0,710
55.92875,0,0,0,5.391808,0,29.03174,0,0,0,0,0,0,9.647702,0,0,0,0,720
53.59316,0,0,0,5.166646,0,27.88657,0,0,0,0,0,0,13.35362,0,0,0,0,745
0,0,0,0,0,0,0,0,0,0,0,0,100,0,0,0,0,0,505
0,0,0,0,25.49004,0,0,0,0,0,0,0,0,0,0,0,0,73.07885,251
0,0,0,0,30.27292,0,0,0,0,0,0,0,0,0,0,0,0,69.3312,287
0,0,0,0,37.77685,0,0,0,0,0,0,0,0,0,0,0,0,61.81932,290
0,0,38.25985,0,0,0,0,43.58311,0,0,0,0,0,0,0,0,18.15704,0,525
0,0,0,0,15.76339,0,0,0,0,0,0,0,0,0,0,0,0,84.23661,220
0,0,0,0,22.31536,0,0,13.8012,0,0,0,0,0,0,0,0,0,63.88345,275
0,0,0,0,26.18113,0,0,7.196457,0,0,0,0,0,0,0,0,0,66.62241,195
0,0,0,0,21.29954,0,0,0,15.98291,0,0,0,0,0,0,0,0,62.71755,220
0,3.079914,1.401997,0,31.20298,0,0,0,0,0,0,0,0,0,0,0,0,64.31511,330
0,4.07132,0,0,30.93528,0,0,0,0,0,0,0,0,1.230073,0,0,0,63.76333,320
0,4.089013,0,0,31.06971,0,0,0,0,0,0,0,0,0,0.800856,0,0,64.04042,320
0,0,0,0,29.69411,0,0,5.876695,0,0,0,0,0,0,0,0,0,61.20506,180
0,4.148586,0,0,34.67461,0,0,0,0,0,0,0,0,0,0,0,0,57.75416,270
0,2.146688,2.19867,0,35.88479,0,0,0,0,0,0,0,0,0,0,0,0,59.76985,330
0,3.370667,3.835876,0,39.61242,0,0,0,0,0,0,0,0,0,0,0,0,53.18103,370
0,2.190504,3.739245,0,38.61453,0,0,0,0,0,0,0,0,0,0,0,0,51.84133,270
0,5.359416,7.318925,0,26.06251,1.570663,0,0,0,0,0,0,0,0,0,0,0,59.68849,370
0,0,8.075697,0,4.313602,13.51793,0,0,0,0,0,0,0,0,0,0,0,74.09277,305
0,0,7.562415,0,3.366196,11.36042,0,8.327453,0,0,0,0,0,0,0,0,0,69.38352,180
0,0,8.05252,0,3.584352,13.82476,0,8.867139,0,0,0,0,0,0,0,0,0,65.67123,280
0,6.077127,8.299047,0,3.694087,14.248,0,0,0,0,0,0,0,0,0,0,0,67.68174,375
0,19.31836,0,0,0,0,0,0,0,0,0,0,0,0,0,0,0,80.68164,750
0,13.8242,22.02503,0,0,0,0,0,0,0,0,0,0,0,0,0,0,64.15077,630
0,0,0,0,0,18.67726,0,0,0,0,0,0,0,0,0,0,0,76.8923,346
0,0,0,0,0,0,12.70751,0,0,0,0,0,0,0,0,0,0,84.45955,432
0,0,0,0,0,0,22.84908,0,0,0,0,0,0,0,0,0,0,76.35159,544
0,0,0,15.2735,0,0,0,0,0,0,0,0,0,0,0,0,0,82.34217,429
0,0,0,25.85603,0,0,0,0,0,0,0,0,0,0,0,0,0,72.09111,532
0,0,0,0,0,0,0,53.11332,0,0,0,0,0,0,0,0,0,45.43164,495
70.07732,3.413998,1.074405,5.442314,16.75871,0,0.311276,0.100412,0,2.630786,0,0,0,0,0.080329,0,0.110453,0,525
71.90166,1.956849,0,7.074762,15.00251,0,3.963874,0,0,0,0,0,0,0,0,0,0.100351,0,517
68.83366,3.924726,2.083124,8.55389,9.459596,0,0,0,0,7.145014,0,0,0,0,0,0,0,0,554
68.3,0,0,7.3,11.8,0,2.3,0,0,5,0,0,0,2,0,0,3.3,0,553
0,0,100,0,0,0,0,0,0,0,0,0,0,0,0,0,0,0,250
0,0,96.06392,0,3.93608,0,0,0,0,0,0,0,0,0,0,0,0,0,274
0,0,89.99642,0,10.00358,0,0,0,0,0,0,0,0,0,0,0,0,0,342
0,0,68.5584,0,31.44159,0,0,0,0,0,0,0,0,0,0,0,0,0,464
0,0,0,32.52271,0,0,0,0,0,0,0,0,0,0,0,0,0,67.47729,533
80.10962,0,0,0,0,19.89038,0,0,0,0,0,0,0,0,0,0,0,0,455
0,0,0,0,0,0,0,0,0,0,0,42.19651,0,0,0,0,0,57.80349,495
0,0,0,0,0,0,0,51.92736,0,0,0,0,0,0,0,0,0,48.07264,410
0,0,0,0,0,0,22.11503,0,0,0,0,0,0,0,0,0,0,77.88497,540
0,0,0,0,0,0,0,0,36.44292,0,0,0,0,0,0,0,0,63.55708,375
0,0,0,0,0,0,21.95295,0,0,0,0,0,0,0,0,0,0,77.31416,538
0,0,0,0,12.90115,0,0,0,0,0,0,0,87.09885,0,0,0,0,0,483
0,0,0,0,16.4923,0,0,0,0,0,0,0,83.5077,0,0,0,0,0,450
0,0,0,0,20.25018,0,0,0,0,0,0,0,79.74982,0,0,0,0,0,411
0,0,0,0,0,0,0,0,0,0,0,0,98.12291,0,0,0,0,0,337
0,0,0,0,30.39324,0,0,0,0,0,0,0,0,0,0,0,0,69.60676,270
0,0,0,0,0,0,0,0,0,0,61.12642,0,0,0,0,0,0,38.87358,314
0,0,0,0,0,0,0,0,0,0,60.31066,0,0,0,0,0,1.334548,38.35479,344
0,0,0,0,0,0,0,0,0,0,59.4664,0,0,0,0,0,2.715724,37.81788,359
0,0,0,0,0,0,0,0,0,0,58.73997,0,0,0,0,0,3.904112,37.35591,364
0,0,0,0,0,0,0,0,0,0,56.68297,0,0,0,0,0,7.269274,36.04775,421
28.76445,0,0,0,0,0,0,0,0,0,71.23555,0,0,0,0,0,0,0,456
21.20994,0,0,0,0,0,0,0,0,0,78.79006,0,0,0,0,0,0,0,403
15.21571,0,0,0,0,0,0,0,0,0,84.78429,0,0,0,0,0,0,0,356
72.63726,0.610061,0,8.730872,13.75137,0,3.590359,0.010001,0,0.270027,0,0,0,0,0.111011,0,0.117012,0,543
80.68068,2.302302,12.81281,0,3.603603,0,0,0,0,0.600601,0,0,0,0,0,0,0,0,530
100,0,0,0,0,0,0,0,0,0,0,0,0,0,0,0,0,0,1213
95.37557,0,0,0,0,0,0,0,0,4.624429,0,0,0,0,0,0,0,0,665
92.82317,0,0,0,0,0,0,0,0,7.176832,0,0,0,0,0,0,0,0,639
90.80089,0,0,0,0,0,0,0,0,9.199111,0,0,0,0,0,0,0,0,620
80.88441,0,0,0,0,0,0,0,0,19.11559,0,0,0,0,0,0,0,0,543
56.095,0,0,0,0,0,0,0,0,43.905,0,0,0,0,0,0,0,0,518
38.94489,0,0,0,0,0,0,0,0,61.0551,0,0,0,0,0,0,0,0,402
80,2.5,13,0,3.5,0,0,0,0,1,0,0,0,0,0,0,0,0,530
75.5,5,9,0.4,5.3,0,0,3.6,0,1.2,0,0,0,0,0,0,0,0,569
73.2,5.3,11,0.8,7,0,0,2.5,0,0.2,0,0,0,0,0,0,0,0,560
74.7,5,10,1.5,6.5,0,0,2,0,0,0,0,0,0,0,0,0,0,560
80.4,4.7,7,0.3,6.9,0.5,0,0.2,0,0,0,0,0,0,0,0,0,0,561
77.8,4.4,8.899999,0.3,6.4,0.5,0,0.2,0,0,0,0,0,1.5,0,0,0,0,562
78.1,4.4,8.3,0.3,6.6,0.5,0,0.2,0,0,0,0,0,1.6,0,0,0,0,568
80,4.7,5.3,0.3,2.6,1.3,0,0.2,0,4,0,0,0,1.6,0,0,0,0,552
5,7,10,0,0,0,10,0,1,11,0,0,0,0,0,0,0,56,540
0.5,18,0,0,3,1,0,0,0,20,0,0,0,0,0.5,0,0,57,465
15,9,1,0,0,3,2,0,0,8,0,0,0,0,1,0,0,60,481
2,11,1,0,0,0,2,0,0,14,0,0,0,0,0,0,0,70,510
5,10,0,0,0,0,0,0,5,8,0,0,0,0,0,0,0,72,508
1,8,0,0,0,0,3,0,0,8,0,0,0,0,0,0,0,80,500
0,13,4,2,0,0,0,0,0,9,0,2,0,0,0,0,0,70,528
2.1,0,8.9,0,0,0,0,2,12.2,0,74.8,0,0,0,0,0,0,0,321
59.40001,7.100001,0,5.200001,3.5,0,3.200001,3.6,0,7.600001,0,7.200001,0,3.1,0,0,0,0,644
54.1,6.5,0,4.7,4.9,0,0.8,12.7,0,4.3,0,6.6,0,5.3,0,0,0,0,635
54.1,10.7,0,4.6,4,0,1.9,9.500001,0,8.000001,0,6.5,0,0.5,0,0,0,0,625
56.5,8.299999,0,3.4,4.199999,0,1.9,7.9,0,5.9,0,8.399999,0,3,0,0,0,0,638
55.3,7.7,0,5,2.4,0,2,8.9,0,9.6,0,6.5,0,2.5,0,0,0,0,635
56,8.2,0,5.3,4.2,0,1.9,7.8,0,6.5,0,6.9,0,3,0,0,0,0,635
60.10001,7.200001,0,5.200001,4.5,0,3.1,0,0,7.700001,0,8.800001,0,3.200001,0,0,0,0,638
56,10,0,10,3,0,2,8,0,6.7,0,0,0,2,1.5,0,0,0,657
60,8,0,10,2,0.5,2,8,0,5.2,0,2,0,2,0,0,0,0,650
64,5,0,9,10,0,0,4,0,1,0,5,0,1.8,0,0,0,0,576
55,13,0,9,8,2,2,6,0,0,0,0,0,5,0,0,0,0,585
58,7,0,11,3,0,2,9,0,6,0,0,0,3,0.5,0,0,0,655
56,14,0,6,8,0,6,5.7,0,3,0,0,0,1,0,0,0,0,649
60.2,8.000001,0,10,6,0,0,6.6,0,4,0,3,0,2,0,0,0,0,626
18.02575,0,0,0,0,0,0,0,0,0,81.97425,0,0,0,0,0,0,0,395
20.26182,0,0,0,0,0,0,0,0,0.361265,79.37692,0,0,0,0,0,0,0,395
25.0264,0,0,0,0.776768,0,0,0,0,1.967563,72.22927,0,0,0,0,0,0,0,400
28.6965,0,0,0,0.825232,0,0,0,0,2.492903,67.98537,0,0,0,0,0,0,0,410
32.41071,0,0,0,1.158102,0,0,0,0,3.520181,62.91101,0,0,0,0,0,0,0,415
36.63774,0,0,0,1.842994,0,0,0,0,4.201491,57.31777,0,0,0,0,0,0,0,420
41.42768,0,0,0,2.624569,0,0,0,0,4.981276,50.96648,0,0,0,0,0,0,0,420
55.59061,0,0.879893,0,4.707593,0,0,0,0,8.345125,30.47677,0,0,0,0,0,0,0,450
69.23006,0,2.728486,7.911827,3.886427,0,0,0,0,16.2432,0,0,0,0,0,0,0,0,513
70.39786,1.752216,0,4.844362,17.52216,0,3.40136,0,0,1.133787,0,0,0,0,0,0,0,0,510
60.77901,1.301692,0,0,9.412235,0,0,0,0,5.507159,19.42525,0,0,0,0,0,0.070091,0,430
0,17.0369,31.02124,0,0,0,0,0,0,0,0,51.94186,0,0,0,0,0,0,575
0,29.41884,30.13121,40.44995,0,0,0,0,0,0,0,0,0,0,0,0,0,0,592
0,0,82.80457,0,0,13.90704,0,0,0,0,0,0,0,0,0,0,0,0,510
0,0,80.26797,0,0,15.37066,0,0,0,0,0,0,0,0,0,0,0,0,475
58.62069,6.896552,0,0,34.48276,0,0,0,0,0,0,0,0,0,0,0,0,0,492
51.51515,0,0,18.18182,30.30303,0,0,0,0,0,0,0,0,0,0,0,0,0,492
51.51515,0,0,0,30.30303,0,18.18182,0,0,0,0,0,0,0,0,0,0,0,465
0,0,0,0,0,0,0,0,0,39.88981,0,0,0,0,0,0,0,60.11019,215
0,0,0,0,0,0,0,23.6075,0,21.75489,0,0,0,0,0,0,0,54.63761,276
0,0,0,0,0,0,0,37.25322,0,11.27245,0,0,0,0,0,0,0,51.47433,332
0,0,0,0,0,0,0,41.45732,0,8.042931,0,0,0,0,0,0,0,50.49975,352
0,0,0,0,0,0,0,46.82124,0,3.922446,0,0,0,0,0,0,0,49.25631,418
0,0,0,0,0,0,0,51.92736,0,0,0,0,0,0,0,0,0,48.07264,474
0,0,0,0,30.39324,0,0,0,0,0,0,0,0,0,0,0,0,69.60676,286
0,0,0,0,17.60754,0,0,21.84458,0,0,0,0,0,0,0,0,0,60.54788,318
0,0,0,0,13.42715,0,0,28.98686,0,0,0,0,0,0,0,0,0,57.58599,339
0,0,0,0,10.41087,0,0,34.14021,0,0,0,0,0,0,0,0,0,55.44891,357
0,0,0,0,7.975708,0,0,38.30073,0,0,0,0,0,0,0,0,0,53.72356,377
0,0,0,0,4.001102,0,0,45.09141,0,0,0,0,0,0,0,0,0,50.90748,414
0,0,0,0,2.166065,0,0,48.22661,0,0,0,0,0,0,0,0,0,49.60733,434
0,0,0,0,1.283252,0,0,49.73491,0,0,0,0,0,0,0,0,0,48.98184,450
0,0,0,0,0,17.39051,0,0,0,0,0,0,0,0,0,0,0,82.60949,339
0,0,0,0,0,9.615063,0,23.21717,0,0,0,0,0,0,0,0,0,67.16776,362
0,0,0,0,0,7.058271,0,30.85165,0,0,0,0,0,0,0,0,0,62.09008,373
0,0,0,0,0,5.305349,0,36.0858,0,0,0,0,0,0,0,0,0,58.60885,391
0,0,0,0,0,3.819715,0,40.52185,0,0,0,0,0,0,0,0,0,55.65844,404
0,0,0,0,0,2.451917,0,44.60604,0,0,0,0,0,0,0,0,0,52.94204,420
0,0,0,0,0,2.088714,0,45.69055,0,0,0,0,0,0,0,0,0,52.22074,431
0,0,0,0,0,1.166861,0,48.44316,0,0,0,0,0,0,0,0,0,50.38998,443
0,0,0,0,0,0.516803,0,50.38421,0,0,0,0,0,0,0,0,0,49.09898,458
0,0,0,20.46659,18.42147,0,0,0,0,0,0,0,0,0,0,0,0,61.11193,375
0,6.641561,0,19.11618,17.22533,0,0,0,0,0,0,0,0,0,0,0,0,57.01693,438
0,0,0,18.0556,16.82544,0,0,0,0,0,0,0,0,0,0,0,0,65.11897,363
0,2.143093,0,17.6801,16.47936,0,0,0,0,0,0,0,0,0,0,0,0,63.69745,390
0,0,0,0,30.39324,0,0,0,0,0,0,0,0,0,0,0,0,69.60676,275
0,0,0,0,0,0,22.11503,0,0,0,0,0,0,0,0,0,0,77.88497,510
0,0,0,28.31879,0,0,0,0,0,0,0,0,0,0,0,0,0,71.68121,500
0,0,0,0,0,0,0,51.92736,0,0,0,0,0,0,0,0,0,48.07264,455
0,0,0,0,0,0,0,0,36.44292,0,0,0,0,0,0,0,0,63.55708,310
0,0,0,0,0,0,0,0,0,0,61.12642,0,0,0,0,0,0,38.87358,350
0,4.161838,0,0,7.589535,0,0,18.77535,0,11.53463,0,0,0,0,0,0,0,57.93865,318
0,5.06124,0,0,0,4.449833,6.00199,0,0,14.02734,0,0,0,0,0,0,0,70.45959,376
0,4.836254,0,0,5.879601,0,0,24.24205,0,8.935856,0,0,0,0,0,0,0,56.10623,352
0,5.888509,0,0,7.158864,0,7.758918,0,0,10.88009,0,0,0,0,0,0,0,68.31361,413
0,5.265803,0,0,0,3.086457,4.163051,26.3952,0,0,0,0,0,0,0,0,0,61.0895,359
0,0,0,0,0,0,0,0,0,13.64427,0,0,0,0,0,0,37.01021,49.34552,538
0,0,0,0,2.270903,0,0,0,0,10.354,0,0,0,0,0,0,37.44709,49.92801,526
0,0,0,0,4.596059,0,0,0,0,6.98512,0,0,0,0,0,0,37.89441,50.52441,520
0,0,0,0,6.977436,0,0,0,0,3.534785,0,0,0,0,0,0,38.35254,51.13524,515
0,0,0,0,9.417098,0,0,0,0,0,0,0,0,0,0,0,38.82189,51.76101,521
0,0,0,0,0,0,0,0,53.79255,0,0,0,0,0,0,0,0,46.20745,445
0,0,67.52679,0,0,0,0,0,0,0,32.47321,0,0,0,0,0,0,0,268
0,0,60.93134,0,0,0,0,0,0,0,39.06866,0,0,0,0,0,0,0,428
0,0,50.97393,0,0,0,0,0,0,0,49.02607,0,0,0,0,0,0,0,445
0,0,38.41753,0,0,0,0,0,0,0,61.58248,0,0,0,0,0,0,0,454
0,0,32.42676,0,0,0,0,0,0,0,67.57323,0,0,0,0,0,0,0,427
0,0,26.84518,0,0,0,0,0,0,0,73.15482,0,0,0,0,0,0,0,413
0,0,19.97026,0,0,0,0,0,0,0,80.02975,0,0,0,0,0,0,0,371
0,0,13.49179,0,0,0,0,0,0,0,86.50821,0,0,0,0,0,0,0,315
0,0,7.233885,0,0,0,0,0,0,0,92.76611,0,0,0,0,0,0,0,265
0,0,4.941751,0,0,0,0,0,0,0,95.05825,0,0,0,0,0,0,0,262
0,0,3.752675,0,0,0,0,0,0,0,96.24732,0,0,0,0,0,0,0,267
57.9865,0,0,27.05975,14.95375,0,0,0,0,0,0,0,0,0,0,0,0,0,601
47.1661,0,0,0,12.16335,0,0,0,0,0,0,40.67055,0,0,0,0,0,0,565
52.01958,0,0,12.13763,13.41498,0,0,0,0,0,0,22.42781,0,0,0,0,0,0,575
0,0,81.22746,0,0,18.77255,0,0,0,0,0,0,0,0,0,0,0,0,450
0,0,69.74873,30.25127,0,0,0,0,0,0,0,0,0,0,0,0,0,0,608
0,0,45.74842,0,0,0,0,54.25158,0,0,0,0,0,0,0,0,0,0,552
0,0,55.51175,0,0,0,0,0,0,0,0,44.48825,0,0,0,0,0,0,656
0,0,27.74129,11.82968,0,0,0,32.34461,0,0,0,0,0,0,28.08441,0,0,0,606
55,20,0,0,0,0,15,0,0,0,0,0,0,0,10,0,0,0,440
59.30957,0,36.28549,0,4.404944,0,0,0,0,0,0,0,0,0,0,0,0,0,403
59.37469,0,20.80719,0,19.81812,0,0,0,0,0,0,0,0,0,0,0,0,0,577
57.50821,0,17.72453,0,24.76727,0,0,0,0,0,0,0,0,0,0,0,0,0,548
59.7917,0,10.0752,0,30.1331,0,0,0,0,0,0,0,0,0,0,0,0,0,497
56.85064,0,32.51168,0,0,0,0,0,0,10.63768,0,0,0,0,0,0,0,0,439
58.00962,0,21.60893,0,0,0,0,0,0,20.38145,0,0,0,0,0,0,0,0,623
54.10056,0,20.38595,0,0,0,0,0,0,25.51349,0,0,0,0,0,0,0,0,647
57.52306,0,10.6886,0,0,0,0,0,0,31.78834,0,0,0,0,0,0,0,0,549
55.16634,0,4.917056,0,0,0,0,0,0,39.9166,0,0,0,0,0,0,0,0,460
49.72481,0,4.801381,0,0,0,0,0,0,45.47382,0,0,0,0,0,0,0,0,440
48.89608,0,0,0,0,0,0,0,0,51.10392,0,0,0,0,0,0,0,0,478
56.34553,0,21.76268,0,14.53057,0,0,0,0,7.361217,0,0,0,0,0,0,0,0,554
54.96176,0,21.22822,0,9.449145,0,0,0,0,14.36087,0,0,0,0,0,0,0,0,566
53.64433,0,20.71938,0,4.611324,0,0,0,0,21.02496,0,0,0,0,0,0,0,0,591
45,0,5,5,18,0,4,5,10,0,0,5,0,0,0,0,0,0,533
51.7,0,4,5,16.5,0,3.1,10.9,7.5,0,0,0,0,0,0,0,0,0,535
65,0,4,3.9,15,0,0,4.5,7,0,0,0,0,0,0,0,0,0,535
68,1,2.1,3,14.5,0,0,0,8,0,0,1.9,0,0,0,0,0,0,488
2.342099,0,0,0,0,0,0,0,0,0,0,20.19553,0,0,0,0,0,77.46237,480
7.505271,0,0,0,0,0,0,0,0,0,0,21.57224,0,0,0,0,0,70.92249,530
20.2768,0,0,0,0,0,0,0,0,0,0,24.97764,0,0,0,0,0,54.74556,540
74.15506,0.424911,22.05014,0.332567,1.1325,0,0.200264,0,0,1.494709,0,0,0,0,0.025607,0,0.184253,0,578
80.32317,2.030477,12.1848,0.045396,5.147769,0,0.032627,0,0,0.198259,0,0,0,0,0.025865,0,0.011632,0,598
56.68707,14.34023,6.435462,18.41475,0.453597,0,2.661147,0,0,0.34469,0,0,0,0,0.114378,0,0.548674,0,723
64.31274,3.207931,4.518432,7.23279,15.77353,0,3.0739,0,0,1.613697,0,0,0,0,0.06579,0,0.201192,0,577
71.97744,0.602796,0,8.591358,14.19615,0,3.608237,0,0,0.206844,0,0,0,0,0.040478,0,0.776697,0,577
44.63262,13.08511,0,14.60849,4.195836,0,8.989879,0,0,0.63624,0,0,0,0,3.065542,0,10.78629,0,655
43.91327,12.87422,0,17.98113,4.12821,0,5.466482,0,0,0.625985,0,0,0,0,3.016134,0,10.61245,0,651
42.72274,12.52896,0,18.3783,2.090272,0,10.39603,0,0,0.617713,0,0,0,0,2.943395,0,10.3226,0,677
41.43559,12.14915,0,17.84414,2.033984,0,10.087,0,0,0.592251,0,0,0,0,2.854151,0,13.00373,0,667
41.77325,12.25051,0,23.8428,2.043817,0,5.193248,0,0,0.603985,0,0,0,0,2.877979,0,10.09318,0,672
41.88918,12.28451,0,24.95633,2.049489,0,5.207661,0,0,0.605661,0,0,0,0,2.885967,0,10.1212,0,676
33.73615,0,5.337361,0,0,0.40282,0,12.08459,13.09164,0,33.73615,0,0,0.805639,0.503525,0,0,0,520
38.6707,0,0,0,0,0.805639,0,10.07049,12.89023,0,36.05236,0,0,0.704935,0.503525,0,0,0,522
39.14807,0,0,0,0,0.709939,0,10.64909,12.67748,0,36.00406,0,0,0,0.507099,0,0,0,530
30.56723,0,7.352942,4.201681,0,0.420168,0,8.403361,11.55462,0,27.83614,0,0,6.302521,3.256303,0,0,0,563
36,0,0,0,0,0.8,0,9.5,11,0,35.5,0,0,2,5.1,0,0,0,528
35.36464,0,0,0,0,0.699301,0,8.891109,10.98901,0,37.56244,0,0,1.998002,4.395605,0,0,0,542
32.5,0,0,4.8,0,0.8,0,8.799999,9.999999,0,35.09999,0,0,4.9,2.8,0,0,0,555
32.5,0,0,0,0,0.8,0,8.899999,9.999999,0,35.09999,4.699999,0,4.9,2.8,0,0,0,551
30.96903,0,2.397603,5.294706,0,0.2997,0,8.791209,9.99001,0,35.16484,0,0,3.996004,2.797203,0,0,0,557
31.46853,0,0,0,0,0.699301,0,8.891109,14.78522,0,35.06493,0,0,2.897103,5.894106,0,0,0,555
0,4.062516,0,0,0,7.44116,0,0,0,23.45699,0,0,0,0,0,0,0,65.03934,280
0,2.392895,0,0,7.968474,3.353931,0,0,23.17035,7.497001,0,0,0,0,0,0,0,55.61735,298
0,2.437526,0,0,10.17858,4.286137,0,0,16.75016,9.692898,0,0,0,0,0,0,0,56.65469,281
80.47587,2.399281,12.69619,0,0.89973,1.49955,0,0,0,1.9994,0,0,0,0,0,0,0,0,520
63.80952,2,0,0,6.095238,0,0,3.047619,2.095238,18.19048,0,0,0,0,0,0,0,4.761905,435
54.69999,1.9,0,0,5.699999,0.9,0,2.799999,1.9,17.1,15,0,0,0,0,0,0,0,416
53.14286,1.809524,0,0,5.428572,0,0,2.666667,1.809524,16.28572,14.09524,0,0,0,0,0,0,4.761905,412
55.4,1.9,0,0,5.8,1,0,0,3.4,17.3,15.2,0,0,0,0,0,0,0,416
38.3,1.5,0,0,4.7,0.8,0,2.3,1.5,14,36.9,0,0,0,0,0,0,0,377
53.14286,1.809524,0,0,5.428572,0,0,2.761905,1.809524,16.19048,14.09524,0,0,0,0,0,0,4.761905,405
51.61905,1.714286,0,0,0,0,0,2.666667,1.809524,23.71428,13.71428,0,0,0,0,0,0,4.761905,435
56.19048,1.904762,0,0,17.42857,0,0,2.857143,2,0,14.85714,0,0,0,0,0,0,4.761905,421
60.47619,2,0,0,6,0,0,3.047619,5.714286,18,0,0,0,0,0,0,0,4.761905,433
49.52381,1.714285,0,0,0,0,0,5.523809,1.809524,23.23809,13.42857,0,0,0,0,0,0,4.761904,445
50,2.4,0,14.5,10,0,8.1,0,0,0,0,0,0,0,0,0,5,10,650
62,2,0,13,3,0,11,0,0,0,0,0,0,0,0,0,4,5,700
53.4,7.5,0,18,4,0,8.999999,0,0,0,0,0,0,0,0,0,2.1,6,692
82.43078,0,0,0,0,17.56922,0,0,0,0,0,0,0,0,0,0,0,0,463
82.43078,0,0,0,0,17.56922,0,0,0,0,0,0,0,0,0,0,0,0,467
79.52096,0,0,0,0,17.70794,0,0,0,0,0,0,0,0,0,0,0,0,491
84.50233,3.334837,0,0,12.16283,0,0,0,0,0,0,0,0,0,0,0,0,0,520
58.65079,18.66163,0,0,22.68758,0,0,0,0,0,0,0,0,0,0,0,0,0,550
69.5352,6.555511,0,0,23.90928,0,0,0,0,0,0,0,0,0,0,0,0,0,495
68.72324,6.525441,0,0,20.34155,0,0,0,0,0,0,0,0,0,0,0,0,0,460
55.08775,22.01481,1.014507,0,0.324642,0,19.78289,0,0,0.050725,0,0,0,0,0,0,0,1.724663,805
0,1.564728,4.511075,2.772982,4.280163,1.299278,1.85557,0,0,0,9.895267,0,0,0,0,0,0,73.82095,340
0,0,1.467558,2.413418,7.947776,1.286014,1.734591,0,0,0,0,0,0,0,0,0,0,85.15064,155
0,2.763718,3.479331,2.897518,3.779941,1.392105,1.843549,0,0,0,10.02022,0,0,0,0,0,0,73.82362,336
45.8,18.4,0,0,0,0,9.1,0,21.9,0,0,0,0,0,4.8,0,0,0,717
46,19.5,0,0,0,0,9.7,0,19.7,0,0,0,0,0,5.1,0,0,0,718
48.5,19.4,0,0,0,0,7.7,0,19.3,0,0,0,0,0,5.1,0,0,0,718
48.1,19.3,0,0,0,0,9.5,0,19.3,0,0,0,0,0,3.8,0,0,0,715
0,37.18508,38.00995,0,0,0,0,0,0,0,0,0,0,0,0,0,0,24.80496,630
0,47.85075,45.18948,0,0,0,0,0,0,0,0,0,0,0,0,0,0,6.959774,665
0,52.93808,35.99152,0,0,0,0,0,0,0,0,0,0,0,0,0,0,11.0704,660
0,49.89341,26.56128,0,0,0,0,0,0,0,0,0,0,0,0,0,0,23.54531,665
0,55.79123,25.90739,0,0,0,0,0,0,0,0,0,0,0,0,0,0,18.30138,680
0,57.98363,28.46128,0,0,0,0,0,0,0,0,0,0,0,0,0,0,13.5551,745
0,63.20934,14.54676,0,0,0,0,0,0,0,0,0,0,0,0,0,0,22.2439,765
2.668865,51.43634,25.32853,0,0,0,0,0,0,0,0,0,0,0,0,0,0,20.56626,710
0,40.19482,26.94118,0,0,0,0,0,0,0,0,0,0,20.52706,0,0,0,12.33694,705
0,41.11496,21.03181,0,0,0,21.19876,0,0,0,0,0,0,0,0,0,0,16.65448,695
0,47.26425,34.15703,0,0,0,2.409261,0,0,0,0,0,0,0,0,0,0,16.16946,670
0,28.34793,21.31538,0,0,0,0,0,35.63743,0,0,0,0,0,0,0,0,14.69926,620
0,43.56903,28.19652,0,15.57037,0,0,0,0,0,0,0,0,0,0,0,0,12.66407,495
8.203503,22.99481,2.692826,3.65455,5.866514,0,0,5.18369,0,8.94403,1.74072,0.086555,0,2.788999,0.894403,0,0,32.12157,463
65.73705,4.98008,20.91633,0,4.98008,0,0,0,0,2.988048,0,0,0,0,0,0,0,0,480
70.92198,3.039514,12.66464,0,7.092198,0,0,0,0,0.810537,0,0,0,0,0,0,5.065856,0,490
71.37057,3.045685,12.18274,0,7.106599,0,0,0,0,0.812183,0,0,0,0,5.076142,0,0,0,495
72.3858,5.076142,11.67513,0,7.106599,0,0,0,0,0.812183,0,0,0,0,2.538071,0,0,0,500
70.92555,3.018109,13.07847,0,7.243461,0,0,0,0,0.804829,0,0,0,0,0,0,3.018109,0,490
71.28309,3.05499,13.03462,0,6.924644,0,0,0,0,0.712831,0,0,0,0,1.01833,0,3.564155,0,485
0,1.704256,0,0,0,2.521082,0,0,13.79836,0,18.83125,0,0,0,0,0,0,60.10497,380
0,1.463034,0,0,0,0,0,0,11.84533,0,32.48421,0,0,0,0,0,0,51.59765,354
56.53466,0,3.960397,0,12.17822,0,0,3.762376,0,3.762376,0,0,0,0,11.18812,0,0,5.940595,550
53.5,2,10,2,7,0,0,0,0,7,1,5,0,0,6,0,0,5,550
53.03922,0,4.901961,0,12.35294,0,0,3.72549,0,3.72549,0,0,0,0,10.78431,0,0,7.843137,535
57.44256,3.496504,6.493506,0,8.991009,1.998002,0,0,0,0,17.48252,0,0,0,0,0,3.996004,0,428
57.25646,4.373758,8.449305,0,9.145129,1.988072,0,9.940358,0,0,4.771372,0,0,0,0,0,3.479125,0,474
55.05952,3.472222,8.43254,0,8.928572,1.984127,0,11.60714,0,0,5.753969,0,0,0,0,0,3.968254,0,446
55.05952,3.472222,8.43254,0,8.928572,1.984127,0,10.11905,7.242064,0,0,0,0,0,0,0,3.968254,0,465
55.05952,3.472222,8.43254,1.488095,9.722223,1.190476,0,5.753969,0,0,10.11905,0,0,0,0,0,3.968254,0,462
57.44256,3.696304,6.793207,0,9.190809,1.998002,0,6.993007,0,0,10.28971,0,0,0,0,0,3.496504,0,471
57.04365,3.472222,6.448413,0,8.928572,1.984127,0,9.126985,0,0,8.234128,0,0,0,0,0,3.968254,0,452
57.44256,3.496504,6.493507,0,8.991009,1.998002,0,8.191808,0,0,9.290709,0,0,0,0,0,3.996005,0,468
55.94406,3.996004,7.992008,0,7.992008,2.997003,0,12.18781,4.795205,0,0,0,0,0,0,0,3.996004,0,482
50.84915,2.497503,11.48851,1.498502,10.53946,0.749251,0,6.993007,6.493506,3.796204,0,0,0,0,0,0,4.995005,0,488
50.84915,2.497503,11.48851,1.498502,8.791209,2.497503,0,6.993007,6.493506,3.796204,0,0,0,0,0,0,4.995005,0,458
57.94206,4.995005,6.693306,0,11.08891,2.997003,0,12.88711,0,0,0,0,0,0,0,0,3.296703,0,476
58.44156,3.496504,5.494505,0,10.98901,1.998002,0,12.68731,0,2.997003,0,0,0,0,0,0,3.796204,0,446
57.64236,5.294705,3.496503,0,14.98501,1.498501,0,9.990009,0,3.196803,0,0,0,0,0,0,3.796204,0,451
60.36982,5.297352,1.49925,0,14.9925,2.298851,0,9.995004,0,1.699151,0,0,0,0,0,0,3.798101,0,430
0,0,0,0,30.38248,0,0,0,0,0,0,0,0,0,0,0,0,69.58212,279
0,0,0,0,30.37169,0,0,0,0,0,0,0,0,0,0,0,0,69.5574,281
0,0,0,0,30.30617,0,0,0,0,0,0,0,0,0,0,0,0,69.40736,252
0,0,0,0,30.25056,0,0,0,0,0,0,0,0,0,0,0,0,69.28,249
0,0,0,0,30.22806,0,0,0,0,0,0,0,0,0,0,0,0,69.22845,222
0,0,0,0,31.24616,0,0,0,0,0,0,0,0,0,0,0,0,68.75385,279
0,0,0,0,31.12102,0,0,0,0,0,0,0,0,0,0,0,0,68.87897,284
0,0,0,0,32.20008,0,0,0,0,0,0,0,0,0,0,0,0,67.79992,280
0,0,0,0,32.72749,0,0,0,0,0,0,0,0,0,0,0,0,67.27251,278
0,0,0,0,32.81588,0,0,0,0,0,0,0,0,0,0,0,0,67.18412,276
0,0,0,0,34.34058,0,0,0,0,0,0,0,0,0,0,0,0,65.65942,278
0,0,0,0,39.57569,0,0,0,0,0,0,0,0,0,0,0,0,60.42431,275
0,0,0,0,41.29442,0,0,0,0,0,0,0,0,0,0,0,0,58.70558,275
0,0,0,0,18.49693,0,0,0,0,0,0,0,0,0,0,0,0,81.50307,232
0,0,0,0,21.60929,0,0,0,0,0,0,0,0,0,0,0,0,78.3907,261
0,0,0,0,26.16527,0,0,0,0,0,0,0,0,0,0,0,0,73.83473,266
0,0,0,0,27.51056,0,0,0,0,0,0,0,0,0,0,0,0,72.48944,266
0,0,0,0,29.55359,0,0,0,0,0,0,0,0,0,0,0,0,70.4464,274
0,0,0,0,30.13997,0,0,0,0,0,0,0,0,0,0,0,0,69.86003,285
57.67,26.69,0,0,0,15.64,0,0,0,0,0,0,0,0,0,0,0,0,443
55.26064,25.57493,0,0,14.37332,4.791108,0,0,0,0,0,0,0,0,0,0,0,0,483
0,30,50,0,10,0,0,0,0,10,0,0,0,0,0,0,0,0,419
60,0,0,0,15,0,0,0,0,0,20,0,0,0,0,0,0,0,432
60,0,0,0,10,0,0,0,0,8,20,0,0,0,0,0,0,0,413
56.74844,17.02254,0,0,14.47016,2.552389,0,0.566094,0,0,3.406495,0,0,1.132188,0,0,0,0,498
56.74844,17.02254,0,0,12.48386,4.538683,0,0.566094,0,0,3.406495,0,0,1.132188,0,0,0,0,481
56.74844,19.00884,0,0,12.48386,4.538683,0,0.566094,0,0,3.406495,0,0,1.132188,0,0,0,0,484
56.74844,14.89721,0,0,12.48386,4.538683,0,3.118483,0,0,3.406495,0,0,1.132188,0,0,0,0,466
56.74844,13.40749,0,0,12.48386,4.538683,0,4.906147,0,0,3.406495,0,0,1.132188,0,0,0,0,458
56.74844,14.89721,0,0,12.48386,4.538683,0,0,3.118483,0,3.406495,0,0,1.132188,0,0,0,0,471
56.74844,13.40749,0,0,12.48386,4.538683,0,0,4.906147,0,3.406495,0,0,1.132188,0,0,0,0,467
56.74844,13.40749,0,0,12.48386,4.538683,4.906147,0,0,0,3.406495,0,0,1.132188,0,0,0,0,478
56.74844,13.40749,0,4.906147,12.48386,4.538683,0,0,0,0,3.406495,0,0,1.132188,0,0,0,0,474
56.74844,14.89721,0,0,12.48386,4.538683,0,0.566094,0,0,3.406495,0,0,3.684577,0,0,0,0,481
54.76214,17.02254,1.986295,0,12.48386,4.538683,0,0.566094,0,0,3.406495,0,0,1.132188,0,0,0,0,487
50.93603,17.01872,0.520573,0.390429,14.33577,3.26359,0.610672,4.144558,1.051156,2.542797,0.580639,0,0,0.30033,2.202423,0,0,0.220242,479
56.19,16.85,0,0,13.48,4.49,0,0.56,0,0,3.37,0,0,1.12,0,0,0,0,473
53.81,16.85,0,0,14.61,4.49,0,0.56,0,0,4.49,0,0,1.26,0,0,0,0,468
56.53,17.39,0,0,13.04,4.35,0,0.54,0,0,2.17,0,0,1.09,0,0,0,0,485
54.36,17.44,1.98,0,12.5,4.58,0,0.62,0,0,3.52,0,0,1.1,0,0,0,0,452
57.2,13.28,0,0,12.7,4.53,0,4.89,0,0,3.53,0,0,1.05,0,0,0,0,458
63.83404,21.24477,0,0.199481,0.598444,3.490924,0.099741,2.493517,1.49611,0.498703,0,0,0,1.595851,2.294036,0,0.229404,0,680
0,0,0,0,0,0,0,0,0,10.117,0,0,89.883,0,0,0,0,0,509
0,0,0,0,0,0,0,0,0,10.06715,0,0,88.32215,0,0,0,0,0,519
0,0,0,0,0,0,0,0,0,10.0178,0,0,86.7766,0,0,0,0,0,523
0,0,0,0,0,0,0,0,0,16.17459,0,0,83.82542,0,0,0,0,0,525
0,0,0,0,0,0,0,0,0,16.08968,0,0,82.19415,0,0,0,0,0,537
0,0,0,0,0,0,0,0,0,16.00565,0,0,80.57992,0,0,0,0,0,547
0,0,0,0,0,0,0,0,0,19.51266,0,0,80.48734,0,0,0,0,0,510
0,0,0,0,0,0,0,0,0,19.40676,0,0,78.81896,0,0,0,0,0,525
0,0,0,0,0,0,0,0,0,19.302,0,0,77.1686,0,0,0,0,0,534
0,0,0,0,0,0,0,0,0,22.9563,0,0,75.20725,0,0,0,0,0,479
0,0,0,0,0,0,0,0,0,22.82807,0,0,73.51956,0,0,0,0,0,486
0,0,0,0,0,0,0,0,0,26.92034,0,0,73.07966,0,0,0,0,0,438
0,0,0,0,0,0,0,0,0,26.76363,0,0,71.33324,0,0,0,0,0,423
0,0,0,0,0,0,0,0,0,31.04541,0,0,68.95459,0,0,0,0,0,391
0,0,0,0,0,0,0,0,0,35.49556,0,0,64.50444,0,0,0,0,0,385
0,0,0,0,0,0,0,0,0,35.0527,0,0,60.86857,0,0,0,0,0,409
0,0,0,0,0,0,0,0,0,40.31079,0,0,59.68921,0,0,0,0,0,381
0,0,0,0,0,0,0,0,0,39.78749,0,0,55.96864,0,0,0,0,0,410
0,0,0,0,0,5.767988,0,0,0,0,0,0,94.23201,0,0,0,0,0,520
0,0,0,0,0,8.693837,0,0,0,0,0,0,91.30616,0,0,0,0,0,515
0,0,0,0,0,8.635921,0,0,0,0,0,0,89.18628,0,0,0,0,0,517
0,0,0,0,0,8.578775,0,0,0,0,0,0,87.09447,0,0,0,0,0,520
0,0,0,0,0,10.31497,0,0,0,0,0,0,85.06065,0,0,0,0,0,505
74.39628,0,0,0,25.58872,0,0,0,0,0,0,0,0,0,0,0,0,0,449
73.84,0,0,0,25.4,0,0,0,0,0,0,0,0,0,0,0,0,0,337
73.68,0,0,0,25.32,0,0,0,0,0,0,0,0,0,0,0,0,0,311
73.37,0,0,0,25.21,0,0,0,0,0,0,0,0,0,0,0,0,0,306
72.21834,0,0,0,24.83255,0,0,0,0,0,0,0,0,0,0,0,0,0,231
71.75,0,0,0,24.65,0,0,0,0,0,0,0,0,0,0,0,0,0,216
53,8,0,14.4,6.3,0,0,0,0,0,0,0,0,0,18.3,0,0,0,715
50.2,7.8,0,14.2,6.4,0,0,0,1.5,0,0,0,0,0,18.4,0,0,1.5,699
50.19898,7.599846,0,13.89972,6.39987,0,0,0.013,1.49997,0,0,0.008,0,0.029999,18.39963,0,0,1.49997,680
51.25125,5.705706,0,12.11211,6.606606,0,0,0.067067,1.501501,0,0,0.04004,0,0.155155,18.71872,0,0,1.501501,667
52.50105,3.200064,0,9.800197,6.800137,0,0,0.137003,1.600032,0,0,0.082002,0,0.316006,19.20039,0,0,1.600032,656
80.08092,0,0,0,0,19.91908,0,0,0,0,0,0,0,0,0,0,0,0,440
0,16.9,0,0,0,4.9,0,0,0,0,0,0,0,0,0,0,0,78.2,543
67.9,0,0,9.2,22.9,0,0,0,0,0,0,0,0,0,0,0,0,0,560
43.5,4.5,0,0,13,0,0,0,39,0,0,0,0,0,0,0,0,0,595
10,0,45,0,0,0,0,0,0,0,45,0,0,0,0,0,0,0,202
60,0,0,0,0,10,0,0,30,0,0,0,0,0,0,0,0,0,494
39,0,0,0,0,0,20,0,41,0,0,0,0,0,0,0,0,0,725
0,0,65.06248,34.93752,0,0,0,0,0,0,0,0,0,0,0,0,0,0,654
0,0,60.81317,39.18684,0,0,0,0,0,0,0,0,0,0,0,0,0,0,650
0,0,66.65604,21.47594,11.86802,0,0,0,0,0,0,0,0,0,0,0,0,0,559
0,0,70.49837,0,0,0,13.60426,0,0,15.89736,0,0,0,0,0,0,0,0,527
50.1,8.5,0,16,5,0,12,0,0,0,0,0,0,0,0,0,7.5,0,680
60,5,0,17,3,0,11,0,0,0,0,0,0,0,0,0,2,0,690
54,9.5,0,20,4,0,10,0,0,0,0,0,0,0,0,0,2,0,685
53.26633,26.43216,0,0,0.603015,3.869347,1.105528,0,2.211056,0,0,0,0,1.859297,2.81407,0,0,7.336684,650
0,0,69.19832,0,30.80168,0,0,0,0,0,0,0,0,0,0,0,0,0,491
33.80338,31.50315,0,0,0.120012,0,0,0.860086,0,0,0,33.70337,0,0,0,0,0,0,883
59.13962,0.017097,0,19.74634,21.09694,0,0,0,0,0,0,0,0,0,0,0,0,0,542
59.04284,0.205175,0,19.65363,21.09836,0,0,0,0,0,0,0,0,0,0,0,0,0,543
52,14.1,0,9.3,3.2,0,6.4,0,0,1.2,0,0,0,0,1,0,12.8,0,635
66.41103,0,0,0,33.58897,0,0,0,0,0,0,0,0,0,0,0,0,0,488
26.87491,0,0,0,24.7521,0,0,0,0,0,0,0,0,0,48.37299,0,0,0,586
29.93791,0,0,0,30.97412,0,0,0,0,0,0,0,0,0,39.08797,0,0,0,539
30.6308,0,0,0,21.6663,0,0,0,0,0,0,0,0,0,47.70289,0,0,0,610
31.47675,0,0,0,27.14948,0,0,0,0,0,0,0,0,0,41.37378,0,0,0,569
