Repository: liubin06/DeepGlassNet

# DeepGlassNet: Self-Supervised Learning for Multi-Component Glass Composition Screening

## 1. Introduction
We present a novel self-supervised learning framework for screening multi-component glass compositions within predefined glass transition temperature (Tg) intervals. The composition screening task is formalized as a classification problem, where we introduce an innovative data augmentation strategy based on asymptotic theory to enhance training dataset robustness and improve model resilience to noise. A specialized feature extraction backbone architecture named DeepGlassNet is designed to capture complex interactions among different glass components in multi-component systems.

File: data/train_tg.csv (part 14 of 46)
SiO2,Al2O3,B2O3,CaO,Na2O,Li2O,MgO,BaO,ZnO,K2O,PbO,SrO,GeO2,ZrO2,TiO2,TeO2,FemOn,P2O5,Tg
33.13894,0,0,0,35.02911,0,0,0,0,0,0,0,0,0,31.83196,0,0,0,513
33.27716,0,0,0,23.18864,0,0,0,0,0,0,0,0,0,43.53421,0,0,0,605
36.75061,0,0,0,31.6069,0,0,0,0,0,0,0,0,0,31.64248,0,0,0,537
35.53939,0,0,0,18.14854,0,0,0,0,0,0,0,0,0,46.31207,0,0,0,625
41.02844,0,0,0,25.71237,0,0,0,0,0,0,0,0,0,33.25919,0,0,0,580
43.12847,0,0,0,17.29592,0,0,0,0,0,0,0,0,0,39.57561,0,0,0,628
48.40342,0,0,0,39.74604,0,0,0,0,0,0,0,0,0,11.85054,0,0,0,480
46.36459,0,0,0,23.48713,0,0,0,0,0,0,0,0,0,30.14828,0,0,0,507
47.61692,0,0,0,32.61619,0,0,0,0,0,0,0,0,0,19.76689,0,0,0,537
47.04973,0,0,0,28.10331,0,0,0,0,0,0,0,0,0,24.84696,0,0,0,583
50.76513,0,0,0,42.65368,0,0,0,0,0,0,0,0,0,6.581191,0,0,0,455
53.44447,0,0,0,36.05783,0,0,0,0,0,0,0,0,0,10.4977,0,0,0,498
54.32785,0,0,0,21.47274,0,0,0,0,0,0,0,0,0,24.19941,0,0,0,616
56.71161,0,0,0,33.03056,0,0,0,0,0,0,0,0,0,10.25782,0,0,0,521
58.8275,0,0,0,35.72519,0,0,0,0,0,0,0,0,0,5.44732,0,0,0,481
55.277,0,0,0,12.67112,0,0,0,0,0,0,0,0,0,32.05188,0,0,0,639
57.50248,0,0,0,23.51165,0,0,0,0,0,0,0,0,0,18.98587,0,0,0,599
57.64865,0,0,0,14.62761,0,0,0,0,0,0,0,0,0,27.72374,0,0,0,637
63.21593,0,0,0,15.96168,0,0,0,0,0,0,0,0,0,20.82238,0,0,0,624
64.60147,0,0,0,23.23908,0,0,0,0,0,0,0,0,0,12.15945,0,0,0,583
65.88651,0,0,0,30.58891,0,0,0,0,0,0,0,0,0,3.524587,0,0,0,513
64.03847,0,0,0,19.36516,0,0,0,0,0,0,0,0,0,16.59638,0,0,0,615
65.58252,0,0,0,13.93952,0,0,0,0,0,0,0,0,0,20.47796,0,0,0,641
65.29295,0,0,0,11.726,0,0,0,0,0,0,0,0,0,22.98105,0,0,0,644
68.06299,0,0,0,19.8893,0,0,0,0,0,0,0,0,0,12.04771,0,0,0,500
69.07337,0,0,0,24.0524,0,0,0,0,0,0,0,0,0,6.874226,0,0,0,542
71.20583,0,0,0,21.53226,0,0,0,0,0,0,0,0,0,7.261916,0,0,0,555
72.02205,0,0,0,25.74817,0,0,0,0,0,0,0,0,0,2.22978,0,0,0,518
76.67,0,0,0,23.33,0,0,0,0,0,0,0,0,0,0,0,0,0,478
77.5,0,0,0,21.2,1.3,0,0,0,0,0,0,0,0,0,0,0,0,444
69.68,0,7.980001,0,21.2,1.14,0,0,0,0,0,0,0,0,0,0,0,0,497
69.68,0,6.32,0,24,0,0,0,0,0,0,0,0,0,0,0,0,0,506
68.8,0,8.5,0,7.8,0,0,0,0,14.7,0,0,0,0,0,0,0,0,580
66.39999,0,12.4,0,8.399999,0,0,0,0.5,11.8,0,0,0,0,0,0,0,0,604
58.79999,0,3.799999,0,2.799999,0,0,19.9,4.099999,10.3,0,0,0,0,0,0,0,0,640
45.2,3,6.2,0,1.4,0,0,28.1,7.5,7.6,0,0,0,0,0,0,0,0,664
47.4,1.5,4.9,0,0.9,0,0,30,7.5,7,0,0,0,0,0,0,0,0,670
65.40001,0,0,0,13.2,0,0,0.2,3.6,5.6,10,0,0,0,0,0,0,0,495
45.6,0,0,0,3.5,0,0,0,0,5.2,45.2,0,0,0,0,0,0,0,477
0,3.570303,0,0,0,0,0,26.84458,0,0,0,0,0,0,0,0,0,69.58511,473
0,3.55613,0,0,0,0,0,32.08562,0,0,0,0,0,0,0,0,0,64.35825,466
0,3.542069,0,0,0,0,0,37.28522,0,0,0,0,0,0,0,0,0,59.17272,468
0,3.528119,0,0,0,0,0,42.44386,0,0,0,0,0,0,0,0,0,54.02803,518
68.82264,0,0,28.548,2.629364,0,0,0,0,0,0,0,0,0,0,0,0,0,645
66.08179,0.880498,0,27.41108,2.52465,0,0.144475,0,0,0,0,0,0,0,0,0,0.806608,2.150892,652
61.02852,0,0,28.47933,10.49216,0,0,0,0,0,0,0,0,0,0,0,0,0,560
59.81155,0.439827,0,27.91142,10.28293,0,0.073556,0,0,0,0,0,0,0,0,0,0.397418,1.083301,567
58.6557,0.862654,0,27.37204,10.08422,0,0.144269,0,0,0,0,0,0,0,0,0,0.779476,2.101638,577
57.54369,1.269449,0,26.85311,9.893036,0,0.212301,0,0,0,0,0,0,0,0,0,1.147048,3.081364,582
56.4605,1.660738,0,26.34763,9.706812,0,0.277739,0,0,0,0,0,0,0,0,0,1.500609,4.045968,586
50.86317,0,0,31.64431,17.49251,0,0,0,0,0,0,0,0,0,0,0,0,0,572
48.66754,0.958014,0,30.27831,16.73741,0,0.156701,0,0,0,0,0,0,0,0,0,0.879571,2.322461,584
47.64468,1.406818,0,29.64194,16.38563,0,0.230111,0,0,0,0,0,0,0,0,0,1.291627,3.399217,592
46.65363,1.83674,0,29.02536,16.04479,0,0.300433,0,0,0,0,0,0,0,0,0,1.686347,4.452709,600
45.68852,0,0,31.27054,23.04095,0,0,0,0,0,0,0,0,0,0,0,0,0,580
43.72993,0.956464,0,29.93003,22.05323,0,0.156448,0,0,0,0,0,0,0,0,0,0.878148,2.295746,594
41.93238,1.834296,0,28.69973,21.14671,0,0.300034,0,0,0,0,0,0,0,0,0,1.684103,4.402755,612
47.72994,0,27.65255,0,24.6175,0,0,0,0,0,0,0,0,0,0,0,0,0,550
39.58238,0,22.93223,0,20.41527,0,0,11.22317,0,0,0,0,0,0,5.846958,0,0,0,536
32.62168,0,18.89951,0,16.82517,0,0,20.81145,0,0,0,0,0,0,10.84219,0,0,0,532
26.60611,0,15.41436,0,13.72254,0,0,29.09782,0,0,0,0,0,0,15.15916,0,0,0,530
21.35541,0,12.37235,0,11.01441,0,0,36.3306,0,0,0,0,0,0,18.92723,0,0,0,526
31.34559,0,36.3204,0,32.33401,0,0,0,0,0,0,0,0,0,0,0,0,0,475
15.34432,0,17.77959,0,15.82817,0,0,33.56269,0,0,0,0,0,0,17.48523,0,0,0,447
0,0,35.96492,0,64.03508,0,0,0,0,0,0,0,0,0,0,0,0,0,453
0,0,17.69398,0,31.50391,0,0,33.40108,0,0,0,0,0,0,17.40103,0,0,0,446
77.8815,12.19416,0,0.343913,4.067997,0,0.04913,0,0,3.910779,0,0,0,0,0.108087,0,1.444434,0,690
81,2,13,0,4,0,0,0,0,0,0,0,0,0,0,0,0,0,520
48.07692,9.615385,0,0,0,3.846154,0,0,38.46154,0,0,0,0,0,0,0,0,0,650
0,0,0,0,30.39324,0,0,0,0,0,0,0,0,0,0,0,0,69.60676,292
0,0,0,0,39.5757,0,0,0,0,0,0,0,0,0,0,0,0,60.42431,279
0,0,72.40807,0,23.35537,0,3.037562,0,0,0,0,0,0,0,0,0,0,0,470
0,0,73.61051,0,18.99458,0,6.176009,0,0,0,0,0,0,0,0,0,0,0,485
0,0,74.10275,0,17.20943,0,7.46077,0,0,0,0,0,0,0,0,0,0,0,497
0,0,75.36261,0,12.64035,0,10.74912,0,0,0,0,0,0,0,0,0,0,0,534
0,0,57.10103,0,0,0,0,0,0,0,0,0,42.89897,0,0,0,0,0,323
0,0,51.83145,0,9.228523,0,0,0,0,0,0,0,38.94003,0,0,0,0,0,422
0,0,47.4523,0,16.89764,0,0,0,0,0,0,0,35.65006,0,0,0,0,0,488
0,0,40.59304,0,28.91015,0,0,0,0,0,0,0,30.49681,0,0,0,0,0,464
0,0,37.85691,0,33.70187,0,0,0,0,0,0,0,28.44121,0,0,0,0,0,435
0,0,35.46635,0,37.88843,0,0,0,0,0,0,0,26.64523,0,0,0,0,0,408
0,0,33.35976,0,41.57764,0,0,0,0,0,0,0,25.06259,0,0,0,0,0,384
0,0,28.31442,0,50.41346,0,0,0,0,0,0,0,21.27211,0,0,0,0,0,307
0,0,25.14527,0,55.96354,0,0,0,0,0,0,0,18.89119,0,0,0,0,0,280
0,0,22.61414,0,60.39627,0,0,0,0,0,0,0,16.98959,0,0,0,0,0,267
0,0,20.54597,0,64.01822,0,0,0,0,0,0,0,15.43582,0,0,0,0,0,256
0,0,18.82439,0,67.03318,0,0,0,0,0,0,0,14.14243,0,0,0,0,0,238
0,0,39.95902,0,0,0,0,0,0,0,0,0,60.04098,0,0,0,0,0,366
0,0,34.98141,0,12.45679,0,0,0,0,0,0,0,52.5618,0,0,0,0,0,477
0,0,32.93037,0,17.58963,0,0,0,0,0,0,0,49.47999,0,0,0,0,0,507
0,0,31.10653,0,22.15391,0,0,0,0,0,0,0,46.73956,0,0,0,0,0,494
0,0,29.47412,0,26.23914,0,0,0,0,0,0,0,44.28674,0,0,0,0,0,468
0,0,28.00449,0,29.91698,0,0,0,0,0,0,0,42.07853,0,0,0,0,0,440
0,0,26.67446,0,33.24547,0,0,0,0,0,0,0,40.08007,0,0,0,0,0,415
0,0,24.36052,0,39.03624,0,0,0,0,0,0,0,36.60324,0,0,0,0,0,377
0,0,21.14982,0,47.07123,0,0,0,0,0,0,0,31.77895,0,0,0,0,0,314
0,0,19.33004,0,51.62534,0,0,0,0,0,0,0,29.04462,0,0,0,0,0,293
0,0,17.79861,0,55.45784,0,0,0,0,0,0,0,26.74355,0,0,0,0,0,286
0,0,23.90528,0,4.256304,0,0,0,0,0,0,0,71.83842,0,0,0,0,0,417
0,0,22.92934,0,8.165078,0,0,0,0,0,0,0,68.90559,0,0,0,0,0,460
0,0,22.02995,0,11.76722,0,0,0,0,0,0,0,66.20283,0,0,0,0,0,491
0,0,21.19847,0,15.09744,0,0,0,0,0,0,0,63.7041,0,0,0,0,0,511
0,0,20.42746,0,18.18542,0,0,0,0,0,0,0,61.38713,0,0,0,0,0,507
0,0,19.71057,0,21.05665,0,0,0,0,0,0,0,59.23278,0,0,0,0,0,488
0,0,18.41784,0,26.23419,0,0,0,0,0,0,0,55.34797,0,0,0,0,0,449
0,0,16.76822,0,32.84115,0,0,0,0,0,0,0,50.39063,0,0,0,0,0,397
0,0,15.60358,0,37.50567,0,0,0,0,0,0,0,46.89075,0,0,0,0,0,370
0,0,14.40314,0,42.31359,0,0,0,0,0,0,0,43.28327,0,0,0,0,0,339
0,0,13.74131,0,3.669933,0,0,0,0,0,0,0,82.58876,0,0,0,0,0,428
0,0,13.41314,0,5.97048,0,0,0,0,0,0,0,80.61639,0,0,0,0,0,458
0,0,12.94926,0,9.222395,0,0,0,0,0,0,0,77.82835,0,0,0,0,0,502
0,0,12.65743,0,11.2682,0,0,0,0,0,0,0,76.07438,0,0,0,0,0,527
0,0,11.98233,0,16.00079,0,0,0,0,0,0,0,72.01688,0,0,0,0,0,517
0,0,11.3756,0,20.25412,0,0,0,0,0,0,0,68.37029,0,0,0,0,0,475
0,5.783666,59.07921,0,0,0,0,35.13712,0,0,0,0,0,0,0,0,0,0,528
0,17.06519,51.96918,0,0,0,0,30.96563,0,0,0,0,0,0,0,0,0,0,541
0,22.57817,48.5623,0,0,0,0,28.85953,0,0,0,0,0,0,0,0,0,0,564
0,28.0068,45.20754,0,0,0,0,26.78565,0,0,0,0,0,0,0,0,0,0,586
0,30.67604,43.49132,0,0,0,0,25.83264,0,0,0,0,0,0,0,0,0,0,596
0,0,57.92739,0,0,0,0,42.07261,0,0,0,0,0,0,0,0,0,0,571
0,3.25894,56.01458,0,0,0,0,40.72648,0,0,0,0,0,0,0,0,0,0,562
0,6.383017,54.21223,0,0,0,0,39.40475,0,0,0,0,0,0,0,0,0,0,555
0,9.260129,52.48776,0,0,0,0,38.2521,0,0,0,0,0,0,0,0,0,0,549
0,14.42245,49.542,0,0,0,0,36.03555,0,0,0,0,0,0,0,0,0,0,545
0,16.60006,48.28577,0,0,0,0,35.11417,0,0,0,0,0,0,0,0,0,0,550
0,23.3948,44.39779,0,0,0,0,32.20742,0,0,0,0,0,0,0,0,0,0,567
0,25.20362,43.32251,0,0,0,0,31.47387,0,0,0,0,0,0,0,0,0,0,576
0,30.48199,40.21448,0,0,0,0,29.30353,0,0,0,0,0,0,0,0,0,0,595
0,0,53.7428,0,0,0,0,46.2572,0,0,0,0,0,0,0,0,0,0,580
0,5.447418,50.80908,0,0,0,0,43.7435,0,0,0,0,0,0,0,0,0,0,566
0,10.84326,47.90314,0,0,0,0,41.2536,0,0,0,0,0,0,0,0,0,0,556
0,16.2026,45.13826,0,0,0,0,38.65913,0,0,0,0,0,0,0,0,0,0,548
0,22.85889,41.47552,0,0,0,0,35.66559,0,0,0,0,0,0,0,0,0,0,559
0,26.75201,39.45573,0,0,0,0,33.79226,0,0,0,0,0,0,0,0,0,0,566
0,29.23615,38.0312,0,0,0,0,32.73266,0,0,0,0,0,0,0,0,0,0,582
0,31.95313,36.6541,0,0,0,0,31.39278,0,0,0,0,0,0,0,0,0,0,596
0,0,50.26513,0,0,0,0,49.73487,0,0,0,0,0,0,0,0,0,0,589
0,5.314327,47.53566,0,0,0,0,47.15002,0,0,0,0,0,0,0,0,0,0,573
0,10.59797,44.93804,0,0,0,0,44.46399,0,0,0,0,0,0,0,0,0,0,564
0,15.83745,42.24658,0,0,0,0,41.91597,0,0,0,0,0,0,0,0,0,0,558
0,24.25731,38.00199,0,0,0,0,37.74071,0,0,0,0,0,0,0,0,0,0,556
0,26.22218,37.02706,0,0,0,0,36.75076,0,0,0,0,0,0,0,0,0,0,571
0,31.37696,34.49345,0,0,0,0,34.12958,0,0,0,0,0,0,0,0,0,0,590
0,0,46.62713,0,0,0,0,53.37287,0,0,0,0,0,0,0,0,0,0,588
0,10.33715,41.78518,0,0,0,0,47.87767,0,0,0,0,0,0,0,0,0,0,560
0,15.47528,39.37847,0,0,0,0,45.14625,0,0,0,0,0,0,0,0,0,0,556
0,20.59327,36.98119,0,0,0,0,42.42554,0,0,0,0,0,0,0,0,0,0,555
0,23.15453,35.83632,0,0,0,0,41.00915,0,0,0,0,0,0,0,0,0,0,557
0,25.69124,34.59329,0,0,0,0,39.71547,0,0,0,0,0,0,0,0,0,0,560
0,28.24466,33.45198,0,0,0,0,38.30336,0,0,0,0,0,0,0,0,0,0,571
0,0,43.49741,0,0,0,0,56.50259,0,0,0,0,0,0,0,0,0,0,592
19.73538,0,7.221333,0,1.285749,1.446405,0,0,0.703507,0,57.87822,0,0,0,3.452251,8.277167,0,0,390
23.27385,0,0,0,1.010852,0.487354,0,0,3.982289,0.76815,60.06488,0,0,0,0.651396,9.76123,0,0,390
22.07281,0,5.11519,0,1.517922,0,0,0,0,2.306947,63.77421,0,0,0,1.304204,3.908723,0,0,389
22.03979,0,3.886171,0,1.482702,0,0,0,0,0.75114,62.29449,0,0,0,0.636972,8.90874,0,0,393
30.5099,0,3.001593,0,2.969054,1.431446,0,0,3.898897,0.451239,57.73787,0,0,0,0,0,0,0,395
9.69006,7.149457,8.298924,0,1.303776,0,0,0,0,0,73.55777,0,0,0,0,0,0,0,376
20.6851,0,5.26127,0,1.040847,1.254538,0,0,0,0.790943,56.22469,0,0,0,1.341449,13.40116,0,0,385
20.75291,0,5.725377,0,1.019396,0.982946,0,0,0,0.774642,60.57254,0,0,0,0.328451,9.84373,0,0,380
15.63445,0,10.65634,0,0,0,0,0,0,0,61.49479,0,0,0,0,12.21441,0,0,405
70.61,1.25,3.5,0.8,7.16,0.8,2.35,0,0,10.4,0,2.14,0,0,0.2,0,0.06,0.3,500
48.82617,2.965047,10.91015,0,8.911643,5.503379,0.520914,0,15.91025,0,0,0,0,0,6.452458,0,0,0,478
0,0,0,0,0,0,0,0,0,0,61.12642,0,0,0,0,0,0,38.87358,295
0,0,0,0,0,0,0,0,10.02731,0,54.99709,0,0,0,0,0,0,34.97561,325
14.77805,2.34292,5.214063,0,0,0,0,51.41283,0,0,0,0,0,0,7.138043,0,19.11408,0,558
14.62735,2.346824,5.115467,0,0,0,0,50.76453,0,0,0,0,0,0,7.071367,0,20.07446,0,585
14.69935,2.358376,5.140647,0,0,0,0,50.87801,0,0,0,0,0,0,3.553088,0,20.17328,0,574
18.69068,2.718647,3.093865,0,0,0,0,31.4793,0,0,21.62298,0,0,0,13.13407,0,9.260449,0,608
20.86489,0,5.979784,0,0,0,0,53.10257,0,0,0,0,0,0,7.008458,0,13.04429,0,607
22.65062,0,8.595391,0,0,0,0,45.95186,0,0,0,0,0,0,5.345015,0,17.45712,0,610
10,0,0,0,0,0,10,0,0,0,0,0,0,0,0,0,0,80,483
15,0,0,0,0,0,10,0,0,0,0,0,0,0,0,0,0,75,502
7,0,0,0,0,0,20,0,0,0,0,0,0,0,0,0,0,73,490
12,0,0,0,0,0,15,0,0,0,0,0,0,0,0,0,0,73,493
18,0,0,0,0,0,9.5,0,0,0,0,0,0,0,0,0,0,72.5,501
18,0,0,0,0,0,12,0,0,0,0,0,0,0,0,0,0,70,473
21,0,0,0,0,0,10,0,0,0,0,0,0,0,0,0,0,69,484
0,0,1.45321,3.460685,10.12469,1.84406,2.487291,0,0,0,10.93836,0,0,0,0,0,0,69.6917,220
0,0,1.494676,3.559433,10.5293,2.14771,2.558264,0,0,0,7.500316,0,0,0,0,0,0,72.2103,252
0,0,1.861348,3.240361,5.933321,1.391635,2.328938,0,0,0,8.854857,0,0,0,0,0,0,76.38953,270
0,0,0.536872,2.210235,7.27541,1.997047,1.588558,0,0,0,8.797183,0,0,0,0,0,0,77.5947,224
0,0,1.046803,1.686349,4.659546,0.673941,1.212026,0,0,0,23.49203,0,0,0,0,0,0,67.2293,284
0,0,0.973647,1.568498,2.166957,0.417895,1.127324,0,0,0,31.2147,0,0,0,0,0,0,62.53098,260
0,0,1.061559,1.068826,9.450465,1.82251,0.768195,0,0,0,42.54143,0,0,0,0,0,0,43.28701,287
0,0,1.062082,1.069351,7.091335,1.823406,0.768573,0,0,0,34.04988,0,0,0,0,0,0,54.13538,250
0,0,0,0,0,2.380703,1.605561,0,6.484435,0,0,0,0,0,0,0,0,89.5293,182
0,0,0,0,0,5.192794,1.760194,0,7.034905,0,0,0,0,0,0,0,0,86.01211,203
0,0,0,0,0,2.278134,0,5.84474,6.205062,0,0,0,0,0,0,0,0,85.67206,176
0,0,0,0,0,4.948536,0,6.381176,6.703999,0,0,0,0,0,0,0,0,81.96629,216
0,0,0,0,0,2.654433,0,0,21.69002,0,0,0,0,0,0,0,0,75.65554,292
0,0,0,0,0,5.153118,0.427729,1.627169,7.053887,0,0,0,0,0,0,0,0,85.73811,200
59.7,2.4,0,0,8.800001,0,0,8.000001,2,8.700001,2.5,4,0,3,0.2,0,0,0,497
59.8,2.5,0,3,8.3,0,0,9,0,7.8,3.2,4.5,0,1,0.25,0,0,0,510
59.8,2.4,0,2,8.599999,0,0,8.999999,0,7.8,3,4.5,0,2,0.3,0,0,0,514
59.7,2.4,0,2,8.6,0,0,8,0,8.4,2.8,4.2,0,3,0.1,0,0,0,510
59.8,2,0,3,8.3,0,0,8.85,1,7.8,3.5,4.7,0,0,0.3,0,0,0,509
59.8,2.7,0,2,8.299999,0,0,8.999999,2,7.8,3,4.5,0,0,0.3,0,0,0,500
59.8,2.4,0,2,8.599999,0,0,8.999999,1,7.8,3,4.5,0,1,0.25,0,0,0,505
34.45584,2.297468,6.274937,1.200399,0,0,2.134197,49.92279,0,3.714365,0,0,0,0,0,0,0,0,620
36.72367,0,3.526412,1.199297,0,0,2.631272,52.29315,0,3.180819,0,0,0,0,0,0,0,0,632
34.27017,1.142544,6.241123,1.19393,0,0,2.16786,49.65377,0,4.222114,0,0,0,0,0,0,0,0,614
36.54515,0,3.456749,1.202324,0,0,2.637913,51.90607,0,4.251796,0,0,0,0,0,0,0,0,625
37.65395,0,3.577501,1.252866,0,0,1.800939,53.61026,0,2.104501,0,0,0,0,0,0,0,0,640
0,0,1.473091,0,5.255885,2.533977,0,6.501127,0,0,0,0,0,0,0,0,0,84.23592,152
0,0,1.147752,0,0,0,0.664455,0,0,12.09973,31.58361,0,0,0,0,0,0,54.50445,206
0,0,1.536445,2.479973,5.481927,2.642956,0,0,0,0,0,0,0,0,0,0,0,87.8587,140
0,0,1.547238,0,5.520434,2.661522,1.794947,0,0,0,0,0,0,0,0,0,0,88.47586,130
0,0,1.373203,0,3.230854,0.841981,0.567837,0,0,5.971954,31.44593,0,0,0,0,0,0,51.99522,212
0,0,1.467558,2.413418,7.947776,1.286014,1.734591,0,0,0,0,0,0,0,0,0,0,85.15064,160
0,0,1.429162,3.503517,10.28905,0.613405,1.690708,0,0,0,0,0,0,0,0,0,0,82.47415,162
0,0,1.414348,2.278447,7.554686,1.214093,1.637584,0,0,0,0,5.033812,0,0,0,0,0,80.86703,188
0,0,1.517904,2.496213,10.97935,1.330132,1.794099,0,0,0,0,0,0,0,0,0,0,81.8823,169
0,0,1.379043,2.221571,9.821471,1.183786,1.596706,0,0,0,10.57232,0,0,0,0,0,0,73.22511,230
0,0,1.387211,2.283311,9.987034,1.216685,1.64108,0,0,0,9.08804,0,0,0,0,0,0,74.39664,212
0,0,1.336364,2.152818,7.138135,1.172088,1.54729,0,0,0,10.24512,0,0,0,0,0,0,76.40818,190
0,0,1.26128,2.225373,9.945215,1.185812,1.599438,0,0,0,9.820199,0,0,0,0,0,0,73.96268,205
0,0,1.259306,2.221889,9.87626,1.183955,1.596934,0,0,0,10.38158,0,0,0,0,0,0,73.48009,211
0,0,1.385802,2.139441,7.042378,1.140022,1.537676,0,0,0,11.29217,0,0,0,0,0,0,75.4625,195
72.44952,1.869816,0,7.142016,13.69134,0,4.102466,0,0,0.744847,0,0,0,0,0,0,0,0,605
80,3,10,1,5,0,1,0,0,0,0,0,0,0,0,0,0,0,550
69,0,0,8,8,0,0,2,3.5,9,0,0,0,0,0,0,0,0,529
71.41427,0.600962,0,9.615385,14.02244,0,4.006411,0,0,0.030048,0,0,0,0,0,0,0,0,546
72.96517,2.507463,0,11.04478,12.20896,0,0,0,0,0.776119,0,0,0,0,0,0,0,0,565
73.74129,2.537313,0,7.442786,12.33831,0,2.666667,0,0,0.776119,0,0,0,0,0,0,0,0,547
53.11871,12.57545,0,20.12072,2.816901,0,5.935613,0,0,0,0,0,0,0,0,0,4.627766,0,750
54.86798,25.58966,0,8.902218,0,0,6.398273,0,0,0,0,0,0,0,0,0,0,0,845
38.1861,19.98827,0,31.20676,0,0,6.626802,0,0,0,0,0,0,0,0,0,0,0,790
52.24775,33.16684,0,0,0,0,14.58541,0,0,0,0,0,0,0,0,0,0,0,805
54.91099,1.5003,10.30206,4.20084,16.40328,0,3.100621,0.30006,0,0,0,0.240048,0,1.020204,3.400681,0.110022,0.10002,0.440088,543
52.38858,0,20.23437,0,0,0,0,0,0,27.37706,0,0,0,0,0,0,0,0,620
53.33749,0,20.60087,0,3.48456,0,0,0,0,22.57708,0,0,0,0,0,0,0,0,571
54.69312,0,21.12446,0,8.462664,0,0,0,0,15.71975,0,0,0,0,0,0,0,0,578
56.17581,0,21.69713,0,13.90733,0,0,0,0,8.21973,0,0,0,0,0,0,0,0,584
56.74556,0,21.91719,0,15.99954,0,0,0,0,5.337705,0,0,0,0,0,0,0,0,571
78,5,0,0,0,13,0,0,0,4,0,0,0,0,0,0,0,0,471
97.44926,0,0,0,0,2.550732,0,0,0,0,0,0,0,0,0,0,0,0,465
96.92326,0,0,0,0,3.076744,0,0,0,0,0,0,0,0,0,0,0,0,457
96.39176,0,0,0,0,3.608236,0,0,0,0,0,0,0,0,0,0,0,0,465
95.85471,0,0,0,0,4.145296,0,0,0,0,0,0,0,0,0,0,0,0,458
94.76353,0,0,0,0,5.23647,0,0,0,0,0,0,0,0,0,0,0,0,460
93.64901,0,0,0,0,6.350994,0,0,0,0,0,0,0,0,0,0,0,0,456
91.93178,0,0,0,0,8.068223,0,0,0,0,0,0,0,0,0,0,0,0,459
90.1576,0,0,0,0,9.842398,0,0,0,0,0,0,0,0,0,0,0,0,465
88.94176,0,0,0,0,11.05823,0,0,0,0,0,0,0,0,0,0,0,0,465
85.77985,0,0,0,0,14.22014,0,0,0,0,0,0,0,0,0,0,0,0,460
82.43078,0,0,0,0,17.56922,0,0,0,0,0,0,0,0,0,0,0,0,461
78.8774,0,0,0,0,21.12259,0,0,0,0,0,0,0,0,0,0,0,0,459
77.39462,0,0,0,0,22.60538,0,0,0,0,0,0,0,0,0,0,0,0,455
93.9014,0,0,1.94754,0,4.151064,0,0,0,0,0,0,0,0,0,0,0,0,467
83.69316,0,0,5.207456,0,11.09938,0,0,0,0,0,0,0,0,0,0,0,0,474
79.96741,0,0,6.397246,0,13.63535,0,0,0,0,0,0,0,0,0,0,0,0,474
76.06051,0,0,7.644882,0,16.29461,0,0,0,0,0,0,0,0,0,0,0,0,475
71.95894,0,0,8.954685,0,19.08637,0,0,0,0,0,0,0,0,0,0,0,0,465
91.11256,0,0,5.79794,0,3.08949,0,0,0,0,0,0,0,0,0,0,0,0,508
88.7916,0,0,7.312083,0,3.896316,0,0,0,0,0,0,0,0,0,0,0,0,511
84.8299,0,0,9.896596,0,5.273499,0,0,0,0,0,0,0,0,0,0,0,0,513
80.74678,0,0,12.56032,0,6.692893,0,0,0,0,0,0,0,0,0,0,0,0,508
76.53657,0,0,15.30696,0,8.156467,0,0,0,0,0,0,0,0,0,0,0,0,508
72.19323,0,0,18.14045,0,9.666318,0,0,0,0,0,0,0,0,0,0,0,0,506
67.71037,0,0,21.06496,0,11.22468,0,0,0,0,0,0,0,0,0,0,0,0,506
63.08112,0,0,24.08497,0,12.83391,0,0,0,0,0,0,0,0,0,0,0,0,501
58.29822,0,0,27.20521,0,14.49657,0,0,0,0,0,0,0,0,0,0,0,0,495
53.35388,0,0,30.43078,0,16.21534,0,0,0,0,0,0,0,0,0,0,0,0,481
78.0008,0,0,19.41309,0,2.586114,0,0,0,0,0,0,0,0,0,0,0,0,595
73.388,0,0,23.48362,0,3.128371,0,0,0,0,0,0,0,0,0,0,0,0,601
63.9355,0,0,31.82494,0,4.239559,0,0,0,0,0,0,0,0,0,0,0,0,597
59.09203,0,0,36.09904,0,4.808932,0,0,0,0,0,0,0,0,0,0,0,0,601
54.16782,0,0,40.44438,0,5.387798,0,0,0,0,0,0,0,0,0,0,0,0,596
49.16082,0,0,44.86278,0,5.976395,0,0,0,0,0,0,0,0,0,0,0,0,599
64.59383,0,0,35.40618,0,0,0,0,0,0,0,0,0,0,0,0,0,0,768
61.64437,0,0,38.35562,0,0,0,0,0,0,0,0,0,0,0,0,0,0,768
53.71958,0,0,46.28043,0,0,0,0,0,0,0,0,0,0,0,0,0,0,788
49.72433,0,0,50.27567,0,0,0,0,0,0,0,0,0,0,0,0,0,0,797
70.78431,1.862745,0,6.568627,16.66667,0,3.921569,0,0,0,0,0,0,0,0,0,0,0,524
58.04435,6.566638,2.241883,10.60898,4.989556,0,7.624969,3.703019,5.241741,0,0,0,0,0,0,0,0,0,605
53.48027,14.38515,0,30.97448,0,0,0,0,0,0,0,0,0,0,0,0,0,0,850
47.72256,12.83644,0,27.63975,0,0,4.451346,0,0,0,0,0,0,0,6.3147,0,0,0,830
45.13889,12.20238,0,25.19841,0,0,9.126985,0,0,0,0,0,0,0,5.753969,0,1.785714,0,800
58.42846,0,0,8.262422,0,0,0,0,0,33.30912,0,0,0,0,0,0,0,0,625
50,0,0,10,40,0,0,0,0,0,0,0,0,0,0,0,0,0,460
71.16358,3.105997,0,6.220288,15.14532,0,2.76249,0,0,0.701767,0,0,0,0,0,0,0.29082,0,525
0,0,0,0,0,7.428036,0,0,0,0,0,0,0,0,0,92.57196,0,0,246
0,24.98648,40.01094,0,0,0,0,35.00258,0,0,0,0,0,0,0,0,0,0,571
9.998248,24.99154,30.00634,0,0,0,0,35.00387,0,0,0,0,0,0,0,0,0,0,578
9.997913,24.99341,32.50691,0,0,0,0,32.50177,0,0,0,0,0,0,0,0,0,0,577
4.999941,26.78972,37.5043,3.906694,0,0,0,26.79935,0,0,0,0,0,0,0,0,0,0,588
4.997251,24.92883,38.70222,4.362443,0,0,3.13541,23.87384,0,0,0,0,0,0,0,0,0,0,591
4.997253,30.58759,29.85253,4.806508,0,0,3.454572,26.30155,0,0,0,0,0,0,0,0,0,0,612
4.998326,28.5654,38.18471,5.460749,0,0,7.86008,14.93074,0,0,0,0,0,0,0,0,0,0,622
4.999292,26.73598,35.72747,3.835644,0,0,5.982075,22.71955,0,0,0,0,0,0,0,0,0,0,604
5.000811,28.16957,37.64626,5.387582,0,0,3.872206,0,0,0,0,19.92358,0,0,0,0,0,0,607
9.997975,25.27677,36.58339,3.935488,0,0,0,24.20638,0,0,0,0,0,0,0,0,0,0,588
9.996646,25.55714,37.09322,7.320036,0,0,0,20.03295,0,0,0,0,0,0,0,0,0,0,591
10.00243,28.98441,28.29614,4.51862,0,0,3.271468,24.92694,0,0,0,0,0,0,0,0,0,0,613
4.994814,30.02515,29.31718,2.362702,0,0,4.238485,29.06167,0,0,0,0,0,0,0,0,0,0,593
5.010712,31.81937,31.05937,9.802011,0,0,1.791342,20.51719,0,0,0,0,0,0,0,0,0,0,615
4.997231,31.77313,31.00953,8.744116,0,0,1.799057,17.0641,0,0,0,4.612832,0,0,0,0,0,0,607
6.859953,29.10285,32.66911,1.530192,0,0,1.099792,18.83603,0,0,0,9.902085,0,0,0,0,0,0,601
7.380043,26.67552,36.68517,2.665611,0,0,3.826748,14.55775,0,0,0,8.209159,0,0,0,0,0,0,600
14.72088,27.3541,23.96539,3.091315,0,0,4.44363,16.9045,0,0,0,9.520182,0,0,0,0,0,0,624
8.091819,23.34369,42.09851,4.23678,0,0,7.626301,8.713939,0,0,0,5.88896,0,0,0,0,0,0,609
7.300058,25.64313,36.20298,0.90616,0,0,5.190672,19.74641,0,0,0,5.010596,0,0,0,0,0,0,598
8.387404,27.61237,44.89974,19.10048,0,0,0,0,0,0,0,0,0,0,0,0,0,0,621
16.39718,23.51258,28.87933,5.004305,0,0,8.991837,10.27251,0,0,0,6.942258,0,0,0,0,0,0,623
17.10546,28.59205,31.71239,22.59009,0,0,0,0,0,0,0,0,0,0,0,0,0,0,634
17.21792,27.31911,31.92088,23.54209,0,0,0,0,0,0,0,0,0,0,0,0,0,0,637
7.663546,22.10818,39.87038,0,0,0,8.924234,21.43365,0,0,0,0,0,0,0,0,0,0,608
100,0,0,0,0,0,0,0,0,0,0,0,0,0,0,0,0,0,1186
0,0,100,0,0,0,0,0,0,0,0,0,0,0,0,0,0,0,273
72.37,0,0,9.8,10.37,0,0,3.63,0,3.83,0,0,0,0,0,0,0,0,544
72.33,0,0,4.98,10.51,0,0,8.47,0,3.71,0,0,0,0,0,0,0,0,506
72.35,0,0,4.96,10.57,0,0,3.53,0,8.59,0,0,0,0,0,0,0,0,488
72.14,0,0,5.06,15.28,0,0,3.76,0,3.76,0,0,0,0,0,0,0,0,502
73.05,0,0,7.48,10.2,0,0,5.67,0,3.6,0,0,0,0,0,0,0,0,547
73.04,0,0,7.29,10.28,0,0,3.42,0,5.97,0,0,0,0,0,0,0,0,551
72.61,0,0,5.06,10.31,0,0,5.99,0,6.03,0,0,0,0,0,0,0,0,504
73.14,0,0,5.02,12.36,0,0,3.42,0,6.06,0,0,0,0,0,0,0,0,488
72.44,0,0,6.6,10.65,0,0,5.03,0,5.28,0,0,0,0,0,0,0,0,522
72.64,0,0,6.54,12.24,0,0,5,0,3.58,0,0,0,0,0,0,0,0,522
72.78,0,0,6.37,12.18,0,0,3.41,0,5.26,0,0,0,0,0,0,0,0,521
72.22,0,0,4.99,12.2,0,0,5.24,0,5.35,0,0,0,0,0,0,0,0,494
72.34,0,0,6.28,11.68,0,0,4.88,0,4.82,0,0,0,0,0,0,0,0,520
9.949492,0,0,0,0,0,0,0,0,0,90.05051,0,0,0,0,0,0,0,340
10.03298,0,0,0,0,0,0,0,0,0,87.5977,0,0,0,0,0,0,0,337
9.240911,0,0,0,0,0,0,0,0,0,87.87933,0,0,0,0,0,0,0,315
9.481598,0,0,0,0,0,0,0,0,0,86.11205,0,0,0,0,0,0,0,295
0,0,69.96893,0,0,30.03107,0,0,0,0,0,0,0,0,0,0,0,0,395
0,0,0,0,0,0,0,0.275033,0,0,50.60608,0.186022,0,0.858103,0,0.128015,11.06133,32.32389,502
50.86335,0,0,31.64758,17.48907,0,0,0,0,0,0,0,0,0,0,0,0,0,570
50.0302,0,0,15.5646,34.4052,0,0,0,0,0,0,0,0,0,0,0,0,0,490
6.105323,0,0,0,0,0,0,0,0,0,93.89468,0,0,0,0,0,0,0,300
18.07658,0,0,0,0,0,0,0,0,0,81.92342,0,0,0,0,0,0,0,385
0,10.07677,0,0,12.25068,0,0,30.30631,0,0,0,0,0,0,47.36624,0,0,0,500
0,18.30863,0,0,11.12922,0,0,27.53197,0,0,0,0,0,0,43.03019,0,0,0,550
0,25.15974,0,0,10.19586,0,0,25.22298,0,0,0,0,0,0,39.42142,0,0,0,570
42.8,0,29.3,0,27.9,0,0,0,0,0,0,0,0,0,0,0,0,0,507
48.4,0,24.4,0,27.2,0,0,0,0,0,0,0,0,0,0,0,0,0,509
67.14464,0,28.89754,0,3.957823,0,0,0,0,0,0,0,0,0,0,0,0,0,424
67.47388,0,24.57166,0,7.954461,0,0,0,0,0,0,0,0,0,0,0,0,0,496
67.55669,0,23.48356,0,8.959751,0,0,0,0,0,0,0,0,0,0,0,0,0,531
78.01963,0,16.95038,0,5.029989,0,0,0,0,0,0,0,0,0,0,0,0,0,488
56.89462,0,36.25836,0,6.847013,0,0,0,0,0,0,0,0,0,0,0,0,0,441
84.59985,0,0,0,15.40015,0,0,0,0,0,0,0,0,0,0,0,0,0,525
0,0,87.48381,0,0,12.51619,0,0,0,0,0,0,0,0,0,0,0,0,477
0,0,77.11599,0,22.88401,0,0,0,0,0,0,0,0,0,0,0,0,0,415
0,0,68.91801,0,0,0,0,0,0,31.08198,0,0,0,0,0,0,0,0,387
69.34401,0,0,0,30.65599,0,0,0,0,0,0,0,0,0,0,0,0,0,465
90.51713,0,0,0,0,9.482872,0,0,0,0,0,0,0,0,0,0,0,0,497
88.38573,0,0,0,0,11.61427,0,0,0,0,0,0,0,0,0,0,0,0,476
80.0881,0,0,0,0,19.91191,0,0,0,0,0,0,0,0,0,0,0,0,387
26.80085,20.09592,0,19.15282,0,0,0,0,13.88842,0,0,0,0,0,0,0,0,20.06199,760
26.36988,19.77278,0,0,0,0,6.767014,0,27.35094,0,0,0,0,0,0,0,0,19.73939,760
24.66825,18.49685,0,0,0,0,0,0,38.36929,0,0,0,0,0,0,0,0,18.46562,780
55,0,0,0,0,10,0,0,32,0,0,0,0,0,0,0,0,3,497
55,4,0,0,0,10,0,0,28,0,0,0,0,0,0,0,0,3,506
55,6,0,0,0,10,0,0,26,0,0,0,0,0,0,0,0,3,509
55,8,0,0,0,10,0,0,24,0,0,0,0,0,0,0,0,3,513
55,11,0,0,0,10,0,0,21,0,0,0,0,0,0,0,0,3,519
0,0,0,0,16.2599,0,0,0,0,0,0,0,0,0,0,83.7401,0,0,219
47.68,40.46,0,0,0,11.86,0,0,0,0,0,0,0,0,0,0,0,0,600
46.74533,39.66603,0,0,0,11.62884,0,0,0,0,0,0,0,0,1.959804,0,0,0,605
45.85,38.9,0,0,0,11.4,0,0,0,0,0,0,0,0,3.85,0,0,0,600
42.51473,36.12304,0,0,0,10.57625,0,0,0,0,0,0,0,0,10.78598,0,0,0,515
71.745,0,0,0,24.67249,0,0,0,0,0,0,0,0,0,3.58251,0,0,0,473
67.95117,0,0,0,25.2664,0,0,0,0,0,0,0,0,0,6.782435,0,0,0,486
66.95316,0,0,0,23.73838,0,0,0,0,0,0,0,0,0,9.308462,0,0,0,505
61.92564,0,0,0,25.53944,0,0,0,0,0,0,0,0,0,12.53493,0,0,0,522
0,0,0,18.2625,20.92949,0,0,0,0,0,0,0,0,0,0,0,0,60.80801,363
0,4.324752,0,17.32078,20.15471,0,0,0,0,0,0,0,0,0,0,0,0,58.19976,422
71.4,1.2,0,7.9,16.2,0,3,0,0,0,0,0,0,0,0,0,0.1,0,516
72.4,0.5,0,12.4,14.1,0,0.1,0,0,0,0,0,0,0,0,0,0.08,0,537
72.72181,0.20006,0,6.20186,16.70501,0,3.60108,0,0,0,0,0,0,0,0,0,0.060018,0,530
71.61458,0.901442,0,13.32131,13.02083,0,0.070112,0,0,1.001603,0,0,0,0,0,0,0.070112,0,542
71.4,0.2,7.8,1.4,7.6,0,0.4,0,0,11.2,0,0,0,0,0,0,0,0,551
79.88374,2.605994,12.02766,0.300692,0,0,0.200461,0,0,0,0,0,0,0,0,0,0.070161,0,574
82,0,0,0,18,0,0,0,0,0,0,0,0,0,0,0,0,0,470
54.67334,7.782331,23.93806,0,0,3.349358,0,0,0,8.767437,0,0,0,0,0,0,0,0,460
57.68548,8.085828,23.1728,0,4.930383,4.733168,0,0,0,0,0,0,0,0,0,0,0,0,470
0,0,0,0,0,0,0.318496,1.211626,0,10.42107,44.09453,0,0,0,0,0,0,41.50229,286
0,0,0,0,0,0,0.363766,1.383843,0,13.07944,23.244,0,0,0,0,0,0,59.12843,200
0,0,0,0.486844,0,0,0,1.331125,0,13.08441,23.25285,0,0,0,0,0,0,59.15094,192
0,0,0,0,0,2.175513,0.366795,1.395364,0,6.857932,24.37502,0,0,0,0,0,0,62.00554,197
0,0,0,0,0,0,0.334857,1.273865,0,6.08019,36.08916,0,0,0,0,0,0,55.15507,173
71.99999,4.512821,0,0,8.205128,0,0,6.871795,0,7.384615,0.410256,0,0,0,0,0,0,0,462
74.5,6,10,0,6,0,1,2,0,0.5,0,0,0,0,0,0,0,0,580
80.66132,2.204409,12.92585,0,3.807615,0,0,0,0,0.400802,0,0,0,0,0,0,0,0,565
34.9,6.06,9.5,1.02,0,0,0,47.97,0,0,0,0,0,0,0,0,0,0,660
69.13,0,10.75,0,10.4,0,0,3.07,0,6.29,0,0,0,0,0,0,0,0,560
52.53,0,0.63,0,0,0,0,0,0,9.96,36.38,0,0,0,0,0,0,0,475
41.32,0,0,0,0,0,0,0,0,7,51.18,0,0,0,0,0,0,0,445
30.96,0,0,0,0,0,0,0,0,2.63,65.66,0,0,0,0,0,0,0,440
0,0,0,0,0,0,0,0,0,0,0,0,0,0,0,100,0,0,325
96,0,0,0,0,0,0,0,0,0,0,0,0,0,0,0,0,4,824
87,0,0,0,0,0,0,0,0,0,0,0,0,0,0,0,0,13,678
81,0,0,0,0,0,0,0,0,0,0,0,0,0,0,0,0,19,627
75,0,0,0,0,0,0,0,0,0,0,0,0,0,0,0,0,25,599
70,0,0,0,0,0,0,0,0,0,0,0,0,0,0,0,0,30,585
56,0,0,0,0,0,0,0,0,0,0,0,0,0,0,0,0,44,579
86.4267,0,0,0,0,13.5733,0,0,0,0,0,0,0,0,0,0,0,0,439
85.77985,0,0,0,0,14.22014,0,0,0,0,0,0,0,0,0,0,0,0,439
85.12553,0,0,0,0,14.87447,0,0,0,0,0,0,0,0,0,0,0,0,442
83.79392,0,0,0,0,16.20608,0,0,0,0,0,0,0,0,0,0,0,0,443
83.11636,0,0,0,0,16.88364,0,0,0,0,0,0,0,0,0,0,0,0,442
82.43078,0,0,0,0,17.56922,0,0,0,0,0,0,0,0,0,0,0,0,443
81.03497,0,0,0,0,18.96503,0,0,0,0,0,0,0,0,0,0,0,0,441
80.32446,0,0,0,0,19.67555,0,0,0,0,0,0,0,0,0,0,0,0,443
31.39103,28.78347,0,0,0.200582,0,0,39.61488,0,0,0,0,0,0,0,0,0,0,867
33.80338,31.50315,0,0,0.120012,0,0,0.860086,0,0,0,33.70337,0,0,0,0,0,0,855
55,22,0,0,0,0,23,0,0,0,0,0,0,0,0,0,0,0,834
52,20,3,0,0,0,22,0,0,0,0,0,0,0,0,0,0,3,805
52,20,2,0,0,0,22,0,0,0,0,0,0,0,2,0,0,2,770
0,0,81.79552,0,18.20448,0,0,0,0,0,0,0,0,0,0,0,0,0,423
0,0,81.75068,0,18.19451,0,0,0,0,0,0,0,0,0,0,0,0,0,421
0,0,81.71484,0,18.18653,0,0,0,0,0,0,0,0,0,0,0,0,0,409
0,0,80.98713,0,18.02457,0,0,0,0,0,0,0,0,0,0,0,0,0,421
0,0,80.19456,0,17.84817,0,0,0,0,0,0,0,0,0,0,0,0,0,427
59.05,22.27,0,0,0,9.79,0,0,8.89,0,0,0,0,0,0,0,0,0,533
53.35,16.98,0,0,0,11.61,0,0,18.06,0,0,0,0,0,0,0,0,0,497
50.43,14.26,0,0,0,12.54,0,0,22.77,0,0,0,0,0,0,0,0,0,493
50.80952,16.17143,0,0,0,11.05714,0,0,17.2,0,0,0,0,0,4.761905,0,0,0,515
49.85981,15.86916,0,0,0,10.85047,0,0,16.87851,0,0,0,0,0,6.542057,0,0,0,520
52.56158,16.72906,0,0,0,11.43843,0,0,17.7931,0,0,0,0,1.477833,0,0,0,0,504
51.79612,16.48544,0,0,0,11.27184,0,0,17.53398,0,0,0,0,2.912621,0,0,0,0,516
54.55731,18.59155,0,0,0,16.29062,7.423308,0,0,0,0,0,0,0,0,0,0,3.137219,500
55.41069,18.88084,0,0,0,16.6,5.985523,0,0,0,0,0,0,0,0,0,0,3.122946,500
54.67235,18.62782,2.963711,0,5.27685,11.02437,7.434901,0,0,0,0,0,0,0,0,0,0,0,510
52.03286,19.98878,4.509951,0,4.543239,9.016276,7.48914,0,0,0,0,0,0,0,0,0,0,2.419756,515
53.42789,20.46149,4.576809,0,4.61059,9.253326,7.669889,0,0,0,0,0,0,0,0,0,0,0,510
50.49022,18.95907,1.493705,0,2.54871,9.990585,13.97985,0,0,0,0,0,0,0,0,0,0,2.537856,540
52.50013,9.158077,0,24.47994,0,0,13.86185,0,0,0,0,0,0,0,0,0,0,0,730
38.08238,0,0,0,10.15946,0,0,0,0,10.29361,41.46455,0,0,0,0,0,0,0,341
0,0.619912,0,0,0,0,0,9.32206,0,8.017804,43.42481,0,0,0,0,0,0,35.38322,347
82.91788,0,0,0,0,0,0,0,0,14.60594,0,0,0,0,0,0,2.476173,0,419
58.13477,0,0,0,0,0,0,0,0,39.62594,0,0,0,0,0,0,2.239286,0,389
37.67946,0,0,0,0,0,0,0,0,60.27678,0,0,0,0,0,0,2.043766,0,352
28.57143,19.04762,19.04762,0,0,0,0,33.33333,0,0,0,0,0,0,0,0,0,0,636
28.57143,4.761905,19.04762,0,0,0,0,33.33333,14.28571,0,0,0,0,0,0,0,0,0,591
28.57143,4.761905,19.04762,0,0,0,0,33.33333,0,0,0,14.28571,0,0,0,0,0,0,639
28.57143,4.761905,19.04762,14.28571,0,0,0,33.33333,0,0,0,0,0,0,0,0,0,0,643
48.54171,1.590668,0,0,2.96981,0,0,0,0,5.45823,40.78993,0,0,0,0,0,0,0,431
48.48887,1.588936,0,0,2.966577,0,0,0,0,5.452289,38.26104,0,0,0,0,0,0,0,430
41.4,9.6,0,35,0,0,3,0,0,0,0,0,0,0,0,0,0,11,760
41.4,8.6,0,35,0,0,3,0,0,0,0,0,0,0,0,0,0,12,750
41.4,7.6,0,35,0,0,3,0,0,0,0,0,0,0,0,0,0,13,740
0,0,100,0,0,0,0,0,0,0,0,0,0,0,0,0,0,0,260
30.14393,0,69.85607,0,0,0,0,0,0,0,0,0,0,0,0,0,0,0,301
0,0,97.89906,0,0,2.100943,0,0,0,0,0,0,0,0,0,0,0,0,297
0,0,95.88457,0,0,4.115422,0,0,0,0,0,0,0,0,0,0,0,0,343
29.26645,0,67.82257,0,0,2.910985,0,0,0,0,0,0,0,0,0,0,0,0,379
0,0,93.95133,0,0,6.04867,0,0,0,0,0,0,0,0,0,0,0,0,395
44.77664,0,51.88308,0,0,3.340279,0,0,0,0,0,0,0,0,0,0,0,0,460
0,0,92.0945,0,0,7.9055,0,0,0,0,0,0,0,0,0,0,0,0,435
28.4386,0,65.90411,0,0,5.657286,0,0,0,0,0,0,0,0,0,0,0,0,461
0,0,88.59265,0,0,11.40735,0,0,0,0,0,0,0,0,0,0,0,0,484
43.32932,0,50.20606,0,0,6.464621,0,0,0,0,0,0,0,0,0,0,0,0,497
0,0,85.34737,0,0,14.65264,0,0,0,0,0,0,0,0,0,0,0,0,496
26.91589,0,62.37536,0,0,10.70875,0,0,0,0,0,0,0,0,0,0,0,0,497
42.41533,0,49.14701,0,0,8.437674,0,0,0,0,0,0,0,0,0,0,0,0,503
0,0,82.33144,0,0,17.66857,0,0,0,0,0,0,0,0,0,0,0,0,500
58.69628,0,34.00595,0,0,7.297776,0,0,0,0,0,0,0,0,0,0,0,0,515
0,0,79.52138,0,0,20.47862,0,0,0,0,0,0,0,0,0,0,0,0,483
40.69833,0,47.15751,0,0,12.14417,0,0,0,0,0,0,0,0,0,0,0,0,514
0,0,76.8968,0,0,23.10319,0,0,0,0,0,0,0,0,0,0,0,0,468
0,0,74.43995,0,0,25.56005,0,0,0,0,0,0,0,0,0,0,0,0,457
24.31235,0,56.34185,0,0,19.3458,0,0,0,0,0,0,0,0,0,0,0,0,485
39.11493,0,45.32281,0,0,15.56225,0,0,0,0,0,0,0,0,0,0,0,0,510
0,0,72.13522,0,0,27.86477,0,0,0,0,0,0,0,0,0,0,0,0,441
0,0,69.96893,0,0,30.03107,0,0,0,0,0,0,0,0,0,0,0,0,421
37.65013,0,43.62553,0,0,18.72433,0,0,0,0,0,0,0,0,0,0,0,0,493
64.43253,0,24.88618,0,0,10.68129,0,0,0,0,0,0,0,0,0,0,0,0,506
0,0,66.00455,0,0,33.99545,0,0,0,0,0,0,0,0,0,0,0,0,378
22.16805,0,51.37263,0,0,26.45932,0,0,0,0,0,0,0,0,0,0,0,0,445
0,0,60.83433,0,0,39.16568,0,0,0,0,0,0,0,0,0,0,0,0,329
20.79265,0,48.18525,0,0,31.02209,0,0,0,0,0,0,0,0,0,0,0,0,407
51.22039,0,29.67475,0,0,19.10487,0,0,0,0,0,0,0,0,0,0,0,0,495
33.8475,0,39.21939,0,0,26.93311,0,0,0,0,0,0,0,0,0,0,0,0,441
0,0,55.08151,0,0,44.91848,0,0,0,0,0,0,0,0,0,0,0,0,293
0,0,53.80939,0,0,46.19061,0,0,0,0,0,0,0,0,0,0,0,0,281
18.84405,0,43.66952,0,0,37.48643,0,0,0,0,0,0,0,0,0,0,0,0,351
31.71223,0,36.74523,0,0,31.54254,0,0,0,0,0,0,0,0,0,0,0,0,407
48.15381,0,27.89812,0,0,23.94807,0,0,0,0,0,0,0,0,0,0,0,0,467
58.21447,0,22.48454,0,0,19.30099,0,0,0,0,0,0,0,0,0,0,0,0,498
65.00516,0,18.83051,0,0,16.16433,0,0,0,0,0,0,0,0,0,0,0,0,504
0,0,51.43364,0,0,48.56636,0,0,0,0,0,0,0,0,0,0,0,0,274
53.5,5.199999,0,0.9,6.699999,0,0.9,0.6,0,7.8,23.5,0.5,0,0,0,0,0,0,460
63.01,2,0,0,6.8,0,0,0,0,7.19,20.36,0,0,0,0,0,0,0,438
63.2,3,0,0.5,7.800001,0,0.5,8.200001,0,7.6,0,8.200001,0,0,0,0,0,0,505
59.60001,3.200001,0,0.5,7.800001,0,0.5,8.600002,0,7.700001,0,8.600002,0,2.5,0,0,0,0,520
59.88,3.11,0,0.97,7.83,0,0,8.54,0,7.86,0,8.54,0,2.52,0,0,0,0,519
0,0,0,0,6.176534,0,0,0,0,0,0,0,93.82346,0,0,0,0,0,476
0,0,0,0,9.465871,0,0,0,0,0,0,0,90.53413,0,0,0,0,0,532
0,0,0,0,11.16467,0,0,0,0,0,0,0,88.83533,0,0,0,0,0,531
0,0,0,0,12.90115,0,0,0,0,0,0,0,87.09885,0,0,0,0,0,527
0,0,0,0,20.25018,0,0,0,0,0,0,0,79.74982,0,0,0,0,0,458
97.44926,0,0,0,0,2.550732,0,0,0,0,0,0,0,0,0,0,0,0,464
96.39176,0,0,0,0,3.608236,0,0,0,0,0,0,0,0,0,0,0,0,464
95.85471,0,0,0,0,4.145296,0,0,0,0,0,0,0,0,0,0,0,0,459
94.76353,0,0,0,0,5.23647,0,0,0,0,0,0,0,0,0,0,0,0,460
93.64901,0,0,0,0,6.350994,0,0,0,0,0,0,0,0,0,0,0,0,459
91.93178,0,0,0,0,8.068223,0,0,0,0,0,0,0,0,0,0,0,0,460
90.1576,0,0,0,0,9.842398,0,0,0,0,0,0,0,0,0,0,0,0,465
86.4267,0,0,0,0,13.5733,0,0,0,0,0,0,0,0,0,0,0,0,459
83.79392,0,0,0,0,16.20608,0,0,0,0,0,0,0,0,0,0,0,0,463
82.43078,0,0,0,0,17.56922,0,0,0,0,0,0,0,0,0,0,0,0,462
80.32446,0,0,0,0,19.67555,0,0,0,0,0,0,0,0,0,0,0,0,461
78.8774,0,0,0,0,21.12259,0,0,0,0,0,0,0,0,0,0,0,0,457
94.85046,0,0,0,5.149546,0,0,0,0,0,0,0,0,0,0,0,0,0,492
92.79517,0,0,0,7.204828,0,0,0,0,0,0,0,0,0,0,0,0,0,494
92.28175,0,0,0,7.718244,0,0,0,0,0,0,0,0,0,0,0,0,0,491
89.71709,0,0,0,10.2829,0,0,0,0,0,0,0,0,0,0,0,0,0,490
83.57832,0,0,0,16.42168,0,0,0,0,0,0,0,0,0,0,0,0,0,494
79.49863,0,0,0,20.50137,0,0,0,0,0,0,0,0,0,0,0,0,0,490
75.42916,0,0,0,24.57084,0,0,0,0,0,0,0,0,0,0,0,0,0,480
66.30998,0,0,0,33.69001,0,0,0,0,0,0,0,0,0,0,0,0,0,462
96.1323,0,0,0,2.60957,1.25813,0,0,0,0,0,0,0,0,0,0,0,0,440
94.55928,0,0,0,3.670899,1.76982,0,0,0,0,0,0,0,0,0,0,0,0,440
92.17129,0,0,0,5.282095,2.546613,0,0,0,0,0,0,0,0,0,0,0,0,437
90.56,0,0,0,6.369247,3.070753,0,0,0,0,0,0,0,0,0,0,0,0,440
83.95551,0,0,0,10.82536,5.219142,0,0,0,0,0,0,0,0,0,0,0,0,442
77.08449,0,0,0,15.46129,7.454225,0,0,0,0,0,0,0,0,0,0,0,0,429
72.64751,0,0,0,18.45495,8.897536,0,0,0,0,0,0,0,0,0,0,0,0,420
95.48708,0,0,0,3.888082,0.624843,0,0,0,0,0,0,0,0,0,0,0,0,442
93.66892,0,0,0,5.454501,0.876578,0,0,0,0,0,0,0,0,0,0,0,0,438
92.75704,0,0,0,6.240127,1.002834,0,0,0,0,0,0,0,0,0,0,0,0,443
90.92764,0,0,0,7.816238,1.256126,0,0,0,0,0,0,0,0,0,0,0,0,441
89.09068,0,0,0,9.398861,1.510465,0,0,0,0,0,0,0,0,0,0,0,0,441
81.66631,0,0,0,15.79528,2.538416,0,0,0,0,0,0,0,0,0,0,0,0,441
77.90753,0,0,0,19.03362,3.058842,0,0,0,0,0,0,0,0,0,0,0,0,444
76.5329,0,0,0,20.21793,3.249169,0,0,0,0,0,0,0,0,0,0,0,0,439
69.31507,0,0,0,26.46596,4.218972,0,0,0,0,0,0,0,0,0,0,0,0,427
93.44943,0,0,0,2.677671,3.872892,0,0,0,0,0,0,0,0,0,0,0,0,450
92.0786,0,0,0,3.238027,4.68337,0,0,0,0,0,0,0,0,0,0,0,0,451
89.2724,0,0,0,4.385116,6.34248,0,0,0,0,0,0,0,0,0,0,0,0,450
86.37673,0,0,0,5.568778,8.054488,0,0,0,0,0,0,0,0,0,0,0,0,451
80.2993,0,0,0,8.053051,11.64765,0,0,0,0,0,0,0,0,0,0,0,0,436
76.31656,0,0,0,9.634761,14.04868,0,0,0,0,0,0,0,0,0,0,0,0,421
0,4.795949,0,0,0,0,0,0,0,0,0,0,0,0,44.2436,0,0,50.96045,680
0,3.186835,0,0,0,0,0,0,0,0,0,0,0,0,53.87907,0,0,42.93409,654
0,1.434897,0,27.50838,0,0,0,0,0,0,0,0,0,0,0,0,0,71.05672,550
0,3.892952,0,25.41116,0,0,0,0,0,0,0,0,0,0,2.809051,0,0,67.88684,572
0,3.420603,0,25.99597,0,0,0,0,0,0,0,0,0,0,4.06027,0,0,66.52316,584
0,2.920987,0,25.35983,0,0,0,0,0,0,0,0,0,0,6.94683,0,0,64.77235,596
0,0,0,25.72457,0,0,0,0,0,0,0,0,0,0,9.160765,0,0,65.11466,600
0,0,0,0,0,0,0,0,41.69523,0,0,0,0,0,0,0,0,58.30478,425
0,0,0,0,0,0,0,0,43.78685,0,0,0,0,0,0,0,0,56.21315,417
0,0,0,0,0,0,0,0,48.33454,0,0,0,0,0,0,0,0,51.66545,416
0,0,0,0,0,0,0,0,52.78617,0,0,0,0,0,0,0,0,47.21383,432
0,0,0,0,0,0,0,0,58.51751,0,0,0,0,0,0,0,0,41.48249,467
0,0,0,0,0,3.291986,0,0,0,0,0,0,0,0,2.933373,93.77464,0,0,333
0,0,0,0,0,4.608862,0,0,0,0,0,0,0,0,3.080096,92.31104,0,0,330
0,0,0,0,0,6.06441,0,0,0,0,0,0,0,0,3.24227,90.69332,0,0,300
0,0,0,0,0,0,0,0,0,0,0,0,0,0,0,96.41034,0,0,313
0,0,2.366104,0,0,0,0,0,0,0,0,0,0,0,0,97.6339,0,0,314
0,0,5.1708,0,0,0,0,0,0,0,0,0,0,0,0,94.8292,0,0,327
0,0,6.777582,0,0,0,0,0,0,0,0,0,0,0,0,93.22242,0,0,329
0,0,10.51005,0,0,0,0,0,0,0,0,0,0,0,0,89.48995,0,0,342
0,0,12.69477,0,0,0,0,0,0,0,0,0,0,0,0,87.30524,0,0,348
0,0,17.90561,0,0,0,0,0,0,0,0,0,0,0,0,82.09439,0,0,357
0,0,100,0,0,0,0,0,0,0,0,0,0,0,0,0,0,0,277
0,0,31.87449,0,0,0,0,0,0,0,68.12551,0,0,0,0,0,0,0,425
0,0,23.7758,0,0,0,0,0,0,0,76.2242,0,0,0,0,0,0,0,375
0,55.82087,0,44.17913,0,0,0,0,0,0,0,0,0,0,0,0,0,0,872
0,54.7951,0,45.2049,0,0,0,0,0,0,0,0,0,0,0,0,0,0,860
0,53.75661,0,46.24339,0,0,0,0,0,0,0,0,0,0,0,0,0,0,850
0,51.6405,0,48.3595,0,0,0,0,0,0,0,0,0,0,0,0,0,0,843
0,49.47055,0,50.52945,0,0,0,0,0,0,0,0,0,0,0,0,0,0,828
0,44.9607,0,55.0393,0,0,0,0,0,0,0,0,0,0,0,0,0,0,812
0,43.7962,0,56.2038,0,0,0,0,0,0,0,0,0,0,0,0,0,0,807
0,0,0,0,0,0,0,0,0,0,55.16669,0,0,0,0,0,0,44.83331,310
0,0,0,0,0,0,0,0,0,0,64.21761,0,0,0,0,0,0,35.78239,295
58.6,20,0,0,1,4,2,2.3,4.6,0,0,0,0,0,4,0,0,0,655
79.49863,0,0,0,20.50137,0,0,0,0,0,0,0,0,0,0,0,0,0,502
62.76353,0,0,0,16.18566,0,21.05081,0,0,0,0,0,0,0,0,0,0,0,601
57.9865,0,0,27.05975,14.95375,0,0,0,0,0,0,0,0,0,0,0,0,0,605
57.57659,0,0,20.15135,22.27206,0,0,0,0,0,0,0,0,0,0,0,0,0,550
39.46625,0,0,0,10.17768,0,0,50.35606,0,0,0,0,0,0,0,0,0,0,509
60.55046,12.84404,0,0,0,0,18.34862,0,0,0,0,0,0,8.256881,0,0,0,0,815
60.99815,12.939,0,0,0,0,18.48429,0,0,0,0,0,0,6.469501,0,0,0,0,805
0,0,0,0,34.60632,0,0,0,0,0,0,0,0,0,17.84033,0,0,47.55335,414
0,0,0,0,0,0,0,0,0,0,76.19324,0,23.80676,0,0,0,0,0,334
0,0,0,0,0,0,0,0,0,0,72.28231,0,27.71769,0,0,0,0,0,358
0,0,0,0,0,0,0,0,0,0,58.71928,0,41.28072,0,0,0,0,0,415
0,0,0,0,0,0,0,0,0,0,53.46441,0,46.53559,0,0,0,0,0,433
0,0,0,0,0,0,0,0,0,0,47.76499,0,52.23501,0,0,0,0,0,450
0,0,0,0,0,0,0,0,0,0,41.56214,0,58.43786,0,0,0,0,0,462
0,0,0,0,0,0,0,0,0,0,34.78606,0,65.21394,0,0,0,0,0,463
0,0,0,0,0,0,0,0,0,0,27.35345,0,72.64655,0,0,0,0,0,461
0,0,0,0,0,0,0,0,0,0,19.16403,0,80.83597,0,0,0,0,0,461
0,0,0,0,0,0,0,0,0,0,10.09602,0,89.90398,0,0,0,0,0,462
0,0,0,0,0,0,0,0,0,0,4.172708,0,95.82729,0,0,0,0,0,480
0,0,0,0,0,0,0,0,0,0,2.109741,0,97.89026,0,0,0,0,0,504
0,0,0,0,0,0,0,0,0,0,0,0,100,0,0,0,0,0,534
34.2,6.8,15.1,12.3,0,0,0,0,0,27.4,0,0,0,0,0,0,4.199999,0,462
32.7,6.5,14.4,0,26.1,0,16.3,0,0,0,0,0,0,0,0,0,4,0,456
33.6,6.7,14.8,6,26.8,0,8.100001,0,0,0,0,0,0,0,0,0,4,0,424
35.2,7,15.5,6.3,14.1,0,8.5,0,0,9.2,0,0,0,0,0,0,4.2,0,432
34,6.4,14.9,12,27,0,0,0,0,0,0,0,0,0,0,0,4.3,0,474
0,0,48.0078,0,0,0,0,0,8.017636,0,43.97456,0,0,0,0,0,0,0,412
0,0,37.24712,0,0,0,0,0,9.673956,0,53.07893,0,0,0,0,0,0,0,384
0,0,20.87473,0,0,0,0,0,12.20179,0,66.92349,0,0,0,0,0,0,0,325
0,0,14.50004,0,0,0,0,0,13.18243,0,72.31753,0,0,0,0,0,0,0,308
0,0,11.6537,0,0,0,0,0,13.62374,0,74.72255,0,0,0,0,0,0,0,290
0,0,9.002835,0,0,0,0,0,14.03476,0,76.96241,0,0,0,0,0,0,0,267
0,0,0,0,0,0,0,0,0,0,0,0,0,0,0,100,0,0,336
0,0,0,0,0,0,0,0,0,0,13.44908,0,0,0,0,86.55092,0,0,291
0,0,0,0,0,0,0,0,0,0,37.47493,0,0,0,0,62.52507,0,0,263
0,0,0,0,0,0,0,0,0,0,48.24915,0,0,0,0,51.75085,0,0,247
0,0,0,0,0,0,0,0,0,0,67.71855,0,0,0,0,32.28145,0,0,244
0,0,0,0,0,17.39051,0,0,0,0,0,0,0,0,0,0,0,82.60949,320
31.99204,38.14941,0,29.85855,0,0,0,0,0,0,0,0,0,0,0,0,0,0,825
38.8834,14.8464,0,46.27019,0,0,0,0,0,0,0,0,0,0,0,0,0,0,760
41.43398,20.77407,0,37.79195,0,0,0,0,0,0,0,0,0,0,0,0,0,0,800
56.03834,23.38412,0,20.57754,0,0,0,0,0,0,0,0,0,0,0,0,0,0,825
55.49221,0,0,25.89577,0,0,18.61202,0,0,0,0,0,0,0,0,0,0,0,720
53.95596,4.578084,0,25.17887,0,0,16.28709,0,0,0,0,0,0,0,0,0,0,0,723
52.50248,8.909517,0,24.5006,0,0,14.08741,0,0,0,0,0,0,0,0,0,0,0,720
51.80471,10.98888,0,24.17498,0,0,13.03143,0,0,0,0,0,0,0,0,0,0,0,726
51.12524,13.01371,0,23.8579,0,0,12.00314,0,0,0,0,0,0,0,0,0,0,0,727
49.81843,16.90808,0,23.24807,0,0,10.02542,0,0,0,0,0,0,0,0,0,0,0,736
48.10911,22.00191,0,22.45041,0,0,7.438574,0,0,0,0,0,0,0,0,0,0,0,747
47.39546,24.12861,0,22.11737,0,0,6.358552,0,0,0,0,0,0,0,0,0,0,0,748
45.65248,29.32275,0,21.30401,0,0,3.720764,0,0,0,0,0,0,0,0,0,0,0,780
45.19725,30.67936,0,21.09157,0,0,3.03182,0,0,0,0,0,0,0,0,0,0,0,798
0,0,49.2588,0,0,50.7412,0,0,0,0,0,0,0,0,0,0,0,0,269
45.43369,0,26.3222,0,0,28.24411,0,0,0,0,0,0,0,0,0,0,0,0,439
0,0,47.26043,0,0,52.73957,0,0,0,0,0,0,0,0,0,0,0,0,270
0,0,46.32083,0,0,53.67917,0,0,0,0,0,0,0,0,0,0,0,0,271
0,0,45.86491,0,0,54.13509,0,0,0,0,0,0,0,0,0,0,0,0,275
0,0,45.41787,0,0,54.58213,0,0,0,0,0,0,0,0,0,0,0,0,273
0,0,43.7136,0,0,56.2864,0,0,0,0,0,0,0,0,0,0,0,0,295
15.86958,0,36.77644,0,0,47.35398,0,0,0,0,0,0,0,0,0,0,0,0,297
53.09093,0,20.50564,0,0,26.40343,0,0,0,0,0,0,0,0,0,0,0,0,451
58.82457,0,17.04013,0,0,24.1353,0,0,0,0,0,0,0,0,0,0,0,0,461
24.10796,0,27.93411,0,0,47.95793,0,0,0,0,0,0,0,0,0,0,0,0,311
55.95966,0,16.21023,0,0,27.83011,0,0,0,0,0,0,0,0,0,0,0,0,440
12.83147,0,29.73587,0,0,57.43265,0,0,0,0,0,0,0,0,0,0,0,0,294
12.06176,0,27.95214,0,0,59.98611,0,0,0,0,0,0,0,0,0,0,0,0,275
21.52699,0,24.94351,0,0,53.5295,0,0,0,0,0,0,0,0,0,0,0,0,332
35.42751,0,20.52508,0,0,44.04742,0,0,0,0,0,0,0,0,0,0,0,0,334
45.14447,0,17.43643,0,0,37.4191,0,0,0,0,0,0,0,0,0,0,0,0,365
52.31951,0,15.15577,0,0,32.52472,0,0,0,0,0,0,0,0,0,0,0,0,431
