Repository: liubin06/DeepGlassNet

# DeepGlassNet: Self-Supervised Learning for Multi-Component Glass Composition Screening

## 1. Introduction
We present a novel self-supervised learning framework for screening multi-component glass compositions within predefined glass transition temperature (Tg) intervals. The composition screening task is formalized as a classification problem, where we introduce an innovative data augmentation strategy based on asymptotic theory to enhance training dataset robustness and improve model resilience to noise. A specialized feature extraction backbone architecture named DeepGlassNet is designed to capture complex interactions among different glass components in multi-component systems.

File: data/train_tg.csv (part 15 of 46)
SiO2,Al2O3,B2O3,CaO,Na2O,Li2O,MgO,BaO,ZnO,K2O,PbO,SrO,GeO2,ZrO2,TiO2,TeO2,FemOn,P2O5,Tg
10.7697,0,24.95788,0,0,64.27242,0,0,0,0,0,0,0,0,0,0,0,0,252
32.55921,0,18.86332,0,0,48.57748,0,0,0,0,0,0,0,0,0,0,0,0,346
42.00118,0,16.22238,0,0,41.77644,0,0,0,0,0,0,0,0,0,0,0,0,348
49.12402,0,14.23011,0,0,36.64587,0,0,0,0,0,0,0,0,0,0,0,0,377
9.727663,0,22.54305,0,0,67.72929,0,0,0,0,0,0,0,0,0,0,0,0,237
17.73056,0,20.54455,0,0,61.7249,0,0,0,0,0,0,0,0,0,0,0,0,271
39.26712,0,15.16638,0,0,45.56651,0,0,0,0,0,0,0,0,0,0,0,0,350
29.03329,0,16.82056,0,0,54.14614,0,0,0,0,0,0,0,0,0,0,0,0,340
16.2938,0,18.87976,0,0,64.82644,0,0,0,0,0,0,0,0,0,0,0,0,253
28.02178,0,16.23454,0,0,55.74368,0,0,0,0,0,0,0,0,0,0,0,0,317
36.86724,0,14.23946,0,0,48.8933,0,0,0,0,0,0,0,0,0,0,0,0,356
35.77405,0,13.81723,0,0,50.40872,0,0,0,0,0,0,0,0,0,0,0,0,363
33.77126,0,13.04368,0,0,53.18505,0,0,0,0,0,0,0,0,0,0,0,0,341
14.0214,0,16.24672,0,0,69.73188,0,0,0,0,0,0,0,0,0,0,0,0,237
31.15498,0,12.03318,0,0,56.81184,0,0,0,0,0,0,0,0,0,0,0,0,316
0,0,88.08246,0,0,0,0,0,0,11.91754,0,0,0,0,0,0,0,0,345
0,0,71.12885,0,0,0,0,0,0,28.87116,0,0,0,0,0,0,0,0,432
38.03687,0,44.07365,0,0,0,0,0,0,17.88947,0,0,0,0,0,0,0,0,472
0,0,64.88454,0,0,0,0,0,0,35.11546,0,0,0,0,0,0,0,0,446
0,0,59.64811,0,0,0,0,0,0,40.35189,0,0,0,0,0,0,0,0,432
33.98385,0,39.37738,0,0,0,0,0,0,26.63876,0,0,0,0,0,0,0,0,513
50.72828,0,29.38965,0,0,0,0,0,0,19.88207,0,0,0,0,0,0,0,0,570
0,0,55.19376,0,0,0,0,0,0,44.80623,0,0,0,0,0,0,0,0,405
63.93739,0,18.5212,0,0,0,0,0,0,17.54141,0,0,0,0,0,0,0,0,630
26.83527,0,31.09426,0,0,0,0,0,0,42.07047,0,0,0,0,0,0,0,0,441
22.17145,0,25.69025,0,0,0,0,0,0,52.13829,0,0,0,0,0,0,0,0,389
53.26015,0,15.42825,0,0,0,0,0,0,31.31159,0,0,0,0,0,0,0,0,574
18.8887,0,21.8865,0,0,0,0,0,0,59.22479,0,0,0,0,0,0,0,0,350
48.22665,0,13.97016,0,0,0,0,0,0,37.8032,0,0,0,0,0,0,0,0,492
16.45268,0,19.06387,0,0,0,0,0,0,64.48345,0,0,0,0,0,0,0,0,317
25.43914,0,14.73828,0,0,0,0,0,0,59.82258,0,0,0,0,0,0,0,0,361
13.07913,0,15.15491,0,0,0,0,0,0,71.76596,0,0,0,0,0,0,0,0,329
21.20974,0,12.28795,0,0,0,0,0,0,66.50231,0,0,0,0,0,0,0,0,320
34.99675,0,10.13776,0,0,0,0,0,0,54.86548,0,0,0,0,0,0,0,0,399
30.77548,0,8.914953,0,0,0,0,0,0,60.30957,0,0,0,0,0,0,0,0,374
27.46292,0,7.955381,0,0,0,0,0,0,64.5817,0,0,0,0,0,0,0,0,340
24.79417,0,7.182305,0,0,0,0,0,0,68.02352,0,0,0,0,0,0,0,0,326
22.59816,0,6.546172,0,0,0,0,0,0,70.85567,0,0,0,0,0,0,0,0,361
0,0,78.92204,0,21.07796,0,0,0,0,0,0,0,0,0,0,0,0,0,475
0,0,69.19832,0,30.80168,0,0,0,0,0,0,0,0,0,0,0,0,0,479
37.39051,0,43.32471,0,19.28477,0,0,0,0,0,0,0,0,0,0,0,0,0,527
54.42954,0,31.53399,0,14.03647,0,0,0,0,0,0,0,0,0,0,0,0,0,556
70.4911,0,20.41966,0,9.089237,0,0,0,0,0,0,0,0,0,0,0,0,0,575
0,0,61.60782,0,38.39218,0,0,0,0,0,0,0,0,0,0,0,0,0,442
34.7128,0,40.22202,0,25.06518,0,0,0,0,0,0,0,0,0,0,0,0,0,521
51.53601,0,29.85761,0,18.60638,0,0,0,0,0,0,0,0,0,0,0,0,0,578
18.58569,0,43.0708,0,38.34351,0,0,0,0,0,0,0,0,0,0,0,0,0,440
31.34559,0,36.3204,0,32.33401,0,0,0,0,0,0,0,0,0,0,0,0,0,479
47.72995,0,27.65255,0,24.61751,0,0,0,0,0,0,0,0,0,0,0,0,0,541
64.61783,0,18.71831,0,16.66386,0,0,0,0,0,0,0,0,0,0,0,0,0,592
15.59572,0,36.14179,0,48.2625,0,0,0,0,0,0,0,0,0,0,0,0,0,375
26.98321,0,31.26568,0,41.75111,0,0,0,0,0,0,0,0,0,0,0,0,0,419
42.49886,0,24.6219,0,32.87923,0,0,0,0,0,0,0,0,0,0,0,0,0,470
0,0,41.24749,0,58.75251,0,0,0,0,0,0,0,0,0,0,0,0,0,283
23.68672,0,27.44601,0,48.86727,0,0,0,0,0,0,0,0,0,0,0,0,0,373
38.30116,0,22.18994,0,39.5089,0,0,0,0,0,0,0,0,0,0,0,0,0,426
55.38805,0,16.04465,0,28.5673,0,0,0,0,0,0,0,0,0,0,0,0,0,526
0,0,31.0019,0,68.9981,0,0,0,0,0,0,0,0,0,0,0,0,0,243
11.7993,0,27.34389,0,60.85682,0,0,0,0,0,0,0,0,0,0,0,0,0,278
21.108,0,24.45802,0,54.43399,0,0,0,0,0,0,0,0,0,0,0,0,0,329
34.85814,0,20.19521,0,44.94665,0,0,0,0,0,0,0,0,0,0,0,0,0,396
51.69601,0,14.97515,0,33.32884,0,0,0,0,0,0,0,0,0,0,0,0,0,470
10.51899,0,24.37689,0,65.10412,0,0,0,0,0,0,0,0,0,0,0,0,0,263
48.46542,0,14.03932,0,37.49526,0,0,0,0,0,0,0,0,0,0,0,0,0,432
9.489332,0,21.99074,0,68.51992,0,0,0,0,0,0,0,0,0,0,0,0,0,252
17.3338,0,20.08483,0,62.58137,0,0,0,0,0,0,0,0,0,0,0,0,0,284
29.54614,0,17.11768,0,53.33618,0,0,0,0,0,0,0,0,0,0,0,0,0,348
8.64328,0,20.03009,0,71.32663,0,0,0,0,0,0,0,0,0,0,0,0,0,244
43.08098,0,12.47958,0,44.43945,0,0,0,0,0,0,0,0,0,0,0,0,0,407
7.935743,0,18.39043,0,73.67383,0,0,0,0,0,0,0,0,0,0,0,0,0,235
14.70457,0,17.03831,0,68.25712,0,0,0,0,0,0,0,0,0,0,0,0,0,263
25.63903,0,14.85408,0,59.50689,0,0,0,0,0,0,0,0,0,0,0,0,0,308
13.66797,0,15.8372,0,70.49483,0,0,0,0,0,0,0,0,0,0,0,0,0,249
38.77332,0,11.23174,0,49.99494,0,0,0,0,0,0,0,0,0,0,0,0,0,378
22.64457,0,13.11923,0,64.23621,0,0,0,0,0,0,0,0,0,0,0,0,0,286
19.26886,0,11.1635,0,69.56764,0,0,0,0,0,0,0,0,0,0,0,0,0,266
32.31164,0,9.359944,0,58.32841,0,0,0,0,0,0,0,0,0,0,0,0,0,328
29.82632,0,8.640005,0,61.53367,0,0,0,0,0,0,0,0,0,0,0,0,0,316
27.69603,0,8.022906,0,64.28107,0,0,0,0,0,0,0,0,0,0,0,0,0,292
24.23424,0,7.020107,0,68.74565,0,0,0,0,0,0,0,0,0,0,0,0,0,281
22.80878,0,6.607183,0,70.58403,0,0,0,0,0,0,0,0,0,0,0,0,0,275
0,0,100,0,0,0,0,0,0,0,0,0,0,0,0,0,0,0,260
0,0,60.30259,0,0,9.954703,0,0,0,0,29.7427,0,0,0,0,0,0,0,485
0,0,59.66773,0,0,9.8499,0,0,0,0,29.42957,0,0,0,0,0,1.052797,0,491
0,0,59.04609,0,0,9.747281,0,0,0,0,29.12296,0,0,0,0,0,2.083657,0,479
0,0,57.84089,0,0,9.548327,0,0,0,0,28.52853,0,0,0,0,0,4.082254,0,481
0,0,56.6839,0,0,9.357332,0,0,0,0,27.95787,0,0,0,0,0,6.000896,0,482
0,0,54.50344,0,0,8.997382,0,0,0,0,26.88241,0,0,0,0,0,9.616764,0,479
0,0,49.72181,0,0,8.208035,0,0,0,0,24.524,0,0,0,0,0,17.54615,0,483
80.0881,0,0,0,0,19.91191,0,0,0,0,0,0,0,0,0,0,0,0,452
78.14056,0,0,0,0,21.85944,0,0,0,0,0,0,0,0,0,0,0,0,452
75.10046,0,0,0,0,24.89954,0,0,0,0,0,0,0,0,0,0,0,0,443
49.50191,0,38.23886,0,0,0,0,0,0,0,12.25922,0,0,0,0,0,0,0,419
36.19152,0,27.95695,0,0,0,0,0,0,0,35.85152,0,0,0,0,0,0,0,439
27.54929,0,21.28106,0,0,0,0,0,0,0,51.16965,0,0,0,0,0,0,0,419
21.64285,0,16.71851,0,0,0,0,0,0,0,61.63865,0,0,0,0,0,0,0,399
12.17818,0,9.407308,0,0,0,0,0,0,0,78.41451,0,0,0,0,0,0,0,335
8.941963,0,6.907421,0,0,0,0,0,0,0,84.15061,0,0,0,0,0,0,0,301
6.197226,0,4.787186,0,0,0,0,0,0,0,89.01559,0,0,0,0,0,0,0,275
15.90019,0,36.84737,0,0,0,0,0,0,0,47.25244,0,0,0,0,0,0,0,429
9.304957,0,21.56347,0,0,0,0,0,0,0,69.13157,0,0,0,0,0,0,0,389
3.410547,0,7.90366,0,0,0,0,0,0,0,88.68579,0,0,0,0,0,0,0,266
66.0069,0,0,0,33.99311,0,0,0,0,0,0,0,0,0,0,0,0,0,465
74.40829,0,0,0,25.58941,0,0,0,0,0,0,0,0,0,0,0,0,0,485
74.39787,0,0,0,25.58583,0,0,0,0,0,0,0,0,0,0,0,0,0,472
74.39244,0,0,0,25.58396,0,0,0,0,0,0,0,0,0,0,0,0,0,467
74.38248,0,0,0,25.58053,0,0,0,0,0,0,0,0,0,0,0,0,0,460
83.57667,0,16.42333,0,0,0,0,0,0,0,0,0,0,0,0,0,0,0,690
74.07262,0,25.92739,0,0,0,0,0,0,0,0,0,0,0,0,0,0,0,606
67.02982,0,32.97019,0,0,0,0,0,0,0,0,0,0,0,0,0,0,0,586
65.23852,0,34.76149,0,0,0,0,0,0,0,0,0,0,0,0,0,0,0,492
76.77765,0,23.22235,0,0,0,0,0,0,0,0,0,0,0,0,0,0,0,755
71.81634,0,28.18366,0,0,0,0,0,0,0,0,0,0,0,0,0,0,0,635
67.98189,0,32.01811,0,0,0,0,0,0,0,0,0,0,0,0,0,0,0,546
66.29111,0,33.7089,0,0,0,0,0,0,0,0,0,0,0,0,0,0,0,492
66.50246,3.003017,23.00257,0,3.69942,0,0,0,0,3.792539,0,0,0,0,0,0,0,0,473
66.1924,0,22.89532,0.131164,3.682172,0,0,0,0,3.774857,0,0,0,3.324085,0,0,0,0,474
66.05456,0,22.84764,0,3.674504,0,0,0.262445,0,3.766996,0,0,0,3.39386,0,0,0,0,475
66.08006,0,22.85647,0,3.675923,0,0,0,0,3.768451,0,0,0,3.299262,0,0,0,0,456
66.18018,0,22.8911,0,3.681492,0,0,0,0,3.77416,0,0,0,3.28505,0,0,0,0,466
66.22822,0,22.90771,0,3.684164,0,0,0,0,3.7769,0,0,0,3.018287,0,0,0,0,448
73.5,0,0,10.9,14.9,0,0,0,0,0,0,0,0,0,0,0,0,0,505
73.1,0,0,10.9,14.8,0,0,0,0,0,0,0,0,0,0,0,0.5,0,471
72.97298,0,0,10.71071,14.71472,0,0,0,0,0,0,0,0,0,0,0,0.900901,0,465
80.36353,0.234862,0,0,0,19.40161,0,0,0,0,0,0,0,0,0,0,0,0,460
65.12605,0.960384,0,0,0,14.0056,0,0,0,0,0,0,0,0,0,19.90796,0,0,437
52.32093,0.760304,0,0,0,12.70508,0,0,0,0,0,0,0,0,0,34.21369,0,0,405
45.51314,0.723847,0,0,0,11.89886,0,0,0,0.515617,0,0,0,0,0,41.34854,0,0,384
40.4919,0.64987,0,0,0,11.69766,0,0,0,0.469906,0,0,0,0,0,46.69066,0,0,369
77.74277,2.995005,0,0,0,12.49291,0,0,0,3.734476,0,0,0,0,0,0,0,0,450
31.55863,0,0,29.09978,0,0,19.17293,0,0,0,0,0,0,0,0,0,0,20.16866,700
31.58964,0,0,28.97918,0,0,18.96394,0,0,0,0,0,0,0,0,0,0,20.0711,673
31.23232,0,0,28.0202,0,0,19.31313,0,0,0,0,0,0,0,0,0,0,20.51515,655
65,6,8,2,15,0,0,0,0,0,0,0,0,0,3,0,0,0,565
65,3.5,2,8,19,0,0,0,0,2.5,0,0,0,0,0,0,0,0,506
65,0,0,0,12,3,0,0,15,0,0,0,0,5,0,0,0,0,462
0,0,0,0,0,17.39051,0,0,0,0,0,0,0,0,0,0,0,82.60949,336
28.3301,24.03768,0,31.88453,0,0,0,0,0,0,0,0,0,0,0,0,0,15.74769,821
24.1988,20.88033,0,27.17859,0,0,0,0,0,0,0,0,0,0,14.17704,0,0,13.56524,719
80,0,0,10,10,0,0,0,0,0,0,0,0,0,0,0,0,0,560
75,0,0,5,20,0,0,0,0,0,0,0,0,0,0,0,0,0,490
75,0,0,10,15,0,0,0,0,0,0,0,0,0,0,0,0,0,528
75,0,0,15,10,0,0,0,0,0,0,0,0,0,0,0,0,0,585
70,0,0,10,20,0,0,0,0,0,0,0,0,0,0,0,0,0,510
81.12434,2.10063,12.10363,0.50015,3.60108,0,0.10003,0.10003,0,0.30009,0,0,0,0,0,0,0.070021,0,540
72.54922,1.099231,0,7.194963,14.78965,0,3.997202,0,0,0.29979,0,0,0,0,0,0,0.069951,0,535
71.65764,0.501102,0,7.716977,15.03307,0,4.710362,0,0,0.300661,0,0,0,0,0,0,0.080176,0,530
72.80001,2.1,0,6.6,13.6,0,4.1,0,0,0.6,0,0,0,0,0,0,0.2,0,530
71.29306,6.989516,7.688467,1.597604,8.786819,0,0,2.496256,0,1.098352,0,0,0,0,0,0,0.049925,0,575
71.1,0,0,1.5,3,0,0,8.9,0,13.5,0,0,0,0,0,0,0,0,441
68.1,0,0,2,3.5,0.5,0,7.4,0,13.5,0,0,0,0,3,0,0,0,447
57.4,3,10.7,0,3.5,0,0,7,0,16.4,0,0,0,0,0,0,0,0,507
79.46953,2.530877,13.00871,0,0,0,0,0,0,0,0,0,0,0,0,0,0,0,560
72.38172,0,0,10.3331,15.38462,0,0.870261,0,0,0,0,0,0,0,0,0,0,0,475
45.07,0,0,0,1.43,0,0,0,0,6.91,46.29,0,0,0,0,0,0,0,360
61.37,14.88,0,0,0,0,0,0,23.75,0,0,0,0,0,0,0,0,0,690
58.92,14.28,0,0,0,0,0,0,22.8,0,0,0,0,4,0,0,0,0,690
57.38,13.91,0,0,0,0,0,0,22.21,0,0,0,0,6.5,0,0,0,0,698
85.77985,0,0,0,0,14.22014,0,0,0,0,0,0,0,0,0,0,0,0,470
74.41338,0,0,0,25.58662,0,0,0,0,0,0,0,0,0,0,0,0,0,477
70.61404,0,0,0,24.94545,0,0,0,0,0,0,0,0,0,0,0,0,0,542
65.67813,0,0,0,0,0,0,0,0,34.32187,0,0,0,0,0,0,0,0,511
62.50866,0,0,0,0,0,0,0,0,33.56053,0,0,0,0,0,0,0,0,589
0,0,10,0,0,0,0,0,5,0,85,0,0,0,0,0,0,0,279
0,0,15,0,0,0,0,0,5,0,80,0,0,0,0,0,0,0,323
0,0,20,0,0,0,0,0,5,0,75,0,0,0,0,0,0,0,354
0,0,25,0,0,0,0,0,5,0,70,0,0,0,0,0,0,0,393
0,0,30,0,0,0,0,0,5,0,65,0,0,0,0,0,0,0,423
0,0,35,0,0,0,0,0,5,0,60,0,0,0,0,0,0,0,449
63.98774,0,0,0,36.01226,0,0,0,0,0,0,0,0,0,0,0,0,0,430
64.997,0,0,0,35.00299,0,0,0,0,0,0,0,0,0,0,0,0,0,435
66.0069,0,0,0,33.99311,0,0,0,0,0,0,0,0,0,0,0,0,0,450
67.01742,0,0,0,32.98259,0,0,0,0,0,0,0,0,0,0,0,0,0,450
68.02857,0,0,0,31.97143,0,0,0,0,0,0,0,0,0,0,0,0,0,460
69.04035,0,0,0,30.95965,0,0,0,0,0,0,0,0,0,0,0,0,0,460
69.9515,0,0,0,30.0485,0,0,0,0,0,0,0,0,0,0,0,0,0,460
71.9781,0,0,0,28.02189,0,0,0,0,0,0,0,0,0,0,0,0,0,460
72.99236,0,0,0,27.00764,0,0,0,0,0,0,0,0,0,0,0,0,0,460
74.00725,0,0,0,25.99275,0,0,0,0,0,0,0,0,0,0,0,0,0,465
75.02277,0,0,0,24.97723,0,0,0,0,0,0,0,0,0,0,0,0,0,480
76.03893,0,0,0,23.96107,0,0,0,0,0,0,0,0,0,0,0,0,0,480
78.9894,0,0,0,21.01061,0,0,0,0,0,0,0,0,0,0,0,0,0,480
80.00803,0,0,0,19.99196,0,0,0,0,0,0,0,0,0,0,0,0,0,490
76.97559,15.46879,0,0,0,7.555628,0,0,0,0,0,0,0,0,0,0,0,0,585
73.90647,18.64309,0,0,0,7.45044,0,0,0,0,0,0,0,0,0,0,0,0,600
68.01767,24.73372,0,0,0,7.248613,0,0,0,0,0,0,0,0,0,0,0,0,695
66.59499,26.20516,0,0,0,7.199852,0,0,0,0,0,0,0,0,0,0,0,0,710
62.4395,30.50306,0,0,0,7.057432,0,0,0,0,0,0,0,0,0,0,0,0,740
87.59033,0,0,0,0,6.534124,5.875538,0,0,0,0,0,0,0,0,0,0,0,520
86.02068,0,0,0,0,6.581569,7.397751,0,0,0,0,0,0,0,0,0,0,0,530
84.42806,0,0,0,0,6.629708,8.942232,0,0,0,0,0,0,0,0,0,0,0,535
83.62298,0,0,0,0,6.654042,9.722975,0,0,0,0,0,0,0,0,0,0,0,540
81.1719,0,0,0,0,6.728129,12.09998,0,0,0,0,0,0,0,0,0,0,0,565
83.98134,0,0,0,0,6.187553,0,0,9.831112,0,0,0,0,0,0,0,0,0,470
81.30988,0,0,0,0,6.14239,0,0,12.54774,0,0,0,0,0,0,0,0,0,470
78.67712,0,0,0,0,6.097881,0,0,15.225,0,0,0,0,0,0,0,0,0,475
77.37501,0,0,0,0,6.075867,0,0,16.54913,0,0,0,0,0,0,0,0,0,485
76.08225,0,0,0,0,6.054012,0,0,17.86374,0,0,0,0,0,0,0,0,0,490
74.79877,0,0,0,0,6.032314,0,0,19.16892,0,0,0,0,0,0,0,0,0,495
72.25921,0,0,0,0,5.98938,0,0,21.75142,0,0,0,0,0,0,0,0,0,485
73.23962,0,0,0,20.14642,0,0,0,6.613961,0,0,0,0,0,0,0,0,0,480
67.19364,0,0,0,19.80356,0,0,0,13.0028,0,0,0,0,0,0,0,0,0,500
61.35001,0,0,0,19.47217,0,0,0,19.17782,0,0,0,0,0,0,0,0,0,510
58.50092,0,0,0,19.3106,0,0,0,22.18848,0,0,0,0,0,0,0,0,0,510
55.69872,0,0,0,19.15169,0,0,0,25.14958,0,0,0,0,0,0,0,0,0,520
50.23045,0,0,0,18.84159,0,0,0,30.92796,0,0,0,0,0,0,0,0,0,500
83.31054,0,0,0,15.34599,0,0,0,1.343468,0,0,0,0,0,0,0,0,0,498
72.10231,0,0,0,14.87518,0,0,0,13.02251,0,0,0,0,0,0,0,0,0,535
69.70435,0,0,0,14.77445,0,0,0,15.52119,0,0,0,0,0,0,0,0,0,545
66.1677,0,0,0,14.62589,0,0,0,19.20641,0,0,0,0,0,0,0,0,0,551
60.42873,0,0,0,14.38482,0,0,0,25.18645,0,0,0,0,0,0,0,0,0,561
49.50023,0,0,0,13.92576,0,0,0,36.57401,0,0,0,0,0,0,0,0,0,526
75.43027,17.06706,0,0,0,7.502665,0,0,0,0,0,0,0,0,0,0,0,0,590
80.62254,9.120939,0,0,0,8.019114,0,0,0,0,0,0,0,0,0,0,0,0,555
79.53449,8.997848,0,0,0,7.910891,3.556769,0,0,0,0,0,0,0,0,0,0,0,545
78.44263,8.874323,0,4.880764,0,7.802289,0,0,0,0,0,0,0,0,0,0,0,0,535
75.32574,8.521705,0,0,0,7.492268,0,0,0,0,0,8.660285,0,0,0,0,0,0,515
72.32122,8.1818,0,0,0,7.193424,0,12.30355,0,0,0,0,0,0,0,0,0,0,505
76.75174,8.68303,0,0,0,7.634105,0,0,6.931126,0,0,0,0,0,0,0,0,0,495
68.48153,7.74741,0,0,0,6.811509,0,0,0,0,16.95955,0,0,0,0,0,0,0,505
76.8506,8.694214,0,0,0,7.643938,0,0,0,0,0,0,0,0,6.811245,0,0,0,525
74.11149,8.384336,0,0,0,7.371493,0,0,0,0,0,0,0,10.13268,0,0,0,0,605
76.82836,11.57734,3.952563,0,0,7.641727,0,0,0,0,0,0,0,0,0,0,0,0,515
84.09579,3.805549,0,0,0,8.364581,0,0,0,0,0,0,0,0,0,0,0,0,535
82.21864,3.720603,0,0,0,8.177869,5.882886,0,0,0,0,0,0,0,0,0,0,0,530
75.26315,3.40585,0,0,0,7.486043,0,0,0,0,0,13.84494,0,0,0,0,0,0,465
77.56708,3.510108,0,0,0,7.715202,0,0,11.20761,0,0,0,0,0,0,0,0,0,525
77.72877,3.517425,0,0,0,7.731285,0,0,0,0,0,0,0,0,11.02252,0,0,0,560
73.34213,3.318918,0,0,0,7.294968,0,0,0,0,0,0,0,16.04399,0,0,0,0,595
78.2654,5.896946,8.052988,0,0,7.784662,0,0,0,0,0,0,0,0,0,0,0,0,495
72.60811,12.80144,0,0,14.59045,0,0,0,0,0,0,0,0,0,0,0,0,0,550
75.53162,6.658439,0,0,15.17793,0,2.632022,0,0,0,0,0,0,0,0,0,0,0,545
74.76154,6.590554,0,3.624719,15.02318,0,0,0,0,0,0,0,0,0,0,0,0,0,555
67.47286,5.948025,0,0,13.55854,0,0,0,0,0,13.02058,0,0,0,0,0,0,0,460
74.11278,6.533362,4.461045,0,14.89281,0,0,0,0,0,0,0,0,0,0,0,0,0,550
71.65176,6.316413,0,0,14.39828,0,0,0,0,0,0,0,0,7.633544,0,0,0,0,575
73.62878,6.490696,0,0,14.79556,0,0,0,0,0,0,0,0,0,5.084958,0,0,0,575
78.70042,0,0,0,15.81469,0,5.484888,0,0,0,0,0,0,0,0,0,0,0,510
77.04662,0,0,7.471017,15.48236,0,0,0,0,0,0,0,0,0,0,0,0,0,520
72.45727,0,0,0,14.56014,0,0,0,0,0,0,12.98259,0,0,0,0,0,0,500
74.53318,0,0,0,14.97729,0,0,0,10.48952,0,0,0,0,0,0,0,0,0,525
63.01601,0,0,0,12.66294,0,0,0,0,0,24.32104,0,0,0,0,0,0,0,415
75.68114,0,9.110897,0,15.20797,0,0,0,0,0,0,0,0,0,0,0,0,0,550
70.72029,0,0,0,14.2111,0,0,0,0,0,0,0,0,15.06861,0,0,0,0,630
74.67857,0,0,0,15.00651,0,0,0,0,0,0,0,0,0,10.31492,0,0,0,570
70.07281,15.69564,0,7.881754,0,6.349805,0,0,0,0,0,0,0,0,0,0,0,0,580
59.50991,15.45884,11.01439,7.762846,0,6.254009,0,0,0,0,0,0,0,0,0,0,0,0,540
73.44591,8.07498,3.835602,8.109898,0,6.533605,0,0,0,0,0,0,0,0,0,0,0,0,530
67.66551,15.15643,0,0,0,6.131663,0,0,11.0464,0,0,0,0,0,0,0,0,0,615
71.66148,16.05149,0,0,0,6.493766,5.79327,0,0,0,0,0,0,0,0,0,0,0,610
66.18616,14.82506,0,5.583439,0,5.997607,0,0,0,0,7.407739,0,0,0,0,0,0,0,575
67.75745,15.17702,0,5.715994,0,6.139994,0,5.209542,0,0,0,0,0,0,0,0,0,0,590
64.32904,15.10246,3.586821,5.687912,0,6.109829,0,5.183948,0,0,0,0,0,0,0,0,0,0,565
70.39627,15.76809,0,0,6.251026,7.584619,0,0,0,0,0,0,0,0,0,0,0,0,500
68.72759,15.39432,0,0,10.67999,5.198094,0,0,0,0,0,0,0,0,0,0,0,0,500
67.10167,15.03013,0,0,14.99549,2.87271,0,0,0,0,0,0,0,0,0,0,0,0,490
69.04533,16.20969,3.849788,0,0,10.8952,0,0,0,0,0,0,0,0,0,0,0,0,515
65.24551,15.31761,3.63792,0,10.62677,5.172193,0,0,0,0,0,0,0,0,0,0,0,0,500
87.15646,0,0,0,12.84354,0,0,0,0,0,0,0,0,0,0,0,0,0,491
86.0244,0,1.152338,0,12.82327,0,0,0,0,0,0,0,0,0,0,0,0,0,506
84.8959,0,2.301044,0,12.80306,0,0,0,0,0,0,0,0,0,0,0,0,0,510
82.64954,0,4.587628,0,12.76283,0,0,0,0,0,0,0,0,0,0,0,0,0,545
81.53165,0,5.725541,0,12.74282,0,0,0,0,0,0,0,0,0,0,0,0,0,549
80.41725,0,6.85989,0,12.72286,0,0,0,0,0,0,0,0,0,0,0,0,0,567
78.1989,0,9.117962,0,12.68314,0,0,0,0,0,0,0,0,0,0,0,0,0,582
0,0,0,3.762516,0,0,0,0,48.90291,0,0,0,0,0,0,0,0,47.33457,457
0,0,0,7.602253,0,0,0,0,44.21787,0,0,0,0,0,0,0,0,48.17987,455
0,0,0,11.62324,0,0,0,0,39.39074,0,0,0,0,0,0,0,0,48.98602,474
0,0,0,15.1496,0,0,0,0,32.89509,0,0,0,0,0,4.247967,0,0,47.70735,510
0,0,0,14.58179,0,0,0,0,31.70196,0,0,0,0,0,7.692914,0,0,46.02333,536
0.60393,0,0,3.720121,0,0,0,0,48.59365,0,0,0,0,0,0,0,0,47.08231,470
0,0,0,0,0,0,0,0,38.98159,0,0,0,0,0,0,0,0,61.01841,442
0,0,0,0,0,0,0,0,50.04634,0,0,0,0,0,0,0,0,49.95366,446
5.125158,0,0,0,0,0,0,0,37.02652,0,0,0,0,0,0,0,0,57.84833,614
75.30072,2.606255,15.23657,0,6.335205,0,0,0,0,0.521251,0,0,0,0,0,0,0,0,580
76.82292,0.651042,15.53486,0,6.450321,0,0,0,0,0.540865,0,0,0,0,0,0,0,0,560
0,0,100,0,0,0,0,0,0,0,0,0,0,0,0,0,0,0,262
0,0,94.54708,0,0,2.254454,0,0,0,0,0,0,0,0,0,0,0,0,327
0,0,90.30964,0,0,9.690357,0,0,0,0,0,0,0,0,0,0,0,0,466
0,0,89.40273,0,0,7.194783,0,0,0,0,0,0,0,0,0,0,0,0,445
47.49466,2.81345,10.73529,0,11.66963,2.522081,0,0,15.45641,0,0,0,0,0,7.519939,0,0,0,472
39.59418,2.239672,12.23417,0,11.799,0,0,0,20.26164,2.758801,0,0,0,0,11.11253,0,0,0,522
37.90391,2.169893,11.95883,0,11.58842,0,0,0,19.79533,4.009271,0,0,0,0,10.92821,0,0,0,496
41.50622,2.434384,11.30311,0,12.62747,0,0,0,19.30263,2.548847,0,0,0,0,7.37432,0,0,0,480
40.5554,2.548938,11.96553,0,12.49217,0,0,0,19.83793,2.79634,0,0,0,0,7.488359,0,0,0,489
36.7535,2.488563,15.18674,0,12.47991,0,0,0,23.71344,2.730105,0,0,0,0,4.995842,0,0,0,485
42.23837,2.606446,11.12317,0,12.57596,0,0,0,18.20494,2.558438,0,0,0,0,7.65731,0,0,0,484
66.7,4.9,0,7.1,1.5,0,4.8,0,0,15,0,0,0,0,0,0,0,0,641
69.60001,3.2,0,6.2,1.5,0,3.8,0,0,15.7,0,0,0,0,0,0,0,0,635
67.5,7.9,0,5.2,2.4,0,3.1,0,0,13.9,0,0,0,0,0,0,0,0,655
66.5,6.4,0,6.6,2.9,0,4.5,1.2,0,11.9,0,0,0,0,0,0,0,0,636
65.2,7.2,0,6.2,2.9,0,4.400001,0,0,14.1,0,0,0,0,0,0,0,0,616
62.8,9.5,0,6.6,2.4,0,4.7,0,0,14,0,0,0,0,0,0,0,0,641
69.3,2,0,6.3,1,0,5.2,1.2,0,15,0,0,0,0,0,0,0,0,629
67.8,8,0,2.6,1.9,0,5,0,0,14.7,0,0,0,0,0,0,0,0,634
66.2,6.3,0,6.1,0,0,3.8,0,0,17.6,0,0,0,0,0,0,0,0,667
66.86274,5.392157,0,8.529411,2.843137,0,1.862745,2.352941,0,12.15686,0,0,0,0,0,0,0,0,645
68.3,7.2,0,3.5,2.5,0,5.1,0,0,13.4,0,0,0,0,0,0,0,0,636
72.5,1,0,9.5,14,0,2.5,0,0,0.5,0,0,0,0,0,0,0,0,550
58,10,0,9,4,0,4,3,0,6,0,3.8,0,2,0,0,0,0,645
57.40001,12.1,0,5.900001,4.2,0,3,4,2,8.200001,0,1,0,2.2,0,0,0,0,655
51.6,21,11.4,9,0,0,2,1,2,0,0,0,0,1,0,0,0,0,700
51.6,21,11.4,6.4,0,0,4.6,1,2,0,0,0,0,1,0,0,0,0,701
51.6,21,11.4,5.8,0,0,4.2,1,2.5,0,0,0,0,1.5,0,0,0,0,701
51.6,21,11.4,8.5,0,0,1.5,1,3,0,0,0,0,1,0,0,0,0,697
77.73439,3.385417,0,0.93149,13.64183,0,2.654247,0,0,1.652644,0,0,0,0,0,0,0,0,515
76.23199,3.385417,1.502404,0.93149,13.64183,0,2.654247,0,0,1.652644,0,0,0,0,0,0,0,0,525
70.40001,8.200001,0,7.2,5,0,3.2,0,0,6,0,0,0,0,0,0,0,0,645
70.7,8.100001,0,6.2,4.900001,0,2.6,0,0,7.5,0,0,0,0,0,0,0,0,635
69.8,8.899999,0,5.4,4.9,0,3.5,0,0,7.5,0,0,0,0,0,0,0,0,647
64.7,13.1,0,10.8,6,0,3.9,0,0,1.5,0,0,0,0,0,0,0,0,656
66.1,9.8,0,10.7,2,0,3.9,0,0,7.5,0,0,0,0,0,0,0,0,676
66.6,12.7,0,10.5,5.8,0,0,0,0,4.4,0,0,0,0,0,0,0,0,641
69.4,10,0,9.1,6.1,0,3.9,0,0,1.5,0,0,0,0,0,0,0,0,649
62.2,14,0,9.8,1,0,3,0,0,10,0,0,0,0,0,0,0,0,690
71.9,9,0,9.1,4.5,0,3.9,0,0,1.6,0,0,0,0,0,0,0,0,661
71.7,6.7,0,11,2,0,4,0,0,4.6,0,0,0,0,0,0,0,0,673
72.3,6.7,0,9.2,6.1,0,4,0,0,1.7,0,0,0,0,0,0,0,0,641
72.5,7.3,0,11.1,3.5,0,4,0,0,1.6,0,0,0,0,0,0,0,0,666
68.9,4,0,11.6,3,0,4.9,0,0,7.6,0,0,0,0,0,0,0,0,655
63,2,0,7,0,0,0.5,8,0,0,0,18.5,0,1,0,0,0,0,740
64.36436,16.71672,0,5.705705,3.703704,0,3.803804,0,0,5.705705,0,0,0,0,0,0,0,0,716
63.5,18.8,0,7.1,4.2,0,0,0,0,6.4,0,0,0,0,0,0,0,0,736
64.33567,19.08092,0,0,4.695304,0,4.795205,0,0,7.092907,0,0,0,0,0,0,0,0,746
0,7.006402,5.102978,0,9.085787,0,0,0,0,20.28144,0,0,0,0,0,0,0,58.5234,368
0,7.079704,5.156365,0,11.36129,0,0,0,0,17.26697,0,0,0,0,0,0,0,59.13567,382
0,7.165024,5.218507,0,13.64687,0,0,0,0,14.12126,0,0,0,0,0,0,0,59.84834,394
0,11.73171,5.340354,2.150763,11.88554,0,0,0,0,14.45098,0,0,0,0,0,0,0,54.44065,435
0,7.764917,5.655427,2.277655,10.06942,0,0,0,0,9.373433,0,0,0,0,0,0,0,64.85915,401
0,7.826574,5.700335,0,8.373233,0,0,0,0,12.72569,0,0,0,0,0,0,0,65.37417,388
0,6.864242,4.999438,0,8.345096,0,0,3.853638,0,18.60163,0,0,0,0,0,0,0,57.33595,408
57.28,2.87,0,6.7,4.31,0,4.79,9.58,0,6.51,0,0,0,7.66,0,0,0,0,629
58.75,4.92,0,7.869999,3.94,0,4.92,8.859999,0,6.4,0,0,0,3.94,0,0,0,0,608
60.58,2.02,0,5.559999,3.03,0,4.039999,10.11,0,8,0,0,0,6.059999,0,0,0,0.3,630
60.48,1.01,0,5.56,3.03,0,4.04,10.11,0,8.000001,0,0,0,7.070001,0,0,0,0.3,627
48,0,17,0,14.5,0,0,10.5,4.4,0,0,0,0,0,0,0,5.6,0,545
44,0,18,0,12,0,0,8,8,0,0,0,0,0,0,0,10,0,525
40,0,27,0,13.5,0,0,9.5,0,0,0,0,0,0,0,0,10,0,525
50.71095,13.7688,0,14.19874,0,3.026376,10.20503,0,0,0,0,0,0,0,8.090093,0,0,0,620
40.993,3.312568,0,11.84215,5.034005,2.427003,6.547144,0,0,0,0,0,0,0,29.84412,0,0,0,615
47.37553,0,0,19.22441,4.249516,3.073176,6.908564,0,0,0,0,0,0,0,19.1688,0,0,0,575
32.75291,12.70417,0,15.72104,5.791836,1.86158,7.532768,0,0,0,0,0,0,0,18.66138,0,4.974329,0,610
37.79873,9.163335,0,6.719621,7.426788,1.790308,1.207395,0,0,0,0,0,0,0,35.89382,0,0,0,650
44.83712,3.804364,0,15.69263,2.312549,3.34479,22.55747,0,0,0,0,0,0,0,7.451064,0,0,0,570
60.45882,0,0,8.464042,3.118264,3.006766,6.083345,0,0,0,0,0,0,4.133029,14.73573,0,0,0,605
44.30314,0,0,0.984492,19.58578,6.295155,9.198565,0,0,0,0,0,0,0,19.63287,0,0,0,420
51.10604,5.203527,0,7.631661,5.271757,5.083258,6.856361,0,0,0,0,0,0,0,16.30625,0,0,0,537
55.82879,0,0,1.92984,8.531739,6.170006,5.54812,0,0,0,0,0,0,0,21.9915,0,0,0,505
45.95957,3.545093,0,13.64829,4.309892,4.675259,9.809407,0,0,0,0,0,0,0,18.05249,0,0,0,650
46.91045,3.53803,0,12.64816,3.225979,5.184382,9.090587,0,0,0,0,0,0,0,19.40241,0,0,0,645
43.87031,0,0,13.02785,5.142462,1.983435,9.363485,0,0,0,0,0,0,4.089574,19.8829,0,0,0,605
47.16862,3.557501,0,10.76119,3.243732,5.212914,10.54686,0,0,0,0,0,0,0,19.50919,0,0,0,560
46.13528,3.479566,0,9.568582,2.115114,5.098713,10.31581,0,0,0,0,0,0,4.205143,19.0818,0,0,0,565
46.68655,3.601169,0,13.86417,4.378066,5.276902,10.67633,0,0,0,0,0,0,0,15.51681,0,0,0,540
48.23159,1.818835,0,13.00437,5.528053,6.396468,9.346604,0,0,0,0,0,0,0,15.67409,0,0,0,530
46.89664,3.617374,0,12.93181,5.497208,6.890842,8.579495,0,0,0,0,0,0,0,15.58663,0,0,0,520
48.65257,3.589652,0,8.884178,3.273048,5.260026,12.06114,0,0,0,0,0,0,0,18.27939,0,0,0,560
45.51848,6.866091,0,12.27285,4.173672,3.521382,8.820842,0,0,0,0,0,0,0,18.82668,0,0,0,580
38.18739,3.502859,0,18.30201,2.129274,2.053138,16.61579,0,0,0,0,0,0,0,19.20954,0,0,0,537
37.79751,3.375857,0,12.99674,2.052073,4.452071,10.00835,0,0,0,0,0,0,8.159615,21.15778,0,0,0,595
42.90861,16.18104,0,4.44968,0,4.267901,9.594331,0,0,0,0,0,0,0,19.01488,0,0,0,620
43.44935,6.55398,0,0.901151,7.9679,9.603746,2.59073,0,0,0,0,0,0,9.900813,15.40361,0,0,0,400
45.75577,3.450943,0,14.2348,7.342003,5.056771,6.820636,0,0,0,0,0,0,0,13.51773,0,0,0,565
37.53724,5.263159,23.83317,4.965244,0,8.440915,0,15.98808,0,0,0,0,0,0,0,0,0,0,500
38.92751,6.355512,22.54221,7.447865,0,7.149951,0,13.60477,0,0,0,0,0,0,0,0,0,0,525
54.8,5.2,5,0,0,10,0,20,0,0,0,0,0,0,0,0,0,0,485
37.16284,5.794206,21.97802,0,0,8.591409,0,22.37762,0,0,0,0,0,0,0,0,0,0,500
37.68694,7.278165,21.9342,4.985044,0,8.474576,0,9.970089,0,0,0,6.081755,0,0,0,0,0,0,505
34.8,5.2,25,0,1.5,7.5,0,10,10,1,0,0,0,0,0,0,0,0,485
37.96204,6.693306,19.48052,0,0,7.992008,0,27.77223,0,0,0,0,0,0,0,0,0,0,505
35.66434,5.194805,21.67832,0,0,8.691309,0,24.17583,0,0,0,0,0,0,0,0,0,1.998002,500
34.8,5.2,25,0,2.5,7.5,0,10,10,0,0,0,0,0,0,0,0,0,490
37.5498,5.179282,22.21115,4.980079,0,8.466135,0,15.83665,0,0,0,0,1.693227,0,0,0,0,0,505
37.43794,5.163853,21.84707,0.993049,0,8.440914,6.355512,15.78947,0,0,0,0,0,0,0,0,0,0,505
0.4999,8.758248,2.429514,0.369926,1.829634,0.569886,3.619276,0.629874,0.59988,3.339332,0,0,0,0,0,0,0,74.67506,480
0.4999,8.718257,2.409518,0.369926,1.809638,0.569886,3.589282,0.629874,0.59988,3.329334,0,0,0,0,0,0,0,74.26515,481
56.83249,16.32114,10.13112,3.753773,0,0,2.697942,10.26354,0,0,0,0,0,0,0,0,0,0,706
60.00731,17.23288,10.69708,12.06273,0,0,0,0,0,0,0,0,0,0,0,0,0,0,713
49.626,14.25158,8.846473,0,0,0,0,27.27595,0,0,0,0,0,0,0,0,0,0,694
55.78238,21.84486,5.966357,3.684414,0,0,2.648092,10.0739,0,0,0,0,0,0,0,0,0,0,750
57.92289,10.58545,14.4557,3.825794,0,0,2.749705,10.46046,0,0,0,0,0,0,0,0,0,0,644
0,0,69.24358,0,0,26.74778,4.008637,0,0,0,0,0,0,0,0,0,0,0,424
0,0,67.63104,0,0,19.44852,12.92044,0,0,0,0,0,0,0,0,0,0,0,452
0,0,66.48662,0,0,14.26822,19.24516,0,0,0,0,0,0,0,0,0,0,0,483
0,0,65.38028,0,0,9.260328,25.35939,0,0,0,0,0,0,0,0,0,0,0,514
0,0,64.87229,0,0,6.960892,28.16681,0,0,0,0,0,0,0,0,0,0,0,541
71.9,1.8,0,6.7,14.8,0,4.2,0,0,0.5,0,0,0,0,0,0,0.1,0,525
69.74696,2.860286,1.90019,0.010001,6.460645,1.330133,0.890089,4.71047,0,8.210819,0,3.530353,0,0,0.010001,0,0.030003,0.010001,470
61.5,0.65,6.67,3.79,7.43,1.15,2.7,1.39,4.86,8.54,0,0,0,0,1,0,0.02,0,509
61.4,1,6.67,3.79,7.13,1,2.7,2.19,4.44,8.76,0,0,0,0,0.5,0,0.02,0,503
70.15,1.25,3.09,0.4,8.37,0,0.29,0,4.17,11.47,0,0,0,0,0.02,0,0.03,0.3,502
31.2,1.4,18,0,0,0,0,49.4,0,0,0,0,0,0,0,0,0,0,635
31,1,16.3,1,0,0,0,44.1,1,0,0,0,0,0,1.5,0,0,0,647
31,1,14.3,1,0,0,0,50.2,1,0,0,0,0,0,1.5,0,0,0,645
31.5,0.8,8.7,3.5,0,0,0,47.5,5,0,0,0,0,0,3,0,0,0,637
30,0.4,10.2,4.5,0,0,0,41.1,5.2,0,5.1,0,0,0,3.5,0,0,0,661
30.95477,0.603015,9.045226,3.819096,0,0,0,44.0201,5.226131,0,2.914573,0,0,0,3.417086,0,0,0,638
25,6,15,7,0,0,0,38,0,0,0,9,0,0,0,0,0,0,620
30,6,15,5,0,0,0,38,0,0,0,6,0,0,0,0,0,0,632
24.87562,3.482587,18.40796,7.960199,0,0,0,36.31841,0,0,0,8.955224,0,0,0,0,0,0,607
32,5,13,3,0,0,0,41,0,0,0,6,0,0,0,0,0,0,635
22,9,12,7,0,0,0,41,0,0,0,9,0,0,0,0,0,0,625
28,7,15,3,0,0,0,38,0,0,0,9,0,0,0,0,0,0,630
14,8,23,0,0,0,39.5,1,0,0,0,0,0,0,0,0,0,14.5,643
63.1,2.3,0,0,1.9,0,5.5,0,0,16.3,0,1.6,0,9.3,0,0,0,0,681
61,6,0,0,0,0,4.5,0,0,19.4,0,4.6,0,4.5,0,0,0,0,676
63.2,6,0,0,4.5,0,2.9,9.000001,0,11.7,0,0,0,2.7,0,0,0,0,619
64.10001,6,0,0,1.8,0,3,0,0,13.2,0,9.200001,0,2.7,0,0,0,0,676
57.8,6.8,0,0,1.8,0,6.3,2.3,0,16.7,0,4.6,0,3.7,0,0,0,0,643
72.5,1,0,9,14,0,2.5,0,0,1,0,0,0,0,0,0,0,0,550
58,10,0,9,4,0,4,3,0,6,0,3.8,0,2,0,0,0,0,645
57.40001,12.1,0,7.900001,4.2,0,3,4,0,8.200001,0,1,0,2.2,0,0,0,0,646
58.6,14.2,0,5.1,6,0,2,3,0,6.1,0,2,0,3,0,0,0,0,654
58,12.5,0,5,4,0,2,6,0,8,0,2,0,2.5,0,0,0,0,652
64.36436,16.71672,0,5.705705,3.703704,0,3.803804,0,0,5.705705,0,0,0,0,0,0,0,0,716
61.1,16.5,0,6.900001,3.6,0,4.6,0,0,6.2,0,0,0,1.1,0,0,0,0,752
56.6,22.6,0,6.300001,4.1,0,4.2,0,0,6.2,0,0,0,0,0,0,0,0,724
59.2,17.5,0,6.6,3.9,0,6.9,0,0,5.9,0,0,0,0,0,0,0,0,705
64.33567,19.08092,0,0,4.695304,0,4.795205,0,0,7.092907,0,0,0,0,0,0,0,0,746
61.43856,16.58342,0,6.993007,3.896104,0,4.395605,0,0,5.894106,0,0.799201,0,0,0,0,0,0,707
57.9,18.4,0,7.199999,0.9,0,3.9,0.9,0,10.8,0,0,0,0,0,0,0,0,729
59.1,17.8,0,7.9,4.3,0,4.4,0,0,6.5,0,0,0,0,0,0,0,0,702
60.03996,19.78022,0,6.693306,2.397603,0,4.495504,0,0,6.593407,0,0,0,0,0,0,0,0,730
61.3,18.2,0,6.8,6.1,0,4.5,0,0,3.1,0,0,0,0,0,0,0,0,695
59.6,17.8,0,6.7,0,0,4.400001,0,0,11,0,0,0,0.5,0,0,0,0,749
58.8,8.1,0,10.6,2.9,0,5.7,0,0,11.9,0,0,0,2,0,0,0,0,642
56.8,7.7,0,6.7,0,0,4.8,0,0,18.4,0,0,0,5.6,0,0,0,0,676
55.8,9.5,0,8.7,1,0,6.9,0,0,14.6,0,1.6,0,1.9,0,0,0,0,660
67.10001,3.1,0,5.900001,3.7,0,0,1.2,0,13.5,0,0.8,0,4.7,0,0,0,0,640
60.3,4.4,0,7.3,0,0,0,0,0,19.1,0,0,0,8.9,0,0,0,0,688
64.5,4.7,0,12.1,1.9,0,0,0,0,13,0,0,0,3.8,0,0,0,0,662
63.8,4.5,0,5.8,4.099999,0,0,4.5,0,11.8,0,0,0,5.5,0,0,0,0,640
65.1,3.1,0,9.8,2.8,0,0,0,0,12.2,0,3.2,0,3.8,0,0,0,0,646
61.3,10.7,0,9.7,2.8,0,0,0,0,12,0,1.6,0,1.9,0,0,0,0,670
72.5,1,0,9,14,0,2.5,0,0,1,0,0,0,0,0,0,0,0,550
57.40001,12.1,0,5.900001,4.2,0,3,4,2,8.200001,0,1,0,2.2,0,0,0,0,655
58,12.5,0,5,4,0,2,6,0,8,0,2,0,2.5,0,0,0,0,652
70.9929,7.359264,9.799021,1.79982,4.439556,1.19988,0,0,0,2.49975,0,0,0,1.909809,0,0,0,0,544
70.99289,6.189381,9.119087,1.579842,3.919608,1.19988,0.9999,0,0,3.9996,0,0,0,1.9998,0,0,0,0,543
70.99999,6.369999,9.999999,1.8,4.599999,1,0,0,0,3.5,0,0,0,1.73,0,0,0,0,549
71.75,7.5,9.45,1.8,6.05,0.7,0,0,0,1.6,0,0,0,0.95,0,0,0,0,551
71.75,7,8.9,1.8,5.45,1.3,0,0,0,1.6,0,0,0,2,0,0,0,0,540
72.50726,8.20082,7.50075,1.190119,6.840684,1.40014,0,0,0,0.360036,0,0,0,2.0002,0,0,0,0,538
72.49274,7.499249,8.649135,0.49995,5.779422,1.19988,0,0,0,1.879812,0,0,0,1.9998,0,0,0,0,543
54.5,26.4,2.9,9.999999,0.3,0,4.599999,0.9,0,0.1,0,0,0,0,0,0,0,0,740
61,12.5,0,6.8,8.2,0,2.5,2,0,4.6,0,0,0,2.4,0,0,0,0,627
62,13,0,7,8,0,2,2,0,4,0,0,0,2,0,0,0,0,632
61.09453,10.04975,0,6.965174,7.164179,0,1.492537,6.467662,0,3.781095,0,0,0,2.985075,0,0,0,0,635
63.3,10.3,0,8,8.8,0,0,5.4,0,2.7,0,0,0,1.5,0,0,0,0,627
63,10.5,0,6.6,7.2,0,1,6,0,4.3,0,0,0,1.4,0,0,0,0,632
61.5,9.5,0,7.5,8,0,2,4.5,0,4.5,0,0,0,2.5,0,0,0,0,623
61.42285,9.71944,1.302605,8.016033,7.615231,0,2.204409,3.006012,0,4.509019,0,0,0,2.204409,0,0,0,0,625
62.80001,9.700002,0,7.700001,8.200002,1,2,4.500001,0,1.6,0,0,0,2.5,0,0,0,0,632
62.2,9.6,0,7.5,8.2,0.6,2,4.5,0,3,0,0,0,2.4,0,0,0,0,628
63.5,10.5,0,6.1,8.7,0,1.7,1.5,0,4.8,0,2,0,1.2,0,0,0,0,621
62.03796,9.590409,0,7.592407,8.091908,0,1.998002,2.097902,0,4.495504,0,1.598402,0,2.497502,0,0,0,0,626
65,12,0,8,7,0,4,0,0,2,0,0,0,2,0,0,0,0,670
61.5,16.8,0,0.4,12.4,0,3.4,2,0,3.5,0,0,0,0,0,0,0,0,616
54,9.000001,0,7.7,4,0,3,9.600001,0,9.000001,0,0,0,3.7,0,0,0,0,637
57.7,6.5,0,5.1,4.5,0,1.8,7.8,0,6.6,0,7,0,3,0,0,0,0,627
17,19,35,0,0,0,1,28,0,0,0,0,0,0,0,0,0,0,570
20,19,34,0,0,0,2,25,0,0,0,0,0,0,0,0,0,0,600
25,22,27,0,0,0,2,23,0,0,0,0,0,1,0,0,0,0,580
20,22,36,0,0,0,1,20,0,0,0,0,0,0,1,0,0,0,610
18,25,35,0,0,0,2,20,0,0,0,0,0,0,0,0,0,0,590
0,20,55,5,2,0,13,0,0,1,0,4,0,0,0,0,0,0,480
20,25,40,0,5,0,5,5,0,0,0,0,0,0,0,0,0,0,580
35,0,15,5,0,0,0,5,0,0,40,0,0,0,0,0,0,0,470
63.5,0,8.8,0.2,8.1,0,0,4.5,0,7.6,0,0,0,0,7,0,0,0,578
74.5,0,5,0.2,4,0,0,4.5,0,6,0,0,0,0,5,0,0,0,576
75,0,9.5,0.2,4,0,0,5,0,5,0,0,0,0,1,0,0,0,596
63.5,0,5,0.2,4,0,0,20,0.5,5,0,0,0,0.3,1.2,0,0,0,578
53.9,7.7,1,0,2.8,0,8.2,1,0,10.2,0,12.3,0,2.9,0,0,0,0,671
56.5737,6.2749,0,1.992032,2.191235,0,6.673306,0.498008,0.498008,11.15538,0,12.4502,0,1.693227,0,0,0,0,657
52.19123,9.362549,0,1.693227,2.589641,0,4.880477,2.191235,0,11.15538,0,12.3506,0,3.087649,0.498008,0,0,0,665
58.6,5.6,0,3,2.7,0,5.2,1.5,0,10.3,0,10.3,0,2.8,0,0,0,0,649
55.6,7.2,0,3,2.5,0,5.4,4.2,0,10.5,0,8,0,3.6,0,0,0,0,656
58.70001,6.700001,0,4.800001,4.100001,0,2.1,7.700001,0,6.500001,0,6.700001,0,2.700001,0,0,0,0,623
60.3,8,0,10,2,0.5,2,8,0,5.2,0,2,0,2,0,0,0,0,653
39.30804,13.34092,22.77328,9.171666,0,0,0,0,0,15.4061,0,0,0,0,0,0,0,0,580
39.06449,13.25826,22.63218,8.203355,0,0,0,0,0,16.84171,0,0,0,0,0,0,0,0,573
38.82394,13.17662,22.49282,7.246971,0,0,0,0,0,18.25965,0,0,0,0,0,0,0,0,564
38.58634,13.09598,22.35516,6.302292,0,0,0,0,0,19.66022,0,0,0,0,0,0,0,0,561
38.35163,13.01632,22.21918,5.369106,0,0,0,0,0,21.04376,0,0,0,0,0,0,0,0,550
42.11746,7.147211,24.40093,9.827184,0,0,0,0,0,16.50721,0,0,0,0,0,0,0,0,578
41.37812,8.777183,23.97259,9.654674,0,0,0,0,0,16.21744,0,0,0,0,0,0,0,0,578
40.66428,10.35091,23.55903,9.488115,0,0,0,0,0,15.93766,0,0,0,0,0,0,0,0,579
39.97466,11.87127,23.15949,9.327208,0,0,0,0,0,15.66737,0,0,0,0,0,0,0,0,579
36.47209,12.37841,21.13026,0,0,0,0,0,0,14.2946,0,15.72464,0,0,0,0,0,0,591
40.34893,13.69419,23.37633,0,0,0,6.76649,0,0,15.81406,0,0,0,0,0,0,0,0,529
0,0,0,0,0,0,0,0,17.93561,0,0,0,0,0,0,82.06439,0,0,326
0,0,0,0,0,18.74467,0,0,0,0,0,0,0,0,10.02163,0,0,71.2337,377
0,0.320083,0,0,0,18.8549,0,0,0,0,0,0,0,0,9.528893,0,0,71.29612,379
0,0.961935,0,0,0,19.07594,0,0,0,0,0,0,0,0,8.54082,0,0,71.4213,382
0,1.283707,0,0,0,19.18676,0,0,0,0,0,0,0,0,8.045483,0,0,71.48405,377
0,1.92895,0,0,0,19.40897,0,0,0,0,0,0,0,0,7.05219,0,0,71.60989,377
0,3.226276,0,0,0,19.85575,0,0,0,0,0,0,0,0,5.055076,0,0,71.86289,381
0,3.878383,0,0,0,20.08033,0,0,0,0,0,0,0,0,4.051218,0,0,71.99007,372
0,4.532802,0,0,0,20.3057,0,0,0,0,0,0,0,0,3.0438,0,0,72.1177,371
0,5.189545,0,0,0,20.53187,0,0,0,0,0,0,0,0,2.032804,0,0,72.24577,378
0,0,0,11.81789,0,0,0,0,0,0,0,0,88.18211,0,0,0,0,0,688
0,0,0,2.747981,0,0,0,0,0,0,0,15.2331,82.01893,0,0,0,0,0,665
46.15441,0,0,53.84558,0,0,0,0,0,0,0,0,0,0,0,0,0,0,809
0,0,81.86647,0.824268,17.30926,0,0,0,0,0,0,0,0,0,0,0,0,0,259
0,0,82.15151,4.135692,13.71279,0,0,0,0,0,0,0,0,0,0,0,0,0,289
0,0,81.00522,0,17.12716,0,0,0,0,0,0,0,0,0,0,0,0,0,360
64.43001,3.81,2.13,3.63,6.530001,1.02,2.24,6.73,0,8.210001,0,0,0,0,0.52,0,0.15,0.3,505
67.7,7,0,25.3,0,0,0,0,0,0,0,0,0,0,0,0,0,0,790
63.4,7,0,29.6,0,0,0,0,0,0,0,0,0,0,0,0,0,0,790
59.6,7,0,33.4,0,0,0,0,0,0,0,0,0,0,0,0,0,0,785
56.3,7,0,36.7,0,0,0,0,0,0,0,0,0,0,0,0,0,0,785
53.2,7,0,39.8,0,0,0,0,0,0,0,0,0,0,0,0,0,0,780
50.5,7,0,42.5,0,0,0,0,0,0,0,0,0,0,0,0,0,0,775
58.43137,6.862745,0,32.7451,0,0,0,0,0,1.960784,0,0,0,0,0,0,0,0,780
57.30769,6.730769,0,32.11539,0,0,0,0,0,3.846154,0,0,0,0,0,0,0,0,775
56.22641,6.603774,0,31.50944,0,0,0,0,0,5.660378,0,0,0,0,0,0,0,0,770
58.43137,6.862745,0,32.7451,0,0,0,0,1.960784,0,0,0,0,0,0,0,0,0,775
57.30769,6.730769,0,32.11539,0,0,0,0,3.846154,0,0,0,0,0,0,0,0,0,765
56.22641,6.603774,0,31.50944,0,0,0,0,5.660378,0,0,0,0,0,0,0,0,0,755
59,7,0,31,3,0,0,0,0,0,0,0,0,0,0,0,0,0,735
59,7,0,25,9,0,0,0,0,0,0,0,0,0,0,0,0,0,700
59,7,0,28,6,0,0,0,0,0,0,0,0,0,0,0,0,0,720
59,7,0,31,0,0,0,0,0,3,0,0,0,0,0,0,0,0,780
59,7,0,28,0,0,0,0,0,6,0,0,0,0,0,0,0,0,780
59,7,0,32,0,0,0,2,0,0,0,0,0,0,0,0,0,0,780
59,7,0,30,0,0,0,4,0,0,0,0,0,0,0,0,0,0,780
7.281553,0,12.13592,0,0,0,0,0,4.854369,0,72.81554,0,0,0,2.912621,0,0,0,393
7.211538,0,12.01923,0,0,0,0,0,4.807692,0,72.11538,0,0,0,3.846153,0,0,0,410
0,0,74.72448,0,0,0,0,0,0,25.27552,0,0,0,0,0,0,0,0,413
0,13.62031,0,0,0,0,0,0,0,0,0,0,0,0,0,0,0,86.37968,600
0,6.960511,4.752707,0,0,0,0,0,0,0,0,0,0,0,0,0,0,88.28678,555
0,3.905271,6.933052,0,0,0,0,0,0,0,0,0,0,0,0,0,0,89.16167,554
0,0,9.720013,0,0,0,0,0,0,0,0,0,0,0,0,0,0,90.27998,542
0,0,0,11.91969,0,0,0,0,0,10.01105,0,0,0,0,0,0,23.76069,54.30857,544
0,0,0,11.85262,0,0,0,0,0,9.954722,0,0,0,0,0,0,28.68992,49.50274,550
0,0,0,11.7425,0,0,0,0,0,9.862234,0,0,0,0,0,0,36.78318,41.61208,594
0,0,80.71273,0,17.06532,0,0,2.221947,0,0,0,0,0,0,0,0,0,0,322
0,1.490328,80.39124,0,18.11843,0,0,0,0,0,0,0,0,0,0,0,0,0,298
0,2.966632,79.00019,0,18.03318,0,0,0,0,0,0,0,0,0,0,0,0,0,256
0,7.313353,74.90446,0,17.78219,0,0,0,0,0,0,0,0,0,0,0,0,0,592
57.2431,19.10948,0,23.64743,0,0,0,0,0,0,0,0,0,0,0,0,0,0,900
55.10926,18.39714,0,22.76593,3.727673,0,0,0,0,0,0,0,0,0,0,0,0,0,920
52.19099,17.42294,0,21.56038,8.825694,0,0,0,0,0,0,0,0,0,0,0,0,0,880
0,0,95.16402,0,4.835978,0,0,0,0,0,0,0,0,0,0,0,0,0,283
0,0,90.99877,0,9.00123,0,0,0,0,0,0,0,0,0,0,0,0,0,364
0,0,88.80867,0,11.19133,0,0,0,0,0,0,0,0,0,0,0,0,0,368
0,0,86.42282,0,13.57718,0,0,0,0,0,0,0,0,0,0,0,0,0,409
0,0,84.20818,0,15.79183,0,0,0,0,0,0,0,0,0,0,0,0,0,414
0,0,79.83652,0,20.16347,0,0,0,0,0,0,0,0,0,0,0,0,0,475
0,0,72.38336,0,27.61664,0,0,0,0,0,0,0,0,0,0,0,0,0,470
0,0,69.99684,0,30.00315,0,0,0,0,0,0,0,0,0,0,0,0,0,468
0,0,5.973648,0,0,0,0,0,20.95045,0,0,0,0,0,0,0,0,73.0759,384
0,0,12.73776,0,0,0,0,0,22.33659,0,0,0,0,0,0,0,0,64.92565,412
0,0,20.46035,0,0,0,0,0,23.91914,0,0,0,0,0,0,0,0,55.62051,433
0,0,29.36067,0,0,0,0,0,25.74304,0,0,0,0,0,0,0,0,44.89629,506
0,0,0,0,0,0,0,0,27.65467,0,0,0,0,0,0,0,0,72.34533,319
0,0,6.301039,0,0,0,0,0,29.46488,0,0,0,0,0,0,0,0,64.23408,490
0,0,13.48476,0,0,0,0,0,31.52868,0,0,0,0,0,0,0,0,54.98656,524
0,0,21.75061,0,0,0,0,0,33.90336,0,0,0,0,0,0,0,0,44.34603,501
0,0,0,0,0,0,0,0,36.44292,0,0,0,0,0,0,0,0,63.55708,351
0,0,3.221644,0,0,0,0,0,37.66259,0,0,0,0,0,0,0,0,59.11577,453
0,0,10.35827,0,0,0,0,0,40.36439,0,0,0,0,0,0,0,0,49.27734,495
0,0,0,0,0,0,0,0,46.23897,0,0,0,0,0,0,0,0,53.76104,424
0,0,36.31645,0,0,0,0,0,63.68355,0,0,0,0,0,0,0,0,0,440
0,0,0,0,12.90115,0,0,0,0,0,0,0,87.09885,0,0,0,0,0,556
0,0,0,0,9.516317,0,0,0,0,4.820987,0,0,85.6627,0,0,0,0,0,532
0,0,0,0,6.2413,0,0,0,0,9.485569,0,0,84.27313,0,0,0,0,0,528
0,0,0,0,0,0,0,0,0,18.375,0,0,81.625,0,0,0,0,0,546
0,0,0,0,0,6.665245,0,0,0,0,0,0,93.33475,0,0,0,0,0,556
0,0,0,0,0,5.546113,0,0,0,3.085266,0,0,91.36862,0,0,0,0,0,527
0,0,0,0,0,4.125278,0,0,0,7.002279,0,0,88.87244,0,0,0,0,0,506
0,0,0,0,0,3.109576,0,0,0,9.802406,0,0,87.08802,0,0,0,0,0,495
0,0,0,0,0,2.133858,0,0,0,12.4923,0,0,85.37384,0,0,0,0,0,503
0,0,0,0,0,1.504443,0,0,0,14.2275,0,0,84.26807,0,0,0,0,0,505
0,0,0,0,0,0.891124,0,0,0,15.91832,0,0,83.19056,0,0,0,0,0,512
0,0,0,0,0,0,0,0,0,18.375,0,0,81.625,0,0,0,0,0,532
43.52565,4.679532,0,6.989301,4.829517,0,3.329667,0,8.339166,0.709929,1.829817,0,0,0,0,0,25.76742,0,578
42.68,8.04,0,11.24,3.61,0,5.37,0,6.15,0.86,1.52,0,0,0,0,0,20.53,0,530
41.29348,12.41503,0,11.53539,2.588964,0,5.737705,0,5.547781,1.239504,1.219512,0,0,0,0,0,18.42263,0,660
41.09411,5.080508,0,16.52165,4.520452,0,7.620762,0,5.140514,0.710071,1.220122,0,0,0,0,0,18.09181,0,630
44.89552,3.629637,0,13.9886,5.679432,0,6.579342,0,5.269474,0.59994,1.319868,0,0,0,0,0,18.0382,0,586
50.09,3.65,0,10.75,6.69,0,5.37,0,4.97,0.63,1.42,0,0,0,0,0,16.43,0,584
53.92,2.11,0,8.8,8.43,0,4.09,0,5.05,0.44,1.52,0,0,0,0,0,15.64,0,532
0,0,0,28.31878,0,0,0,0,0,0,0,0,0,0,0,0,0,71.68121,542
0,0,3.759561,27.25412,0,0,0,0,0,0,0,0,0,0,0,0,0,68.98631,561
0,0,8.079329,26.03082,0,0,0,0,0,0,0,0,0,0,0,0,0,65.88985,586
0,0,13.09459,24.61056,0,0,0,0,0,0,0,0,0,0,0,0,0,62.29485,611
0,0,18.98803,22.94161,0,0,0,0,0,0,0,0,0,0,0,0,0,58.07036,610
0,0,26.01242,20.95238,0,0,0,0,0,0,0,0,0,0,0,0,0,53.03519,599
0,0,8.079329,26.03082,0,0,0,0,0,0,0,0,0,0,0,0,0,65.88985,585
0,0,8.051756,22.69924,3.584012,0,0,0,0,0,0,0,0,0,0,0,0,65.66499,528
0,0,8.024372,19.39032,7.143646,0,0,0,0,0,0,0,0,0,0,0,0,65.44167,492
0,0,7.997173,16.10383,10.67915,0,0,0,0,0,0,0,0,0,0,0,0,65.21985,465
0,0,7.970159,12.83954,14.19077,0,0,0,0,0,0,0,0,0,0,0,0,64.99953,433
62.42643,2.35413,0,0,9.390927,0,0,8.850177,0.458044,4.757464,0,8.971547,0,1.778141,0.403436,0,0,0,510
61.85133,2.332442,0,0,7.532144,0,0,8.768644,0.453825,7.407142,0,8.888897,0,1.76176,0.399719,0,0,0,517
61.42691,2.316437,0,0,6.160378,0,0,8.708475,0.45071,9.362583,0,8.827902,0,1.749671,0.396977,0,0,0,519
60.4589,2.279933,0,0,3.031649,0,0,8.571241,0.443608,13.82256,0,8.688786,0,1.722098,0.390721,0,0,0,536
59.52094,2.244562,0,0,0,0,0,8.438266,0.436726,18.14416,0,8.553987,0,1.695381,0.384659,0,0,0,594
52.90001,4.1,0,5.2,6.400001,0,1.8,0,2.7,1.1,1.7,0,0,0,0,0,24.1,0,554
47.13568,0.40201,0,6.532663,5.728642,0,3.919598,0,6.532663,0.703518,0.201005,0,0,0,0,0,25.82915,0,550
65,10,0,2,11,4,0,5,0,0,0,0,0,3,0,0,0,0,493
60,12,0,0,13,4,2,3,0,0,0,0,0,3,3,0,0,0,501
63.2653,11.22449,0,2.040816,10.20408,5.102041,2.040816,1.020408,0,0,0,0,0,5.102041,0,0,0,0,509
62,12,0,0,13,4,3,3,0,0,0,0,0,3,0,0,0,0,487
60,14,0,0,12,5,0,4,0,0,0,0,0,5,0,0,0,0,492
58,15,0,0,10,5,0,5,0,0,0,0,0,2,5,0,0,0,504
58,12,0,2,10,4,0,6,0,3,0,0,0,5,0,0,0,0,514
58,12,0,0,10,5,4,6,0,0,0,0,0,5,0,0,0,0,504
58,12,0,4,10,5,0,6,0,0,0,0,0,5,0,0,0,0,500
60,15,0,0,10,6,0,4,0,0,0,0,0,5,0,0,0,0,485
62,15,0,0,13,4,0,4,0,0,0,0,0,1,1,0,0,0,519
62,14,0,0,13,5,0,1,0,0,0,0,0,3,2,0,0,0,482
65,8,0,0,16,4,0,4,0,0,0,0,0,3,0,0,0,0,445
65,18,0,0,10,2,0,2,0,0,0,0,0,3,0,0,0,0,592
65,12,0,3,16,4,0,0,0,0,0,0,0,0,0,0,0,0,462
62,16,0,0,13,0,4,0,0,4,0,0,0,0,1,0,0,0,635
16.5,1,30,0,0,0,3,33,15,0,0,0,0,1,0,0,0,0,575
6,10,30,0,0,0,0,35,15,0,0,1,0,0,2,0,0,0,580
15.5,5,28,0,2,0,0,40,8,0,0,0,0,0,0,0,0,0,570
10,4,22,0,1,3,0,50,8,1,0,0,0,0,0,0,0,0,540
26,1,8,0,3,1,0,56,0,4,0,0,0,0,0,0,0,0,590
30,4,15,5,2,2,0,0,10,0,30,0,0,0,2,0,0,0,520
30,2,10,3,0,0,0,0,0,0,53,0,0,0,2,0,0,0,450
0,0,0,0,0,0,0,0,17.3576,0,0,22.0985,0,0,0,0,0,60.5439,437
0,0,6.329568,0,0,0,0,0,18.49893,0,0,23.55157,0,0,0,0,0,51.61993,509
0,0,13.55011,0,0,0,0,0,19.80092,0,0,25.20918,0,0,0,0,0,41.43978,544
0,0,31.53991,0,0,0,0,0,23.04481,0,0,29.33907,0,0,0,0,0,16.07621,567
0,0,14.32484,0,0,0,0,0,41.86607,0,0,0,0,0,0,0,0,43.80909,479
0,0,13.19335,0,0,0,0,0,9.639791,0,0,36.81816,0,0,0,0,0,40.3487,583
0,0,5.565701,0,0,0,0,0,34.3359,0,0,14.57137,0,0,0,0,0,45.52703,492
0,0,5.396987,0,0,0,0,0,22.19671,0,0,28.25934,0,0,0,0,0,44.14696,527
0,0,69.96893,0,0,30.03107,0,0,0,0,0,0,0,0,0,0,0,0,417
0,0,23.93966,0,0,10.27504,0,0,0,0,65.7853,0,0,0,0,0,0,0,339
0,0,25.95617,0,0,18.56757,0,0,0,0,55.47626,0,0,0,0,0,0,0,322
0,0,39.37152,0,0,10.13909,0,0,0,0,50.48938,0,0,0,0,0,0,0,387
0,0,45.21366,0,0,6.468656,0,0,0,0,48.31769,0,0,0,0,0,0,0,427
