Repository: liubin06/DeepGlassNet

# DeepGlassNet: Self-Supervised Learning for Multi-Component Glass Composition Screening

## 1. Introduction
We present a novel self-supervised learning framework for screening multi-component glass compositions within predefined glass transition temperature (Tg) intervals. The composition screening task is formalized as a classification problem, where we introduce an innovative data augmentation strategy based on asymptotic theory to enhance training dataset robustness and improve model resilience to noise. A specialized feature extraction backbone architecture named DeepGlassNet is designed to capture complex interactions among different glass components in multi-component systems.

File: data/train_tg.csv (part 16 of 46)
SiO2,Al2O3,B2O3,CaO,Na2O,Li2O,MgO,BaO,ZnO,K2O,PbO,SrO,GeO2,ZrO2,TiO2,TeO2,FemOn,P2O5,Tg
0,0,49.96302,0,0,50.03698,0,0,0,0,0,0,0,0,0,0,0,0,312
0,0,34.16393,0,0,29.32671,0,0,0,0,36.50936,0,0,0,0,0,0,0,297
0,0,20.92824,0,0,11.9767,0,0,0,0,67.09505,0,0,0,0,0,0,0,347
0,0,54.55201,0,0,26.0156,0,0,0,0,19.43238,0,0,0,0,0,0,0,355
0,0,42.77166,0,0,22.94731,0,0,0,0,34.28103,0,0,0,0,0,0,0,350
0,0,33.47692,0,0,20.52641,0,0,0,0,45.99667,0,0,0,0,0,0,0,330
0,0,19.7458,0,0,16.95002,0,0,0,0,63.30418,0,0,0,0,0,0,0,327
0,0,0,0,0,0,0,0,0,0,0,0,0,0,0,80.95279,15.18753,0,359
34.72931,26.762,0,0,0,0,0,37.48723,0,0,0,0,0,0,0,0,0,0,877
68,13.6,0,5,0,6.4,0,0,0,0,0,0,0,0,7,0,0,0,560
60,13.6,0,13,0,6.4,0,0,0,0,0,0,0,0,7,0,0,0,570
34.35,5,18,10,25,1,3,0,0,0,0,0,0,0.65,1,0,0,2,460
20.48863,0,0,0,0,0,0,52.28401,0,0,0,0,0,0,0,0,27.22737,0,590
0,0,90,0,0,10,0,0,0,0,0,0,0,0,0,0,0,0,430
0,5,85,0,0,10,0,0,0,0,0,0,0,0,0,0,0,0,445
0,0,85,0,0,10,0,0,0,0,5,0,0,0,0,0,0,0,424
0,0,88.23529,0,0,9.803922,0,0,0,0,0,0,0,0,0,0,1.960784,0,496
0,0,88.23529,0,0,9.803922,0,0,0,0,0,0,0,0,1.960784,0,0,0,493
0,0,88.23529,0,0,9.803922,0,0,0,0,0,0,0,0,0,0,0,0,415
0,0,69.19832,0,30.80168,0,0,0,0,0,0,0,0,0,0,0,0,0,477
0,0,100,0,0,0,0,0,0,0,0,0,0,0,0,0,0,0,300
0,0,48.59714,0,0,8.939219,0,0,0,0,0,0,0,0,0,0,0,42.46364,480
0,0,37.80198,0,0,10.81655,0,0,0,0,0,0,0,0,0,0,0,51.38147,480
0,0,21.26723,0,0,13.69203,0,0,0,0,0,0,0,0,0,0,0,65.04074,460
0,0,0,0,0,17.39051,0,0,0,0,0,0,0,0,0,0,0,82.60949,348
0,0,26.12709,0,0,0,0,38.36026,0,0,0,0,0,0,0,0,0,35.51265,601
0,0,5.566482,0,0,0,0,49.03684,0,0,0,0,0,0,0,0,0,45.39668,561
45.06673,0,0,24.49025,24.45139,0,0,0,0,0,0,0,0,0,0,0,0,5.991631,543
33.65366,0,0,0,0,0,0,0,0,28.13859,0,0,0,27.6072,0,0,0,10.60055,800
0,0,81.79552,0,18.20448,0,0,0,0,0,0,0,0,0,0,0,0,0,428
51.72471,0,0,48.27529,0,0,0,0,0,0,0,0,0,0,0,0,0,0,788
40.54288,13.59423,0,45.86288,0,0,0,0,0,0,0,0,0,0,0,0,0,0,801
40.47464,16.3534,0,43.17196,0,0,0,0,0,0,0,0,0,0,0,0,0,0,820
41.5835,20.04715,0,38.36935,0,0,0,0,0,0,0,0,0,0,0,0,0,0,810
22.0284,36.93476,0,41.03683,0,0,0,0,0,0,0,0,0,0,0,0,0,0,850
31.08885,39.49479,0,29.41637,0,0,0,0,0,0,0,0,0,0,0,0,0,0,850
26.01982,43.15135,0,30.82883,0,0,0,0,0,0,0,0,0,0,0,0,0,0,860
0,0,92.95908,0,0,7.040926,0,0,0,0,0,0,0,0,0,0,0,0,424
0,0,90.30964,0,0,9.690357,0,0,0,0,0,0,0,0,0,0,0,0,475
0,0,87.48381,0,0,12.51619,0,0,0,0,0,0,0,0,0,0,0,0,489
0,0,84.46336,0,0,15.53664,0,0,0,0,0,0,0,0,0,0,0,0,491
0,0,69.96893,0,0,30.03107,0,0,0,0,0,0,0,0,0,0,0,0,389
0,0,46.10316,0,0,0,0,0,53.89684,0,0,0,0,0,0,0,0,0,559
51.4,34.9,0,0,0,0,13.7,0,0,0,0,0,0,0,0,0,0,0,810
45.7,31.1,0,0,0,0,12.2,0,0,0,0,0,0,0,11,0,0,0,744
55,25,0,5,0,0,15,0,0,0,0,0,0,0,0,0,0,0,764
48.94895,22.22222,0,4.504505,0,0,13.31331,0,0,0,0,0,0,0,11.01101,0,0,0,738
53.4,22.2,0,4.5,0,0,8.899999,0,0,0,0,0,0,0,11,0,0,0,758
44.5,26.7,0,4.5,0,0,13.3,0,0,0,0,0,0,0,11,0,0,0,739
15.90427,2.570389,28.95894,0,0,0,0,0,40.00976,0,11.25347,0,0,0,0,0,0,0,417
4.558359,5.156934,29.04995,0,0,0,0,0,54.54311,0,0,0,0,0,0,0,0,5.384385,573
7.700269,3.92014,29.44382,0,0,0,0,0,52.15341,0,0,0,0,0,0,0,0,5.457387,545
45,0,0,20,30,0,0,0,0,0,0,0,0,0,0,0,0,5,520
70,0,0,20,5,0,0,0,0,0,0,0,0,0,0,0,0,5,650
45,0,0,36.67,13.33,0,0,0,0,0,0,0,0,0,0,0,0,5,600
45,0,0,28.32,21.68,0,0,0,0,0,0,0,0,0,0,0,0,5,555
53.33,0,0,36.67,5,0,0,0,0,0,0,0,0,0,0,0,0,5,695
61.68,0,0,28.32,5,0,0,0,0,0,0,0,0,0,0,0,0,5,675
53.32467,0,0,19.998,21.67783,0,0,0,0,0,0,0,0,0,0,0,0,4.9995,570
61.68,0,0,20,13.32,0,0,0,0,0,0,0,0,0,0,0,0,5,600
53.328,0,0,28.3355,13.332,0,0,0,0,0,0,0,0,0,0,0,0,5.004504,640
45,0,0,40,5,0,0,0,0,0,0,0,0,0,0,0,0,10,700
45,0,0,20,25,0,0,0,0,0,0,0,0,0,0,0,0,10,590
65,0,0,20,5,0,0,0,0,0,0,0,0,0,0,0,0,10,620
45,0,0,33.34,11.66,0,0,0,0,0,0,0,0,0,0,0,0,10,680
45,0,0,26.66,18.34,0,0,0,0,0,0,0,0,0,0,0,0,10,600
51.66,0,0,33.34,5,0,0,0,0,0,0,0,0,0,0,0,0,10,680
51.66,0,0,20,18.34,0,0,0,0,0,0,0,0,0,0,0,0,10,595
58.34,0,0,20,11.66,0,0,0,0,0,0,0,0,0,0,0,0,10,610
51.66133,0,0,26.66133,11.66934,0,0,0,0,0,0,0,0,0,0,0,0,10.00801,630
0,0,82.33144,0,0,17.66857,0,0,0,0,0,0,0,0,0,0,0,0,475
0,0,0,0,0,0,0,0,0,0,0,0,0,0,0,100,0,0,289
0,0,0,0,0,0,0,0,11.30747,0,0,0,0,0,0,88.69254,0,0,312
0,0,0,0,0,0,0,0,17.93561,0,0,0,0,0,0,82.06439,0,0,320
79.49863,0,0,0,20.50137,0,0,0,0,0,0,0,0,0,0,0,0,0,473
68.19182,0,9.876806,0,21.93138,0,0,0,0,0,0,0,0,0,0,0,0,0,552
39.66061,0,35.0134,0,25.326,0,0,0,0,0,0,0,0,0,0,0,0,0,541
21.69379,0,49.73874,0,28.56748,0,0,0,0,0,0,0,0,0,0,0,0,0,505
0,0,69.51791,0,30.48209,0,0,0,0,0,0,0,0,0,0,0,0,0,483
54.424,12.81209,0,20.69645,4.292598,0,2.858081,0,0.394218,0,0,0,0,0,0,0,4.522558,0,648
0,0,0,0,0,0,0,0,25.92826,0,0,0,0,0,0,0,0,72.19225,265
52.5,1.2,1.3,0,13.2,3.2,0,10.8,2.3,13.4,0,2.1,0,0,0,0,0,0,610
53.5,1.1,1.4,0,14.3,3,0,9.599999,1.3,12.5,0,3.3,0,0,0,0,0,0,590
50.4,3.4,1.5,0,14.4,5.3,0,8.099999,2.1,11.3,0,3.5,0,0,0,0,0,0,610
49.2,2.1,4.800001,0,14.5,5.2,0,9.200001,1.4,11.4,0,2.2,0,0,0,0,0,0,610
38.96104,1.198801,20.07992,0,17.08292,0,0,6.093906,1.098901,5.994007,0,8.191809,0,0,0,0,0,0,545
38.46154,1.298701,20.57942,0,15.08492,0,0,7.192807,1.198801,7.892108,0,7.092907,0,0,0,0,0,0,590
37.16284,1.098901,21.57842,0,14.18581,0,0,6.193806,1.498502,6.493506,0,10.68931,0,0,0,0,0,0,610
36.91073,2.306921,25.17553,0,14.24273,0,0,6.118355,1.705115,3.109328,0,9.528585,0,0,0,0,0,0,630
0,0,21.14556,0,0,0,0,0,0,0,75.32417,0,3.530283,0,0,0,0,0,337
0,0,18.5767,0,0,0,0,0,0,0,74.44513,0,6.978169,0,0,0,0,0,335
0,0,16.06711,0,0,0,0,0,0,0,73.58638,0,10.34651,0,0,0,0,0,340
0,0,13.61476,0,0,0,0,0,0,0,72.74722,0,13.63803,0,0,0,0,0,343
0,0,8.874106,0,0,0,0,0,0,0,71.12502,0,20.00087,0,0,0,0,0,340
0,0,6.582192,0,0,0,0,0,0,0,70.34076,0,23.07705,0,0,0,0,0,343
0,0,0,0,0,0,0,0,0,0,68.08841,0,31.91159,0,0,0,0,0,353
52.90001,4.1,0,5.2,6.400001,0,1.8,0,2.7,1.1,1.7,0,0,0,0,0,24.1,0,560
51.00917,20.36697,1.834862,0,0,0,20.36697,0,0,0,0,0,0,0,6.422019,0,0,0,790
48.77193,19.47368,1.754386,0,0,0,19.47368,0,0,0,0,0,0,0,6.140351,0,0,0,750
10.34362,0,0,0,0,0,0,0,0,0,89.65638,0,0,0,0,0,0,0,343
0,0,0,0,0,0,0,0,0,0,0,42.19651,0,0,0,0,0,57.80349,515
71.04729,1.629259,23.36196,0,3.961493,0,0,0,0,0,0,0,0,0,0,0,0,0,442
72.48392,0,11.3497,0,16.16639,0,0,0,0,0,0,0,0,0,0,0,0,0,553
0,0,0,0,0,7.428036,0,0,0,0,0,0,0,0,0,92.57196,0,0,241
0,0,0,0,0,3.283586,0,0,0,0,0,0,0,0,0,93.53536,0,0,259
0,0,0,0,12.90115,0,0,0,0,0,0,0,87.09885,0,0,0,0,0,546
0,0,0,0,9.516317,0,0,0,0,4.820987,0,0,85.6627,0,0,0,0,0,532
0,0,0,0,6.2413,0,0,0,0,9.485569,0,0,84.27313,0,0,0,0,0,517
0,0,0,0,3.070837,0,0,0,0,14.00123,0,0,82.92793,0,0,0,0,0,533
0,0,0,0,0,0,0,0,0,18.375,0,0,81.625,0,0,0,0,0,556
0,0,0,0,4.136429,0,0,0,0,0,0,0,0,0,0,95.86357,0,0,295
0,0,0,0,6.413568,0,0,0,0,0,0,0,0,0,0,93.58643,0,0,285
0,0,0,0,8.849405,0,0,0,0,0,0,0,0,0,0,91.1506,0,0,282
0,0,0,0,11.46113,0,0,0,0,0,0,0,0,0,0,88.53887,0,0,278
0,0,0,0,14.2685,0,0,0,0,0,0,0,0,0,0,85.73151,0,0,273
0,0,0,0,17.29435,0,0,0,0,0,0,0,0,0,0,82.70564,0,0,266
0,0,0,0,20.56524,0,0,0,0,0,0,0,0,0,0,79.43476,0,0,264
0,0,0,0,27.97165,0,0,0,0,0,0,0,0,0,0,72.02836,0,0,255
0,0,0,0,0,7.382603,0,0,0,0,0,0,0,0,0,87.62452,0,0,254
0,0,31.2273,0,0,0,0,68.77271,0,0,0,0,0,0,0,0,0,0,525
51.7,0,0,31.02,6,0,0,0,0,0,0,0,0,11.28,0,0,0,0,739
51.7,0,0,31.02,0,0,0,0,0,6,0,0,0,11.28,0,0,0,0,799
28.30189,4.716981,18.86792,0,0,0,0,47.16981,0,0,0,0,0,0,0,0,0,0,649
69.30693,0,19.80198,0,0,0,0,0,0,9.90099,0,0,0,0,0,0,0,0,481
66.03774,0,9.433963,0,9.433963,0,0,4.716981,0,9.433963,0,0,0,0,0,0,0,0,544
69.30693,0,9.90099,0,19.80198,0,0,0,0,0,0,0,0,0,0,0,0,0,504
44.55446,0,0,0,4.950496,0,0,0,0,4.950496,44.55446,0,0,0,0,0,0,0,438
0,0,87.4,0,0,12.6,0,0,0,0,0,0,0,0,0,0,0,0,497
0,0,85.2,0,0,14.8,0,0,0,0,0,0,0,0,0,0,0,0,497
0,0,84.5,0,0,15.5,0,0,0,0,0,0,0,0,0,0,0,0,498
0,0,83.7,0,0,16.3,0,0,0,0,0,0,0,0,0,0,0,0,502
0,0,81.6,0,0,18.4,0,0,0,0,0,0,0,0,0,0,0,0,500
0,0,79.2,0,0,20.8,0,0,0,0,0,0,0,0,0,0,0,0,488
0,0,78.9,0,0,21.1,0,0,0,0,0,0,0,0,0,0,0,0,489
78.32761,0,0,0,21.67239,0,0,0,0,0,0,0,0,0,0,0,0,0,480
53.13404,19.3544,6.502804,0,21.00876,0,0,0,0,0,0,0,0,0,0,0,0,0,550
31.87969,36.06593,11.15874,0,20.89564,0,0,0,0,0,0,0,0,0,0,0,0,0,565
0,19.31836,0,0,0,0,0,0,0,0,0,0,0,0,0,0,0,80.68164,814
0,0,0,0,0,0,0,0,0,0,0,0,0,0,0,0,42.4279,57.5721,483
0,0,0,0,0,0,0,0,0,0,0,0,0,0,0,0,42.09071,57.90929,484
0,0,0,0,0,0,0,0,0,0,0,0,0,0,0,0,42.00805,57.99195,488
0,0,0,0,0,0,0,0,0,0,0,0,0,0,0,0,41.75835,58.24164,492
0,0,0,11.36797,0,0,0,31.08223,0,0,0,0,0,0,0,0,0,57.5498,482
0,0,82.33144,0,0,17.66857,0,0,0,0,0,0,0,0,0,0,0,0,487
74.12034,0,0,9.348297,16.53137,0,0,0,0,0,0,0,0,0,0,0,0,0,530
71.04729,1.629259,23.36196,0,3.961493,0,0,0,0,0,0,0,0,0,0,0,0,0,440
0,0,0,0,30.39324,0,0,0,0,0,0,0,0,0,0,0,0,69.60676,280
0,0,0,19.64749,9.306502,0,0,0,0,0,0,0,0,0,0,0,0,71.04601,360
0,0,0,0,0,0,0,0,36.44292,0,0,0,0,0,0,0,0,63.55708,460
0,0,81.88223,0,0,15.06186,0,0,0,0,0,0,0,0,0,0,0,0,485
0,0,0,0,0,12.30709,0,0,0,0,0,0,0,0,0,0,0,87.6929,280
0,9.773218,0,0,0,8.592596,0,0,0,0,0,0,0,0,0,0,0,81.63419,440
0,14.17031,0,0,0,6.921397,0,0,0,0,0,0,0,0,0,0,0,78.90829,480
0,18.28325,0,0,0,5.358199,0,0,0,0,0,0,0,0,0,0,0,76.35856,520
56.4617,0,0,0,0,0,0,0,0,19.3136,24.2247,0,0,0,0,0,0,0,443
50.34083,0,0,0,0,0,0,0,0,8.874002,40.78517,0,0,0,0,0,0,0,469
44.99523,0,0,0,0,0,0,0,0,0,55.00477,0,0,0,0,0,0,0,505
0,0,9.681116,0,0,0,0,56.85594,7.54513,0,0,0,0,0,25.91782,0,0,0,533
0,0,10.02232,0,0,0,0,51.50231,7.811052,0,0,0,0,0,30.66431,0,0,0,535
0,0,10.38845,0,0,0,0,45.75753,8.096405,0,0,0,0,0,35.75761,0,0,0,534
0,0,7.115213,0,0,0,0,43.47663,10.03057,0,0,0,0,0,39.37759,0,0,0,534
0,0,0,0,0,17.39051,0,0,0,0,0,0,0,0,0,0,0,82.60949,320
0,0,0,0,0,15.9117,0,0,0,0,0,0,0,0,0,0,8.503533,75.58477,344
0,0,0,0,0,14.66468,0,0,0,0,0,0,0,0,0,0,15.6742,69.66111,378
47.88219,32.863,2.465845,0,0,0,14.27522,0,0,0,0,0,0,0,0,0,0,2.513732,875
47.11239,32.70614,2.481343,0,0,0,14.07765,1.092945,0,0,0,0,0,0,0,0,0,2.529531,878
46.86211,32.24921,2.502283,0,0,0,13.90672,1.928795,0,0,0,0,0,0,0,0,0,2.550878,876
46.48516,32.06964,2.265256,0,0,0,13.84254,2.771574,0,0,0,0,0,0,0,0,0,2.565831,873
45.86935,31.87691,2.277824,0,0,0,13.77281,3.623036,0,0,0,0,0,0,0,0,0,2.580067,868
45.60333,31.40363,2.297434,0,0,0,13.59582,4.49751,0,0,0,0,0,0,0,0,0,2.602278,865
45.08282,30.90318,2.315964,0,0,0,13.40754,5.667232,0,0,0,0,0,0,0,0,0,2.623268,863
60.67683,16.4937,0.299886,13.49485,0.019992,0,0,7.996946,0,0.005998,0,0,0,0.999618,0,0,0,0,794
60.68119,16.49489,0.299907,13.49582,0.019994,0,0,7.997521,0,0.008997,0,0,0,0.99969,0,0,0,0,790
60.61756,16.47759,0.299593,13.48167,0.02197,0,0,7.989135,0,0.00699,0,0,0,0.998642,0,0,0,0,802
59.37803,16.4939,0.499815,8.496856,0.019993,0,0,9.096635,0,0.006997,0,4.99815,0,0.99963,0,0,0,0,790
60.006,0,9.000899,0,5.0005,0,0,7.80078,6.0006,5.90059,0,0,0,1.0001,4.90049,0,0,0,573
45,0,4.5,0,2.6,0,0,21,16,4.6,0,0,0,1,4.9,0,0,0,579
49.6,0,4.8,0,2.5,0,0,20.1,15.3,4.9,0,0,0,0.8,1.7,0,0,0,578
51.76894,0,5.996402,0,3.997602,0,0,19.98801,11.19328,4.997002,0,0,0,0.39976,1.29922,0,0,0,580
60.006,0,9.000899,0,5.0005,0,0,11.30113,2.50025,5.90059,0,0,0,1.0001,4.90049,0,0,0,591
64.50935,10.77486,0,0,0,4.731621,7.096428,0,12.88774,0,0,0,0,0,0,0,0,0,580
66.31414,11.07631,0,0,0,6.487043,7.294967,0,8.827539,0,0,0,0,0,0,0,0,0,548
61.13034,10.21034,0,0,0,2.98747,6.722416,0,16.2874,0,0,0,0,0,2.66203,0,0,0,592
62.75345,10.46451,0,0,0,4.605151,6.900907,0,12.54327,0,0,0,0,0,2.732711,0,0,0,568
64.45492,10.76563,0,0,0,6.304985,7.088015,0,8.579654,0,0,0,0,0,2.806805,0,0,0,547
58.78044,9.811347,0,0,0,2.875373,6.463898,0,15.66358,0,0,0,0,0,6.40536,0,0,0,591
60.27416,10.06067,0,0,0,4.422662,6.628158,0,12.04622,0,0,0,0,0,6.568132,0,0,0,562
61.84578,10.323,0,0,0,6.050641,6.800982,0,8.24021,0,0,0,0,0,6.739392,0,0,0,546
20.48635,0,0,0,0,0,0,52.27818,0,0,0,0,0,0,27.23548,0,0,0,712
11.26099,0,0,0,0,0,0,58.34361,0,0,0,0,0,0,30.3954,0,0,0,670
6.051364,0,0,0,0,0,0,61.7688,0,0,0,0,0,0,32.17983,0,0,0,615
0,0,0,20.50442,0,0,0,0,0,0,0,0,0,0,0,0,0,75.25687,424
46.63636,31.72727,0,0,0,0,12.54545,0,0,0,0,0,0,0,9.090908,0,0,0,760
44.60869,30.34783,0,0,0,0,12,0,0,0,0,0,0,0,13.04348,0,0,0,740
42.75,29.08333,0,0,0,0,11.5,0,0,0,0,0,0,0,16.66667,0,0,0,720
0,17.28821,0,0,10.50893,0,0,0,0,0,0,0,0,0,0,0,0,72.20286,480
0,12.65643,0,0,10.25791,0,0,0,0,0,0,0,0,0,0,0,6.607518,70.47814,504
0,8.240773,0,0,10.01859,0,0,0,0,0,0,0,0,0,0,0,12.90673,68.8339,504
0,4.02645,0,0,9.790189,0,0,0,0,0,0,0,0,0,0,0,18.91873,67.26463,515
0,0,0,0,9.571968,0,0,0,0,0,0,0,0,0,0,0,24.66271,65.76532,484
0,14.17657,0,0,0,0,0,0,9.69967,0,0,0,0,0,0,0,0,76.12376,629
0,7.831491,0,0,0,0,0,0,9.377091,0,0,0,0,0,0,0,9.199284,73.59213,546
0,3.830812,0,0,0,0,0,0,9.1737,0,0,0,0,0,0,0,14.99958,71.99591,474
0,0,0,0,0,0,0,0,8.978945,0,0,0,0,0,0,0,20.5536,70.46745,478
0,20.74654,0,0,0,0,0,0,9.936405,0,0,0,0,0,0,0,0,69.31705,659
0,3.909992,6.674455,0,8.912836,4.297073,0,0,0,0,0,0,0,0,0,0,0,76.20564,363
0,3.571185,6.096103,8.665172,8.140525,3.924725,0,0,0,0,0,0,0,0,0,0,0,69.60229,396
0,3.32679,5.678914,0,7.583425,3.656135,0,0,0,0,0,14.91569,0,0,0,0,0,64.83904,393
0,3.104647,5.29971,0,7.07705,3.412,0,20.5971,0,0,0,0,0,0,0,0,0,60.50949,361
0,0,0,0,6.978331,0,0,0,9.163793,0,0,0,0,0,0,83.85787,0,0,264
73.31193,0,0,12.1849,14.50317,0,0,0,0,0,0,0,0,0,0,0,0,0,555
2.19651,0,30.54139,0,0,0,0,67.2621,0,0,0,0,0,0,0,0,0,0,543
4.47713,0,29.82921,0,0,0,0,65.69366,0,0,0,0,0,0,0,0,0,0,557
9.310788,0,28.31979,0,0,0,0,62.36942,0,0,0,0,0,0,0,0,0,0,582
0,0,30.32197,0,0,0,0,66.77887,0,0,0,0,0,0,2.899162,0,0,0,534
0,0,29.39564,0,0,0,0,64.73878,0,0,0,0,0,0,5.865584,0,0,0,538
0,0,27.47696,0,0,0,0,60.51324,0,0,0,0,0,0,12.0098,0,0,0,551
71,1,0,10,13,0,4,0,0,0,0,0,0,0,0,0,0,0,557
67,5,0,0,14,0,9,0,0,4,0,0,0,0,0,0,0,0,585
62,16,0,0,13,0,3,0,0,4,0,0,0,0,0,0,0,0,630
0,0,0,0,0,0,0,0,0,0,61.12642,0,0,0,0,0,0,38.87358,257
0,0,1.945179,0,0,0,0,0,0,0,62.36162,0,0,0,0,0,0,35.6932,344
0,0,6.081312,0,0,0,0,0,0,0,64.98809,0,0,0,0,0,0,28.9306,451
0,0,8.28284,0,0,0,0,0,0,0,66.38608,0,0,0,0,0,0,25.33109,468
0,0,10.58116,0,0,0,0,0,0,0,67.84553,0,0,0,0,0,0,21.57331,455
0,0,0,0,0,0,0,0,0,0,65.77538,0,0,0,0,0,0,34.22463,336
0,0,1.901999,0,0,0,0,0,0,0,67.07501,0,0,0,0,0,0,31.02299,362
0,0,3.880676,0,0,0,0,0,0,0,68.42705,0,0,0,0,0,0,27.69228,417
0,0,5.940762,0,0,0,0,0,0,0,69.8347,0,0,0,0,0,0,24.22453,447
25.73645,0,0,5.070918,0,0,0,21.16216,0,0,0,25.64422,0,0,19.00845,0,0,3.377798,744
22.75891,0,0,5.044776,0,0,0,21.05307,0,0,0,25.51202,0,0,18.91045,0,0,6.72077,739
14.00768,0,0,4.967944,0,0,0,20.73243,0,0,0,25.12347,0,0,18.62245,0,0,16.54603,723
11.14954,0,0,4.942851,0,0,0,20.62771,0,0,0,24.99657,0,0,18.52839,0,0,19.75495,710
8.320131,0,0,4.91801,0,0,0,20.52404,0,0,0,24.87094,0,0,18.43527,0,0,22.93161,706
63.89481,9.035635,0,0,16.4774,10.59215,0,0,0,0,0,0,0,0,0,0,0,0,390
58.72847,8.742149,0,0,15.9422,10.24811,0,0,0,0,0,0,0,6.339065,0,0,0,0,391
60.32033,15.74797,0,0,23.93169,0,0,0,0,0,0,0,0,0,0,0,0,0,540
6.318975,0,0,0,0,0,0,0,0,22.28952,0,0,0,0,37.8033,0,0,33.5882,650
13.17689,0,0,0,0,0,0,0,0,20.65782,0,0,0,0,35.03592,0,0,31.12938,650
51.4,28.9,0,0,0,0,8.8,0,0,0,0,0,0,5.4,5.5,0,0,0,785
0,0,0,0,0,0,0,0,11.5703,3.34772,0,0,0,0,0,85.08199,0,0,305
0,0,0,0,0,0,0,0,11.5703,3.34772,0,0,0,0,0,85.08199,0,0,303
0,0,0,0,0,0,0,0,11.5703,3.34772,0,0,0,0,0,85.08199,0,0,309
0,0,0,0,0,0,0,0,11.5703,3.34772,0,0,0,0,0,85.08199,0,0,306
0,0,0,0,0,0,0,0,11.5703,3.34772,0,0,0,0,0,85.08199,0,0,314
0,0,0,0,0,0,0,0,11.5703,3.34772,0,0,0,0,0,85.08199,0,0,317
0,0,0,0,0,0,0,0,11.5703,3.34772,0,0,0,0,0,85.08199,0,0,324
46.49746,15.1269,0,14.51777,2.030457,0,11.06599,0,0,1.015229,0,0,0,0,1.624366,0,7.715736,0.406091,669
49.3,15.6,0,10.4,3.9,0,6.6,0,0,0.7,0,0,0,0,1.8,0,11.7,0,635
0,0,92.88547,0,0,7.035351,0,0,0,0,0,0,0,0,0,0,0,0,404
0,0,92.90386,0,0,7.036744,0,0,0,0,0,0,0,0,0,0,0,0,407
0,0,68.50394,0,30.4926,0,0,0,0,0,0,0,0,0,0,0,0,0,474
0,0,67.78792,0,30.17388,0,0,0,0,0,0,0,0,0,0,0,0,0,473
0,0,67.04921,0,29.84507,0,0,0,0,0,0,0,0,0,0,0,0,0,482
0,0,66.28674,0,29.50567,0,0,0,0,0,0,0,0,0,0,0,0,0,495
0,0,76.5396,0,22.71296,0,0,0,0,0,0,0,0,0,0,0,0,0,464
0,0,75.94209,0,22.53565,0,0,0,0,0,0,0,0,0,0,0,0,0,459
0,0,75.3223,0,22.35173,0,0,0,0,0,0,0,0,0,0,0,0,0,472
0,0,73.31608,0,21.75639,0,0,0,0,0,0,0,0,0,0,0,0,0,491
0,0,81.30841,0,18.09607,0,0,0,0,0,0,0,0,0,0,0,0,0,452
0,4.553576,0,0,19.37579,0,0,0,0,0,0,0,0,0,0,0,0,76.07064,320
0,8.947387,0,0,16.31647,0,0,0,0,0,0,0,0,0,0,0,0,74.73615,340
0,17.28821,0,0,10.50893,0,0,0,0,0,0,0,0,0,0,0,0,72.20286,472
0,0,0,0,18.88879,0,0,0,0,0,0,0,0,0,0,0,6.952574,74.15864,440
0,0,0,0,9.571968,0,0,0,0,0,0,0,0,0,0,0,24.66271,65.76532,500
0,12.65643,0,0,10.25791,0,0,0,0,0,0,0,0,0,0,0,6.607518,70.47814,324
0,8.240773,0,0,10.01859,0,0,0,0,0,0,0,0,0,0,0,12.90673,68.8339,374
76.73267,9.90099,0,0,0,12.37624,0,0,0,0,0,0,0,0,0,0,0,0.990099,490
75.24272,9.708738,0,0,0,12.13592,0,0,0,0,0,0,0,0,0,0,0,2.912621,500
73.80952,9.523809,0,0,0,11.90476,0,0,0,0,0,0,0,0,0,0,0,4.761905,490
73.1132,9.433962,0,0,0,11.79245,0,0,0,0,0,0,0,0,0,0,0,5.660378,500
72.42991,9.345795,0,0,0,11.68224,0,0,0,0,0,0,0,0,0,0,0,6.542056,500
0,0,0,0,6.978331,0,0,0,9.163793,0,0,0,0,0,0,83.85787,0,0,264
82.1499,8.185405,0,0,4.930966,0,0,0,0,4.733728,0,0,0,0,0,0,0,0,636
80.01968,11.12205,0,0,4.822834,0,0,0,0,4.035433,0,0,0,0,0,0,0,0,725
77.27728,13.91391,0,0,4.504504,0,0,0,0,4.304305,0,0,0,0,0,0,0,0,894
75.02486,16.0199,0,0,4.676616,0,0,0,0,4.278607,0,0,0,0,0,0,0,0,885
74.69758,11.79436,0,0,9.072581,0,0,0,0,4.435484,0,0,0,0,0,0,0,0,595
62.77666,10.16096,0,0,23.64185,0,0,0,0,3.420523,0,0,0,0,0,0,0,0,501
74.6,11.8,0,0,4.4,0,0,0,0,9.2,0,0,0,0,0,0,0,0,639
71.05788,10.77844,0,0,4.291418,0,0,0,0,13.87226,0,0,0,0,0,0,0,0,589
64.23576,9.590409,0,0,3.796204,0,0,0,0,22.37762,0,0,0,0,0,0,0,0,544
73.42027,12.93882,0,0,4.312939,4.914744,0,0,0,4.41324,0,0,0,0,0,0,0,0,513
63.45581,9.036743,0,0,3.773585,20.3575,0,0,0,3.376365,0,0,0,0,0,0,0,0,443
75.4065,11.78862,0,0,4.674797,0,0,0,0,4.065041,0,0,0,0,0,0,0,0,714
74.85149,11.88119,0,0,4.455446,0,4.851485,0,0,3.960396,0,0,0,0,0,0,0,0,783
63.39017,9.027081,0,0,3.811434,0,20.06018,0,0,3.711133,0,0,0,0,0,0,0,0,753
70.52947,11.58841,0,9.69031,4.295704,0,0,0,0,3.896104,0,0,0,0,0,0,0,0,724
63.15261,8.935743,0,20.48193,3.915663,0,0,0,0,3.514056,0,0,0,0,0,0,0,0,723
71.15578,11.45728,0,0,4.42211,0,0,0,0,3.919598,0,9.045225,0,0,0,0,0,0,702
62.41206,10.15075,0,0,3.919598,0,0,0,0,3.517588,0,20,0,0,0,0,0,0,695
74.59678,11.89516,0,0,4.637097,0,0,4.83871,0,4.032259,0,0,0,0,0,0,0,0,707
70.99698,11.48036,0,0,4.431017,0,0,9.264853,0,3.826787,0,0,0,0,0,0,0,0,682
75.22659,11.37966,0,0,4.431017,0,0,0,0,4.128902,0,0,0,0,4.833838,0,0,0,793
74.52165,11.98389,0,0,4.531722,0,0,0,0,4.128902,0,0,0,0,0,0,0,0,828
75.2,11.8,4.4,0,4.7,0,0,0,0,3.9,0,0,0,0,0,0,0,0,684
75.02518,11.58107,0,0,4.330312,0,0,0,0,3.927492,0,0,0,0,0,0,0,5.135952,795
76.86938,11.665,0,0,4.586241,0,0,0,0,3.988036,0,0,0,0,0,0,0,0,606
0,0,100,0,0,0,0,0,0,0,0,0,0,0,0,0,0,0,250
0,0,95.52422,0,4.47578,0,0,0,0,0,0,0,0,0,0,0,0,0,300
0,0,86.42282,0,13.57718,0,0,0,0,0,0,0,0,0,0,0,0,0,390
0,0,81.79552,0,18.20448,0,0,0,0,0,0,0,0,0,0,0,0,0,444
0,0,77.11599,0,22.88401,0,0,0,0,0,0,0,0,0,0,0,0,0,458
0,0,72.38336,0,27.61664,0,0,0,0,0,0,0,0,0,0,0,0,0,464
0,0,67.59671,0,32.40329,0,0,0,0,0,0,0,0,0,0,0,0,0,450
0,4.417704,55.30163,0,40.28066,0,0,0,0,0,0,0,0,0,0,0,0,0,398
0,0,32.4967,0,67.5033,0,0,0,0,0,0,0,0,0,0,0,0,0,223
70.85782,0,11.40327,0,15.22754,0,0,2.511373,0,0,0,0,0,0,0,0,0,0,560
79.79826,1.651406,13.53116,0,5.019179,0,0,0,0,0,0,0,0,0,0,0,0,0,530
5.757951,9.771075,0,0,0,0,9.656049,0,0,0,0,0,0,0,0,0,0,74.81493,637
6.11975,10.38504,0,0,0,0,11.49432,0,0,0,0,0,0,0,0,0,0,67.94994,568
0,0,0,0.431824,0.571158,0,0.310364,0,0,4.934801,41.24993,0,0,0,0,0,0,52.50193,202
0,0,0,0,0,0,0.32154,1.223204,0,6.011801,35.61272,0,0,0,0,0,0,54.3553,205
0,0,0,0,0,0,0,2.398734,0,5.894644,38.41058,0,0,0,0,0,0,53.29604,184
0,0,0,0,0,0.974621,0,2.449441,0,3.072326,28.97119,0,0,0,0,0,0,64.53242,137
0,0,0,0,0,0.962942,0,2.470506,0,3.035509,28.47111,0,0,0,0,0,0,62.99089,122
0,0,2.653896,0,0,0,0,0,0,10.77215,0,0,0,0,0,0,0,86.57395,169
0,0,0,0.452062,0.624545,0,0.812273,0,0,5.378732,29.98828,0,0,0,0,0,0,62.74412,173
0,0,0,0,0,0,0,0,16.1367,7.470322,8.850543,0,0,0,0,0,0,67.54243,205
0,0,0,0,0,0,0,0,0,2.803514,46.5009,0,0,0,0,0,0,50.69559,216
61.91238,13.0026,0,7.0014,5.001,0,3.0006,0,0,7.0014,0,3.0006,0,0,0,0,0,0,643
62.9,12,0,5,5,0,3,0,0,8,0,4,0,0,0,0,0,0,632
61.9,13,0,5,7.5,0,3,0,0,5.5,0,4,0,0,0,0,0,0,625
63.93196,13.0065,0,4.002001,6.503252,0,4.002001,0,0,5.502751,0,3.001501,0,0,0,0,0,0,634
63.93196,11.0055,0,7.503752,6.003001,0,1.0005,0,0,7.003501,0,3.501751,0,0,0,0,0,0,620
65.9,9,0,6,6,0,5,0,0,6,0,2,0,0,0,0,0,0,622
61.9,11,0,8,4,0,2,0,0,6,0,7,0,0,0,0,0,0,642
62.7,14,0,5,8,0,3,0,0,3,0,4,0,0,0,0,0,0,637
66.7,7,0,5,7,0,4,0,0,6,0,4,0,0,0,0,0,0,600
62.9937,7.9992,0,7.9992,4.9995,0,5.999401,0,0,5.999401,0,3.9996,0,0,0,0,0,0,627
61.9938,7.999199,0,4.999499,8.999099,0,2.9997,0,0,8.999099,0,3.9996,0,0,0,0,0,0,569
59.01148,14.47828,4.842735,10.28457,0.01997,0,2.496255,8.736895,0,0.009985,0,0,0,0,0,0,0,0,715
58.87099,14.44381,4.831206,10.26009,0.059768,0,2.490313,8.716094,0,0.009961,0,0,0,0,0,0,0,0,714
59.73309,14.48378,3.496084,8.390601,0.064927,0,4.994406,8.790154,0,0.005993,0,0,0,0,0,0,0,0,725
57.03172,15.90405,4.710435,8.407872,0.03039,0,5.672781,8.205274,0,0.02026,0,0,0,0,0,0,0,0,714
59.4,15,5,7.1,0,0,5.1,1,5.4,0,0,0,0,1,0,0,0,0,706
54,17.5,17.5,0,1,3.1,0.4,0,1.4,1,0,1,0,1.2,1.9,0,0,0,525
55,11,24.5,2,0,4,0,0,0,1.5,0,0,0,0,2,0,0,0,507
55,12.5,19,2,3,4,1,0,2,0,0,0,0,0.5,1,0,0,0,509
51,19,19,2,4,2,1,0,0,0,0,0,0,0,2,0,0,0,533
53.7,17.5,17.2,1,0.5,3,1.8,0,1.4,0,0,1.8,0,0.7,1.4,0,0,0,561
53.2,17.7,17,1.6,1,3,1.5,0,2,0,0,2,0,1,0,0,0,0,561
54.3,16.6,16.7,2,0,3.1,1.7,0,2.2,0,0,2.3,0,1.1,0,0,0,0,578
52,17.1,17.3,0,1.5,2.8,0.4,3.7,1,0,0,0,0,1,1.9,0,0,0,529
53.5,17,17,1,0.5,3,1,3,1,0,0,0,0,1,0,0,0,0,509
53,16,17.5,2,1,3,1.5,1,2,0,0,0,0,1,0,0,0,0,539
53,15.5,16.8,2,0,3,1.5,0,2.2,0,0,2,0,1,0,0,0,0,523
42.2,17.5,24.4,3.6,1.6,0,0,0,1.5,7.2,0,0,0,2,0,0,0,0,541
49.6,7.5,21.8,4.5,1.8,2.8,0,0,0,12,0,0,0,0,0,0,0,0,507
68,0,0,15,1,0,10,0,0,6,0,0,0,0,0,0,0,0,678
60.7,10,0,13.7,0,0,7.900001,0,0,7.7,0,0,0,0,0,0,0,0,703
56.9,15,0,10.8,1,0,9.7,0,0,6.6,0,0,0,0,0,0,0,0,713
72.8,0.2,0,9.6,2,0,9.3,0,0,6.1,0,0,0,0,0,0,0,0,670
71.39999,0,0,14.8,3.8,0,9.999999,0,0,0,0,0,0,0,0,0,0,0,663
72.77277,0,0,6.506506,3.203203,0,9.509509,0,0,8.008008,0,0,0,0,0,0,0,0,658
73,0,0,7.6,6.4,0,9.7,0,0,3.3,0,0,0,0,0,0,0,0,637
71.60001,0,0,5.7,0,0,9.700001,0,0,13,0,0,0,0,0,0,0,0,680
66.60001,5.2,0,11.9,3.2,0,9.900001,0,0,3.2,0,0,0,0,0,0,0,0,675
73,0,0,15,0,0,10,0,0,2,0,0,0,0,0,0,0,0,693
0,0,0,0,0,0,0,0,27.65467,0,0,0,0,0,0,0,0,72.34533,474
0,0,0,0,0,0,0,0,41.20443,0,0,0,0,0,0,0,0,58.79556,434
0,0,0,0,0,0,0,0,51.57069,0,0,0,0,0,0,0,0,48.42932,442
0,0,0,0,0,0,0,0,63.23755,0,0,0,0,0,0,0,0,36.76245,489
45.1,0,24.4,0,22.1,0,0,0,0,0,0,0,0,0,0,0,8.4,0,184
0,0,0,16.72161,11.70487,0,0,0,0,0,0,1.029935,0,0,0,0,0,70.54358,391
0,0,0,16.58433,10.3868,0,0,0,0,0,0,3.06444,0,0,0,0,0,69.96443,421
0,0,0,16.44928,9.090195,0,0,0,0,0,0,5.06581,0,0,0,0,0,69.39471,428
0,0,33.72277,0,0,0,0,0,0,0,63.06637,0,0,0,0,0,0,0,300
0,0,12.83241,0,0,0,0,0,0,0,82.28031,0,0,0,0,0,0,0,220
47.99258,24.4326,0,17.91682,0,0,9.657992,0,0,0,0,0,0,0,0,0,0,0,753
46.19465,33.59613,0,4.39939,0,0,15.80982,0,0,0,0,0,0,0,0,0,0,0,778
42.83981,32.31018,0,8.885091,0,0,15.96491,0,0,0,0,0,0,0,0,0,0,0,769
39.65926,37.38922,0,8.225435,0,0,8.867777,0,0,0,0,0,0,0,5.858313,0,0,0,775
41.04861,26.91343,0,14.80204,0,0,12.51605,0,0,0,0,0,0,0,0,0,0,0,769
45.51606,35.4014,0,0,0,0,19.08254,0,0,0,0,0,0,0,0,0,0,0,771
39.04686,36.81188,0,0,0,0,12.80524,0,0,0,0,0,0,0,8.074993,0,0,0,769
0,0,0,13.93991,19.90062,0,0,0,0,0,0,0,0,0,0,0,0,66.15946,339
0,0,0,13.927,19.56151,0,0,0,0,0,0,0,0,0,0.413295,0,0,66.09819,346
0,0,0,13.91411,19.22303,0,0,0,0,0,0,0,0,0,0.825825,0,0,66.03703,350
0,0,0,13.90125,18.88517,0,0,0,0,0,0,0,0,0,1.237592,0,0,65.97598,356
0,0,0,13.8756,18.21133,0,0,0,0,0,0,0,0,0,2.058847,0,0,65.85423,375
41.4875,0,0,0,25.78041,0,0,0,0,0,0,0,0,0,32.7321,0,0,0,528
42.41803,0,0,0,0,0,0,0,0,25.79113,0,0,0,0,31.79084,0,0,0,579
58.82353,8.973081,20.93719,0,0,2.492522,0,0,0,8.474576,0,0,0,0,0,0,0,0,487
58.24285,8.884501,20.7305,0,0,2.467917,0,0,0,8.390919,0,0,0,0,0,0,0,0,489
38.24765,17.02341,0,16.40328,3.40068,0,9.411882,0,0,1.540308,0,0,0,0,0.660132,0,13.31266,0,680
43.43303,17.6753,0,12.68381,3.150945,0,7.03211,0,0,1.60048,0,0,0,0,0.690207,0,13.73412,0,675
36.24363,16.11161,0,18.61186,3.50035,0,10.86108,0,0,1.460146,0,0,0,0,0.630063,0,12.58126,0,690
0,0,8.98,0,0,0,0,0,7.05,0,83.97,0,0,0,0,0,0,0,312
1,0,8.8,0,0,0,0,0,6.9,0,82.3,0,0,0,1,0,0,0,330
1,0,8.57,0,0,0,0,0,4.32,0,80.16,0,0,0,1,0,0,0,314
80.09,0,0,0,0,19.91,0,0,0,0,0,0,0,0,0,0,0,0,450
78.51961,0,0,0,0,19.51961,0,0,0,0,0,0,0,0,0,0,0,1.960784,450
77.75728,0,0,0,0,19.3301,0,0,0,0,0,0,0,0,0,0,0,2.912621,450
77.00961,0,0,0,0,19.14423,0,0,0,0,0,0,0,0,0,0,0,3.846154,450
76.27619,0,0,0,0,18.96191,0,0,0,0,0,0,0,0,0,0,0,4.761905,450
75.5566,0,0,0,0,18.78302,0,0,0,0,0,0,0,0,0,0,0,5.660378,450
74.85047,0,0,0,0,18.60748,0,0,0,0,0,0,0,0,0,0,0,6.542057,450
37.39051,0,43.32471,0,19.28477,0,0,0,0,0,0,0,0,0,0,0,0,0,523
0,0,0,9.694358,2.678646,0,1.741902,0,0,0,0,0,0,0,0,0,0,85.88509,420
55.49759,20.6862,0,0,0,0,23.81621,0,0,0,0,0,0,0,0,0,0,0,804
62.22489,17.56702,0,0,0,0,20.20808,0,0,0,0,0,0,0,0,0,0,0,816
60.59454,20.97888,0,0,0,0,18.42658,0,0,0,0,0,0,0,0,0,0,0,794
48.58195,30.30152,0,0,0,0,21.11653,0,0,0,0,0,0,0,0,0,0,0,807
60.31746,0.030139,0,0,0,0,39.6524,0,0,0,0,0,0,0,0,0,0,0,783
53.51122,0,0,0,0,0,0,0,0,0,0,46.48878,0,0,0,0,0,0,762
72.21664,1.003009,0,12.03611,14.04213,0,0.100301,0,0,0,0,0,0,0,0,0,0.05015,0,550
96,0,0,0,0,0,0,0,0,0,0,0,0,0,4,0,0,0,1027
90.5,0,0,0,0,0,0,0,0,0,0,0,0,0,9.5,0,0,0,988
89.7,0,0,0,0,0,0,0,0,0,0,0,0,0,10.3,0,0,0,1003
88.9,0,0,0,0,0,0,0,0,0,0,0,0,0,11.1,0,0,0,953
88.6,0,0,0,0,0,0,0,0,0,0,0,0,0,11.4,0,0,0,984
86.5,0,0,0,0,0,0,0,0,0,0,0,0,0,13.5,0,0,0,958
83.4,0,0,0,0,0,0,0,0,0,0,0,0,0,16.6,0,0,0,953
81.21878,0,0,0,0,0,0,0,0,0,0,0,0,0,18.78122,0,0,0,948
78.3,0,0,0,0,0,0,0,0,0,0,0,0,0,21.7,0,0,0,998
0,20.70289,0,0,25.16922,0,0,0,0,0,0,0,0,0,0,0,0,54.12789,409
0,19.98226,0,0,22.97675,0,0,0,0,0,0,0,0,0,0,0,4.008393,53.03259,439
0,20.54074,0,0,21.77661,0,0,0,0,0,0,0,0,0,0,0,5.641359,52.04129,442
0,20.50349,0,0,20.90823,0,0,0,0,0,0,0,0,0,0,0,7.502957,51.08532,449
0,15.07361,0,0,18.32551,0,0,0,0,0,0,0,0,0,0,0,14.39533,52.20555,453
0,14.3561,4.781859,0,17.44746,0,0,0,0,0,0,0,0,0,0,0,13.70686,49.70772,470
73.99795,0,0,0,0,16.56045,0,9.441601,0,0,0,0,0,0,0,0,0,0,460
68.77034,0,0,0,0,13.68047,0,17.54919,0,0,0,0,0,0,0,0,0,0,470
56.7442,0,0,0,0,7.055071,0,36.20073,0,0,0,0,0,0,0,0,0,0,500
46.01508,0,0,0,0,1.144221,0,52.8407,0,0,0,0,0,0,0,0,0,0,605
45.10791,24.98403,0,0,0,0,29.90806,0,0,0,0,0,0,0,0,0,0,0,770
40,0,0,0,4,0,0,0,5,1,50,0,0,0,0,0,0,0,448
34.34343,0,0,0,4.040404,0,0,0,5.050505,1.010101,55.55556,0,0,0,0,0,0,0,424
30,0,0,0,4,0,0,0,5,1,60,0,0,0,0,0,0,0,414
35.64357,0,0,0,4.950495,0,0,0,4.950495,2.970297,51.48515,0,0,0,0,0,0,0,418
35.64357,0,0,0,4.950496,0,0,0,4.950496,3.960396,50.49505,0,0,0,0,0,0,0,412
39,0,0,0,5,1,0,0,2,8,44,0,0,0,0,0,0,0,398
49.4,24.4,1,0,0,0,20.2,0,0,0,0,0,0,0,5,0,0,0,753
48.43137,23.92157,0.980392,0,0,0,19.80392,0,0,0,0,0,0,0,4.901961,0,0,0,745
47.04763,23.2381,0.952381,0,0,0,19.2381,0,0,0,0,0,0,0,4.761906,0,0,0,735
54.7,4,0,0,13,0,0,0,0,14,0,0,0,0,14,0,0,0,525
58.7,5,0,0,9,0,0,0,0,10,0,0,0,0,17,0,0,0,582
54.7,7,0,0,11,0,0,0,0,12,0,0,0,0,15,0,0,0,557
0,0,7.943325,9.597237,17.67874,0,0,0,0,0,0,0,0,0,0,0,0,64.7807,409
0,0,7.890198,3.177682,24.58469,0,0,0,0,0,0,0,0,0,0,0,0,64.34743,365
0,0,7.8639,0,28.00315,0,0,0,0,0,0,0,0,0,0,0,0,64.13296,354
0,0,0,0,0,0,0,0,4.610868,0,63.2234,0,0,0,0,0,0,32.16573,341
46.15441,0,0,53.84558,0,0,0,0,0,0,0,0,0,0,0,0,0,0,809
46.15441,0,0,53.84558,0,0,0,0,0,0,0,0,0,0,0,0,0,0,801
0,0,72.38336,0,27.61664,0,0,0,0,0,0,0,0,0,0,0,0,0,441
0,4.46368,71.1164,0,24.41992,0,0,0,0,0,0,0,0,0,0,0,0,0,416
0,8.773788,69.89302,0,21.33319,0,0,0,0,0,0,0,0,0,0,0,0,0,401
0,16.96393,67.56834,0,15.46773,0,0,0,0,0,0,0,0,0,0,0,0,0,356
0,19.57424,66.82743,0,13.59833,0,0,0,0,0,0,0,0,0,0,0,0,0,358
0,20.85804,66.46304,0,12.67892,0,0,0,0,0,0,0,0,0,0,0,0,0,355
0,22.12792,66.10259,0,11.76948,0,0,0,0,0,0,0,0,0,0,0,0,0,358
0,23.3841,65.74605,0,10.86986,0,0,0,0,0,0,0,0,0,0,0,0,0,360
0,25.85624,65.04436,0,9.099408,0,0,0,0,0,0,0,0,0,0,0,0,0,387
57.00597,26.10376,0,16.89027,0,0,0,0,0,0,0,0,0,0,0,0,0,0,911
54.07853,24.76325,0,16.0229,0,0,0,0,0,0,0,0,0,0,5.135318,0,0,0,893
46.15441,0,0,53.84558,0,0,0,0,0,0,0,0,0,0,0,0,0,0,809
0,0,0,0,0,0,0,41.36354,0,0,0,0,0,0,0,0,10.77022,47.86625,550
0,0,0,0,0,0,0,20.50569,0,0,0,0,0,0,0,0,32.03557,47.45873,575
0,0,0,0,0,0,0,10.20939,0,0,0,0,0,0,0,0,42.53304,47.25756,540
0,0,0,0,0,6.665245,0,0,0,0,0,0,93.33475,0,0,0,0,0,525
0,0,0,0,0,6.739598,0,0,0,0,0,0,89.65715,0,3.603252,0,0,0,529
0,0,0,0,0,6.777401,0,0,0,0,0,0,87.78741,0,5.435194,0,0,0,530
0,0,0,0,0,6.81563,0,0,0,0,0,0,85.89657,0,7.287803,0,0,0,531
0,0,0,0,0,6.854292,0,0,0,0,0,0,83.98428,0,9.161429,0,0,0,532
0,0,0,0,0,6.893396,0,0,0,0,0,0,82.05017,0,11.05643,0,0,0,539
0,0,0,0,0,6.972958,0,0,0,0,0,0,78.11498,0,14.91206,0,0,0,541
0,0,0,0,0,7.054378,0,0,0,0,0,0,74.0879,0,18.85773,0,0,0,547
79.8,2.3,12.3,0,4.8,0,0,0,0,0.8,0,0,0,0,0,0,0,0,537
0,0,82.33144,0,0,17.66857,0,0,0,0,0,0,0,0,0,0,0,0,462
74.12034,0,0,9.348297,16.53137,0,0,0,0,0,0,0,0,0,0,0,0,0,543
0,0,26,0,0,0,0,63,0,0,0,0,0,0,11,0,0,0,560
23.71592,0,0,0,0,0,0,60.51957,0,0,0,0,0,0,15.76451,0,0,0,721
24.68453,0,0,0,0,0,0,50.39307,0,0,0,8.514027,0,0,16.40837,0,0,0,726
25.688,0,0,4.794983,0,0,0,52.44163,0,0,0,0,0,0,17.0754,0,0,0,730
25.73564,0,0,0,0,0,0,39.40416,0,0,0,17.75313,0,0,17.10706,0,0,0,735
26.82827,0,0,5.00783,0,0,0,41.07711,0,0,0,9.25343,0,0,17.83336,0,0,0,739
28.15971,0,0,9.461445,0,0,0,38.80412,0,0,0,4.85633,0,0,18.7184,0,0,0,743
26.88024,0,0,0,0,0,0,27.43779,0,0,0,27.81407,0,0,17.86791,0,0,0,744
27.46438,0,0,2.563284,0,0,0,28.03405,0,0,0,23.68209,0,0,18.2562,0,0,0,744
29.37977,0,0,10.9682,0,0,0,29.98916,0,0,0,10.13348,0,0,19.5294,0,0,0,746
30.81235,0,0,17.25452,0,0,0,31.45146,0,0,0,0,0,0,20.48167,0,0,0,746
28.59421,0,0,6.404956,0,0,0,26.26857,0,0,0,19.72505,0,0,19.00722,0,0,0,748
29.17784,0,0,2.723203,0,0,0,26.06016,0,0,0,22.64361,0,0,19.39517,0,0,0,745
28.10291,0,0,2.622878,0,0,0,21.51436,0,0,0,29.07921,0,0,18.68064,0,0,0,752
28.41888,0,0,3.978552,0,0,0,21.75625,0,0,0,26.95564,0,0,18.89067,0,0,0,749
28.74203,0,0,5.365057,0,0,0,22.00365,0,0,0,24.78378,0,0,19.10548,0,0,0,750
29.07262,0,0,6.783457,0,0,0,22.25673,0,0,0,22.56196,0,0,19.32523,0,0,0,748
29.4109,0,0,8.234865,0,0,0,22.51571,0,0,0,20.28843,0,0,19.5501,0,0,0,749
29.08786,0,0,5.429609,0,0,0,18.557,0,0,0,27.59018,0,0,19.33536,0,0,0,750
29.42649,0,0,6.866025,0,0,0,18.77303,0,0,0,25.37398,0,0,19.56046,0,0,0,751
28.8914,0,0,4.31435,0,0,0,17.6944,0,0,0,29.89509,0,0,19.20477,0,0,0,752
28.1314,0,0,0,0,0,0,14.35745,0,0,0,38.81158,0,0,18.69958,0,0,0,753
29.4421,0,0,5.495734,0,0,0,15.02639,0,0,0,30.46493,0,0,19.57084,0,0,0,754
30.14435,0,0,8.440227,0,0,0,15.3848,0,0,0,25.99298,0,0,20.03764,0,0,0,752
32.46759,0,0,18.18144,0,0,0,16.57051,0,0,0,11.19851,0,0,21.58195,0,0,0,750
34.22614,0,0,25.55493,0,0,0,17.46803,0,0,0,0,0,0,22.75089,0,0,0,752
29.04232,0,0,3.252666,0,0,0,13.34012,0,0,0,35.0598,0,0,19.30509,0,0,0,754
29.19483,0,0,2.179831,0,0,0,8.940116,0,0,0,40.27875,0,0,19.40647,0,0,0,757
29.34895,0,0,1.095669,0,0,0,4.493656,0,0,0,45.55281,0,0,19.50891,0,0,0,762
29.50471,0,0,0,0,0,0,0,0,0,0,50.88284,0,0,19.61245,0,0,0,765
30.9498,0,0,5.777164,0,0,0,0,0,0,0,42.7,0,0,20.57303,0,0,0,757
32.54374,0,0,12.14938,0,0,0,0,0,0,0,33.67431,0,0,21.63256,0,0,0,755
34.31077,0,0,19.21359,0,0,0,0,0,0,0,23.66849,0,0,22.80715,0,0,0,754
36.28071,0,0,27.08898,0,0,0,0,0,0,0,12.5137,0,0,24.11661,0,0,0,754
38.49063,0,0,35.92377,0,0,0,0,0,0,0,0,0,0,25.5856,0,0,0,754
0,0,28.3404,0,0,0,0,46.81111,24.84848,0,0,0,0,0,0,0,0,0,505
0,0,32.07504,0,0,0,0,47.09314,20.83182,0,0,0,0,0,0,0,0,0,520
0,0,39.68096,0,0,0,0,47.6675,12.65154,0,0,0,0,0,0,0,0,0,555
0,0,43.55392,0,0,0,0,47.95997,8.486108,0,0,0,0,0,0,0,0,0,562
0,0,38.72427,0,0,0,0,34.1134,27.16233,0,0,0,0,0,0,0,0,0,536
0,0,37.23441,0,0,0,0,41.00116,21.76442,0,0,0,0,0,0,0,0,0,542
0,0,35.85495,0,0,0,0,47.37858,16.76647,0,0,0,0,0,0,0,0,0,536
0,0,34.57404,0,0,0,0,53.30033,12.12562,0,0,0,0,0,0,0,0,0,536
45.63731,13.55291,0,0,0,0,15.05159,0,25.7582,0,0,0,0,0,0,0,0,0,585
40.52137,14.98547,0,0,0,0,18.46057,0,26.03259,0,0,0,0,0,0,0,0,0,430
45.07125,9.527205,0,0,0,0,18.76414,0,26.6374,0,0,0,0,0,0,0,0,0,605
49.79479,11.5008,0,0,0,0,12.98905,0,25.71535,0,0,0,0,0,0,0,0,0,500
37.87101,24.96358,0,0,0,0,12.86435,0,24.30107,0,0,0,0,0,0,0,0,0,585
54.16658,15.31985,0,0,0,0,6.055801,0,24.45778,0,0,0,0,0,0,0,0,0,640
0,0,0,0,0,0,0,0,0,39.88981,0,0,0,0,0,0,0,60.11019,228
0.846647,5.746939,0,0,0,0,0,0,0,28.10782,0,0,0,0,0,0,0,65.29859,318
2.093736,8.544141,0,0,0,0,0,0,0,22.35168,0,0,0,0,0,0,0,67.01044,442
0,10.19536,0,0,0,0,0,0,0,18.83777,0,0,0,0,0,0,0,70.96687,494
1.651371,13.35227,0,0,0,0,0,0,0,14.31512,0,0,0,0,0,0,0,70.68123,535
0,0,0,0,0,0,22.11503,0,0,0,0,0,0,0,0,0,0,77.88497,565
1.163506,7.897745,0,0,0,0,15.85601,0,0,0,0,0,0,0,0,0,0,75.08274,608
1.784919,12.02117,0,0,0,0,9.765635,0,0,0,0,0,0,0,0,0,0,76.42828,652
0,11.42689,0,0,0,0,9.033897,0,0,0,0,0,0,0,0,0,0,79.53921,675
2.103161,15.88206,0,0,0,0,5.99588,0,0,0,0,0,0,0,0,0,0,76.01889,708
0,0,0,0,0,0,0,51.92736,0,0,0,0,0,0,0,0,0,48.07264,483
1.081663,9.330712,0,0,0,0,0,33.58299,0,0,0,0,0,0,0,0,0,56.00463,548
0,9.117229,0,0,0,0,0,27.42044,0,0,0,0,0,0,0,0,0,63.46233,565
1.654538,11.93274,0,0,0,0,0,23.22178,0,0,0,0,0,0,0,0,0,63.19094,585
1.429469,15.25885,0,0,0,0,0,11.41407,0,0,0,0,0,0,0,0,0,71.89761,671
0,0,0,0,0,0,0,51.92736,0,0,0,0,0,0,0,0,0,48.07264,467
0,0,35.03281,0,0,0,0,49.69473,0,0,0,0,15.27245,0,0,0,0,0,600
5.270135,0,34.62415,0,0,0,0,11.16235,0,0,48.94336,0,0,0,0,0,0,0,495
59,0,2,0,2,0,0,20,2,15,0,0,0,0,0,0,0,0,486
55.7,5,0,0,5,0,0,25,0,8.7,0,0,0,0,0,0,0,0,503
61.4,3,0,0,5,0,0,20,0,10,0,0,0,0,0,0,0,0,500
51.4,3,0,0,5,0,0,30,0,10,0,0,0,0,0,0,0,0,501
55.9,5,0,0,5,0,0,0,18.5,15,0,0,0,0,0,0,0,0,550
52,4,0,0,6.4,0,0,30,0,7,0,0,0,0,0,0,0,0,517
57,4,0,0,6.4,0,0,25,0,7,0,0,0,0,0,0,0,0,571
56.8,5,0,0,5,0,0,25,2.6,5,0,0,0,0,0,0,0,0,559
51.8,5,0,0,5,0,0,30,2.6,5,0,0,0,0,0,0,0,0,541
53.8,3,0,0,10,0,0,0,2.6,10,0,20,0,0,0,0,0,0,492
50.8,3,0,0,10,0,0,0,2.6,8,0,25,0,0,0,0,0,0,517
50,3,0,0,8,0,0,0,2.4,7,0,29,0,0,0,0,0,0,538
55.4,5,0,0,5,0,0,14,12,8,0,0,0,0,0,0,0,0,547
51.4,5,0,0,5,0,0,6,24,8,0,0,0,0,0,0,0,0,553
51.4,4,0,0,4,0,0,29,4,7,0,0,0,0,0,0,0,0,538
55.4,5,0,0,5,0,0,0,12,8,0,14,0,0,0,0,0,0,559
55.4,5,0,0,5,0,0,0,18,8,0,8,0,0,0,0,0,0,570
55.4,5,0,0,5,0,0,8,10,8,0,8,0,0,0,0,0,0,554
55.4,5,0,0,5,0,0,11,4,8,0,11,0,0,0,0,0,0,532
51.6,5.1,0,0,5,0,0,30,2.6,5.1,0,0,0,0,0,0,0,0,546
50.7,5.1,0,0,5,0,0,30,2.6,5.1,0,0,0,0,0.9,0,0,0,555
49.8,5.1,0,0,5,0,0,30,2.6,5.1,0,0,0,0,1.8,0,0,0,562
48.94895,5.005005,0,0,5.005005,0,0,30.03003,2.602603,5.105105,0,0,0,0,2.702703,0,0,0,566
45.3,5,0,0,5,0,0,30,2.6,5,0,0,0,0,6.5,0,0,0,586
45.3,5,0,0,5,0,0,26,2.6,5,0,0,0,0,10.5,0,0,0,617
62.93979,2.114215,0,5.770887,4.302912,0,4.147699,0.777161,0,6.539594,0,7.161987,0,6.245755,0,0,0,0,639
62.97644,2.115446,0,5.774247,4.305418,0,4.150114,2.120763,0,6.543402,0,5.764775,0,6.249392,0,0,0,0,636
62.54167,2.100841,0,5.734384,4.275694,0,4.121462,4.235645,0,6.498229,0,4.285825,0,6.206248,0,0,0,0,626
62.32888,2.093693,0,5.714873,4.261147,0,4.10744,5.270712,0,6.476119,0,3.561996,0,6.185132,0,0,0,0,625
61.69451,2.072384,0,5.656708,4.217778,0,4.065635,8.356542,0,6.410206,0,1.404057,0,6.12218,0,0,0,0,623
0,0,0,0,0,2.218406,2.992213,0,0,0,0,0,0,0,0,94.78938,0,0,295
0,0,0,0,4.494244,0,2.92257,0,0,0,0,0,0,0,0,92.58318,0,0,301
0,0,0,0,0,0,2.855854,0,0,6.674457,0,0,0,0,0,90.46969,0,0,290
0,0,0,0,7.316795,0,4.758052,0,0,0,0,0,0,0,0,87.92516,0,0,297
0,0,0,0,0,2.046674,0,10.50182,0,0,0,0,0,0,0,87.45151,0,0,285
0,0,0,0,4.153818,0,0,10.27591,0,0,0,0,0,0,0,85.57027,0,0,280
0,0,0,0,0,0,0,10.05872,0,6.179572,0,0,0,0,0,83.7617,0,0,275
0,0,0,0,0,3.219971,0,16.5222,0,0,0,0,0,0,0,80.25783,0,0,280
0,0,0,0,0,2.152744,0,0,5.863531,0,0,0,0,0,0,91.98373,0,0,275
0,0,0,0,4.364226,0,0,0,5.731007,0,0,0,0,0,0,89.90477,0,0,281
0,0,0,0,0,3.490552,0,0,9.507383,0,0,0,0,0,0,87.00207,0,0,268
0,0,0,0,0,0,0,0,8.843022,10.23447,0,0,0,0,0,80.92251,0,0,258
80.32446,0,0,0,0,19.67555,0,0,0,0,0,0,0,0,0,0,0,0,462
77.00207,5.850907,0,0,0,17.14702,0,0,0,0,0,0,0,0,0,0,0,0,466
73.94361,11.23703,0,0,0,14.81936,0,0,0,0,0,0,0,0,0,0,0,0,484
71.11883,16.21163,0,0,0,12.66954,0,0,0,0,0,0,0,0,0,0,0,0,530
68.50193,20.82014,0,0,0,10.67793,0,0,0,0,0,0,0,0,0,0,0,0,557
66.07078,25.10153,0,0,0,8.82769,0,0,0,0,0,0,0,0,0,0,0,0,605
64.91879,27.13026,0,0,0,7.950958,0,0,0,0,0,0,0,0,0,0,0,0,680
63.80628,29.08945,0,0,0,7.104276,0,0,0,0,0,0,0,0,0,0,0,0,773
63.08555,30.35869,0,0,0,6.55576,0,0,0,0,0,0,0,0,0,0,0,0,779
62.38092,31.59958,0,0,0,6.019497,0,0,0,0,0,0,0,0,0,0,0,0,782
0,0,40.07368,0,0,0,0,50.0013,0,0,0,0,0,9.925016,0,0,0,0,570
0,0,35.83851,0,0,0,0,61.38852,0,0,0,0,0,2.772967,0,0,0,0,540
0,0,40,0,0,0,0,60,0,0,0,0,0,0,0,0,0,0,550
0,0,75.38747,0,14.91405,0,9.698484,0,0,0,0,0,0,0,0,0,0,0,483
0,0,73.56915,0,14.55433,0,7.09842,0,4.778106,0,0,0,0,0,0,0,0,0,475
0,0,71.83648,0,14.21155,0,4.620827,0,9.331148,0,0,0,0,0,0,0,0,0,466
0,0,70.18354,0,13.88454,0,2.257252,0,13.67466,0,0,0,0,0,0,0,0,0,457
0,0,68.60497,0,13.57225,0,0,0,17.82279,0,0,0,0,0,0,0,0,0,450
0,0,72.63078,13.00052,14.36869,0,0,0,0,0,0,0,0,0,0,0,0,0,501
0,0,65.42033,0,12.94223,0,0,0,0,0,0,21.63745,0,0,0,0,0,0,496
0,0,61.57638,0,12.18177,0,0,0,0,0,10.96729,15.27456,0,0,0,0,0,0,470
0,0,58.15908,0,11.50572,0,0,0,0,0,20.71728,9.617911,0,0,0,0,0,0,448
0,0,55.10114,0,10.90076,0,0,0,0,0,29.44199,4.556107,0,0,0,0,0,0,431
0,0,59.26847,0,11.72519,0,0,29.00634,0,0,0,0,0,0,0,0,0,0,483
0,1.805697,49.31792,0,0,0,0,48.87638,0,0,0,0,0,0,0,0,0,0,565
0,0,48.81824,0,0,0,0,48.38117,0,0,0,0,0,0,2.800583,0,0,0,559
0,0,48.08748,0,0,0,0,47.65695,0,0,0,0,0,4.255571,0,0,0,0,568
0,0,48.62965,0,0,0,0,48.19427,0,0,0,0,0,0,0,0,0,0,542
0,0,47.7459,0,0,0,0,47.31842,0,0,0,0,0,0,0,0,0,0,552
10.87956,0,0,0,0,0,0,0,0,0,89.12044,0,0,0,0,0,0,0,320
60.98167,0,0,0,25.41972,0,0,0,0,0,13.59861,0,0,0,0,0,0,0,432
35.2,0,0,0,4.3,0,0,0,0,0,50.4,0,0,0,10.1,0,0,0,468
40,0,0,0,10,0,0,0,0,0,25,0,0,0,20,0,0,0,520
55,0,0,0,15,0,0,0,0,0,0,0,0,0,30,0,0,0,590
0,5,0,0,0,0,0,50,0,0,0,0,0,0,0,0,0,45,540
72.01,0,0,10.53,0,13.02,0,0,0,0,0,0,0,0,0,0,0,0,510
74.32352,0,0,0,0,13.36053,7.75965,0,0,0,0,0,0,0,0,0,0,0,500
72.73545,0,0,7.088582,0,13.14737,2.54949,0,0,0,0,0,0,0,0,0,0,0,490
0,40.62034,0,0,0,59.37966,0,0,0,0,0,0,0,0,0,0,0,0,300
37.2,29.3,0,28.2,0.9,0,0,0,0,0,0,0,0,0,0,0,0,0,493
0,0,21.50633,34.64567,0,0,0,0,0,0,0,0,0,0,0,0,0,43.84799,605
0,0,16.62359,0,0,0,0,0,0,0,0,49.48354,0,0,0,0,0,33.89286,600
0,0,13.43455,0,0,0,0,59.17454,0,0,0,0,0,0,0,0,0,27.39091,585
0,0,13.43455,0,0,0,0,59.17454,0,0,0,0,0,0,0,0,0,27.39091,580
0,0,13.43455,0,0,0,0,59.17454,0,0,0,0,0,0,0,0,0,27.39091,560
70.79079,0,0,0,29.20921,0,0,0,0,0,0,0,0,0,0,0,0,0,468
61.76958,0,0,0,38.23042,0,0,0,0,0,0,0,0,0,0,0,0,0,448
44.68596,0,0,0,55.31404,0,0,0,0,0,0,0,0,0,0,0,0,0,421
40.91408,0,0,0,59.08591,0,0,0,0,0,0,0,0,0,0,0,0,0,391
37.7294,0,0,0,62.2706,0,0,0,0,0,0,0,0,0,0,0,0,0,353
35.0047,0,0,0,64.9953,0,0,0,0,0,0,0,0,0,0,0,0,0,346
32.64703,0,0,0,67.35297,0,0,0,0,0,0,0,0,0,0,0,0,0,326
30.58691,0,0,0,69.41309,0,0,0,0,0,0,0,0,0,0,0,0,0,306
28.77136,0,0,0,71.22865,0,0,0,0,0,0,0,0,0,0,0,0,0,291
0,2.956303,0,0,0,0,0,0,0,0,51.7722,0,0,0,0,0,0,45.2715,388
0,6.12802,0,0,0,0,0,0,0,0,46.95111,0,0,0,0,0,0,46.92087,468
0,7.802152,0,0,0,0,0,0,0,0,44.40638,0,0,0,0,0,0,47.79146,403
0,9.539584,0,0,0,0,0,0,0,0,41.76545,0,0,0,0,0,0,48.69497,440
0,0,0,0,0,0,0,0,0,0,58.72348,0,0,0,0,0,0,41.27652,349
0,1.435997,0,0,0,0,0,0,0,0,56.5827,0,0,0,0,0,0,41.98131,375
0,2.921885,0,0,0,0,0,0,0,0,54.36753,0,0,0,0,0,0,42.71059,401
0,6.054106,0,0,0,0,0,0,0,0,49.698,0,0,0,0,0,0,44.24789,468
0,0,0,0,0,0,0,0,0,0,61.12642,0,0,0,0,0,0,38.87358,331
0,1.41975,0,0,0,0,0,0,0,0,59.05042,0,0,0,0,0,0,39.52983,374
0,2.888258,0,0,0,0,0,0,0,0,56.90312,0,0,0,0,0,0,40.20862,389
0,1.403866,0,0,0,0,0,0,0,0,61.46293,0,0,0,0,0,0,37.1332,370
0,2.855396,0,0,0,0,0,0,0,0,59.38102,0,0,0,0,0,0,37.76358,373
0,0,0,0,0,0,0,0,0,0,65.77538,0,0,0,0,0,0,34.22463,349
0,1.388334,0,0,0,0,0,0,0,0,63.82205,0,0,0,0,0,0,34.78961,368
