Repository: liubin06/DeepGlassNet

# DeepGlassNet: Self-Supervised Learning for Multi-Component Glass Composition Screening

## 1. Introduction
We present a novel self-supervised learning framework for screening multi-component glass compositions within predefined glass transition temperature (Tg) intervals. The composition screening task is formalized as a classification problem, where we introduce an innovative data augmentation strategy based on asymptotic theory to enhance training dataset robustness and improve model resilience to noise. A specialized feature extraction backbone architecture named DeepGlassNet is designed to capture complex interactions among different glass components in multi-component systems.

File: data/train_tg.csv (part 17 of 46)
SiO2,Al2O3,B2O3,CaO,Na2O,Li2O,MgO,BaO,ZnO,K2O,PbO,SrO,GeO2,ZrO2,TiO2,TeO2,FemOn,P2O5,Tg
0,2.823274,0,0,0,0,0,0,0,0,61.80317,0,0,0,0,0,0,35.37356,415
0,0.482048,0,0,0,0,0,41.73294,0,0,0,0,0,0,0,0,11.00122,46.78379,550
0,0.548612,0,0,0,0,0,31.14326,0,0,0,0,0,0,0,0,21.91059,46.39754,602
0,0.614696,0,0,0,0,0,20.64408,0,0,0,0,0,0,0,0,32.62617,46.11506,590
0,0.475946,0,0,0,0,0,10.42897,0,0,0,0,0,0,0,0,42.80888,46.28621,540
0,0,0,0,0,0,0,0,0,0,12.67127,0,0,0,0,87.32873,0,0,335
0,0,0,0,0,0,0,0,0,0,18.54444,0,0,0,0,81.45556,0,0,305
0,0,0,0,0,0,0,0,0,0,30.86703,0,0,0,0,69.13297,0,0,280
0,0,0,0,0,0,0,0,0,0,36.46751,0,0,0,0,63.53249,0,0,285
54.83772,0,0,32.89868,0,0,0,0,0,0,0,0,0,11.97294,0,0,0,0,772
54.20638,0,0,32.5269,0,0,0,0,0,0,0,0,0,11.82432,0,0,0,0,770
53.4436,0,0,32.06921,0,0,0,0,0,0,0,0,0,11.65751,0,0,0,0,754
64.7,12.1,5.6,4.2,3.4,0,2.5,5.900001,0,0.2,0,1.4,0,0,0,0,0,0,635
61.6,12.35,7,3.4,1.65,0,4,7.4,0,1,0,0.5,0,1.1,0,0,0,0,649
59.35,12.6,6.7,4,2.15,0,3.9,7.95,0,0.9,0,0.9,0,1.55,0,0,0,0,643
59.55,14.75,4.9,4.9,2.05,0,1.9,7.2,0,0,0,2.15,0,2.6,0,0,0,0,677
65,13.55,3,7.9,1.1,0,0.5,5.1,0,0.9,0,2.95,0,0,0,0,0,0,688
66.1,12.3,3.1,7.5,2.6,0,1,5,0,0,0,2.3,0,0.1,0,0,0,0,663
60,14.5,5.65,4.3,3,0,2.5,9.75,0,0,0,0.1,0,0,0,0,0,0,650
0,0,1.408034,0,0,0,13.04219,0,12.34545,0,0,0,0,0,0,0,0,73.20432,477
7.330489,0,0,0,0,0,22.12773,0,9.929783,0,0,0,0,0,0,0,0,60.61199,561
0,0,4.12049,0,0,0,23.85427,0,4.817053,0,0,0,0,0,0,0,0,67.20818,562
6.183301,0,0,0,0,0,18.89528,0,8.375818,0,0,0,0,0,0,0,0,66.5456,529
0,0,3.705237,0,0,0,15.01521,0,8.663205,0,0,0,0,0,0,0,0,67.9895,516
1.607691,0,1.862846,0,0,0,15.09809,0,13.06654,0,0,0,0,0,0,0,0,68.36483,499
1.620402,0,0,0,0,0,16.30442,0,13.16985,0,0,0,0,0,0,0,0,68.90533,505
3.372276,0,0,0,0,0,20.35903,0,4.56804,0,0,0,0,0,0,0,0,71.70065,535
0,0,3.524201,0,0,0,11.01721,0,16.47985,0,0,0,0,0,0,0,0,68.97874,482
2.871422,0,0,0,0,0,16.26521,0,3.88959,0,0,0,0,0,0,0,0,72.35745,527
2.879905,0,0,0,0,0,16.31326,0,8.235616,0,0,0,0,0,0,0,0,72.57123,508
0.618953,0,0,0,0,0,14.53172,0,11.73795,0,0,0,0,0,0,0,0,73.11138,481
0,0,1.352151,0,0,0,9.784808,0,15.8073,0,0,0,0,0,0,0,0,73.05574,448
0,0,1.331184,0,0,0,9.24776,0,14.78408,0,0,0,0,0,0,0,0,74.63699,431
0.585805,0,0,0,0,0,11.39575,0,11.90286,0,0,0,0,0,0,0,0,76.11559,462
0,0,1.376184,0,0,0,13.14551,0,4.022064,0,0,0,0,0,0,0,0,77.16003,508
1.135889,0,0,0,0,0,10.66732,0,7.693301,0,0,0,0,0,0,0,0,80.50349,499
3.379288,0,0,3.15393,0,0,15.86773,0,13.73262,0,0,0,0,0,0,0,0,63.86644,512
3.169956,0,0,5.917117,0,0,10.632,0,12.88194,0,0,0,0,0,0,0,0,67.39899,481
2.957489,0,0,0,0,0,7.935504,0,16.0247,0,0,10.20077,0,0,0,0,0,62.88153,478
1.266107,0,1.833812,2.954183,0,0,14.01348,0,8.146498,0,0,0,0,0,0,0,0,71.78593,488
2.785964,0,0,0,0,0,13.70466,0,7.966973,0,0,5.338423,0,0,0,0,0,70.20398,497
0,0,3.213909,0,0,0,13.64433,0,7.931901,0,0,5.314922,0,0,0,0,0,69.89493,516
2.886313,0,0,0,0,0.637971,15.48906,0,8.253942,0,0,0,0,0,0,0,0,72.73271,462
0.615703,0,0,0,0,0,14.45543,0,8.340239,3.861029,0,0,0,0,0,0,0,72.72759,459
1.208737,0,0,0,0,0.300567,11.75686,0,13.91738,0,0,0,0,0,0,0,0,72.81645,444
1.495015,0,0,0,0,0,12.03423,0,3.645229,0,0,0,0,0,7.950163,0,0,74.87537,521
1.516191,0,0,0,0,0,14.2388,0,2.053812,0,0,0,0,0,1.209416,0,0,77.36868,493
1.147009,0,0,0,0,0.142609,8.655869,0,15.53723,0,0,0,0,0,0,0,0,74.51728,438
0,0,2.755308,0,0,1.182594,10.76691,0,8.052722,0,0,0,0,0,0,0,0,77.24247,444
0,2.13295,2.912799,0,0,0,15.17645,0,8.513008,0,0,0,0,0,0,0,0,71.26479,506
0,2.057607,1.404955,0,0,0,12.60699,0,12.31846,0,0,0,0,0,0,0,0,71.61199,492
0.602871,0.511528,0,0,0,0,10.51452,0,20.00772,0,0,0,0,0,0,0,0,68.36337,454
2.560555,0,0,0,0,0,3.626074,0,29.28951,0,0,0,0,0,0,0,0,64.52386,413
3.353799,0,0,0,0,5.003779,11.2486,0,9.086022,0,0,0,0,0,0,0,0,71.30781,406
58,12,0,0,25,0,0,1,0,3.5,0,0,0,0.5,0,0,0,0,485
56,11,0,3,23,0,0,4,0,2,0,0,0,1,0,0,0,0,502
51,13,0,0,24,0,1,10,0,0,0,0,0,1,0,0,0,0,498
54,13,0,1,22,1,0,3,0,2,0,0,0,2,2,0,0,0,503
55,12,0,5,18,0,0,9,0,0,0,0,0,1,0,0,0,0,544
60,16,0,0,22,0,0,2,0,0,0,0,0,0,0,0,0,0,531
55,9,0,0,22,0,3,7,0,4,0,0,0,0,0,0,0,0,487
62,12,0,0,20,0,0,6,0,0,0,0,0,0,0,0,0,0,518
50,12,0,0,26,0,3,6,0,3,0,0,0,0,0,0,0,0,478
72,2,0,8,13,0,4,0,0,1,0,0,0,0,0,0,0,0,559
52.29999,16.5,2.9,5.299999,0,0,2.799999,2.5,0,0,0,17,0,0.3,0,0,0,0,735
52.5,14,1.1,4,0,0,4,7,0,0,0,16,0,1.4,0,0,0,0,740
50.8,12.8,4,1,0,0,6,5,0,0,0,20,0,0.2,0,0,0,0,706
58.8,10.5,1,5,1,0,4.2,3,0,0,0,16,0,0.5,0,0,0,0,689
51,20,0.5,3.7,0,0,3.5,4,0,1,0,16,0,0.3,0,0,0,0,748
55.64451,4.473578,0,24.71977,0.090072,0,14.61169,0,0,0,0,0,0,0,0,0,0.010008,0,668
54.92986,4.416123,0,24.40229,0.088915,0,14.42403,0,0,0,0,0,0,0,0,0,0.009879,0,549
49.84924,17.28643,0,22.81407,0.120603,0,9.798994,0,0,0.050251,0,0,0,0,0,0,0.080402,0,735
49.32869,17.10592,0,22.57583,0.119344,0,9.696669,0,0,0.049726,0,0,0,0,0,0,0.079562,0,610
0,0,0,0,0,4.471412,0,0,0,0,0,0,0,0,0,95.52859,0,0,260
0,0,0,0,0,7.428036,0,0,0,0,0,0,0,0,0,92.57196,0,0,246
80.08571,0,0,0,0,19.9143,0,0,0,0,0,0,0,0,0,0,0,0,493
43.93813,0,0,0,0,0,0,56.06186,0,0,0,0,0,0,0,0,0,0,729
50.86335,0,0,31.64758,17.48907,0,0,0,0,0,0,0,0,0,0,0,0,0,610
54.83772,0,0,32.89868,0,0,0,0,0,0,0,0,0,11.97294,0,0,0,0,770
54.52839,0,0,32.71373,0,0,0,0,0,0,0,0,0,11.88914,0,0,0,0,768
54.20638,0,0,32.5269,0,0,0,0,0,0,0,0,0,11.82432,0,0,0,0,762
53.89598,0,0,32.33242,0,0,0,0,0,0,0,0,0,11.75992,0,0,0,0,765
53.4436,0,0,32.06921,0,0,0,0,0,0,0,0,0,11.65751,0,0,0,0,754
0,0,0,0,0,0,0,0,0,11.39756,0,0,88.60244,0,0,0,0,0,520
77.90957,0,0,0,0,0,0,22.09043,0,0,0,0,0,0,0,0,0,0,711
68.94995,0,0,0,0,0,0,31.05005,0,0,0,0,0,0,0,0,0,0,715
61.05142,0,0,0,0,0,0,38.94859,0,0,0,0,0,0,0,0,0,0,714
54.036,0,0,0,0,0,0,45.964,0,0,0,0,0,0,0,0,0,0,705
47.76343,0,0,0,0,0,0,52.23657,0,0,0,0,0,0,0,0,0,0,709
42.12166,0,0,0,0,0,0,57.87834,0,0,0,0,0,0,0,0,0,0,697
37.02008,0,0,0,0,0,0,62.97992,0,0,0,0,0,0,0,0,0,0,713
65.13651,0,0,0,0,1.619699,0,33.24378,0,0,0,0,0,0,0,0,0,0,574
58.35499,0,0,0,0,1.934758,0,39.71025,0,0,0,0,0,0,0,0,0,0,565
52.14989,0,0,0,0,2.223036,0,45.62707,0,0,0,0,0,0,0,0,0,0,574
46.45074,0,0,0,0,2.48781,0,51.06145,0,0,0,0,0,0,0,0,0,0,570
41.19806,0,0,0,0,2.731841,0,56.07011,0,0,0,0,0,0,0,0,0,0,563
78.7994,0,0,0,0,3.457842,0,17.74276,0,0,0,0,0,0,0,0,0,0,493
72.40356,0,0,0,0,4.501009,0,23.09542,0,0,0,0,0,0,0,0,0,0,501
66.30436,0,0,0,0,5.495798,0,28.19985,0,0,0,0,0,0,0,0,0,0,496
60.48159,0,0,0,0,6.445497,0,33.07291,0,0,0,0,0,0,0,0,0,0,499
54.9169,0,0,0,0,7.353103,0,37.72999,0,0,0,0,0,0,0,0,0,0,498
49.59351,0,0,0,0,8.221356,0,42.18514,0,0,0,0,0,0,0,0,0,0,494
90.83357,0,0,0,0,4.015446,0,5.15098,0,0,0,0,0,0,0,0,0,0,470
86.18639,0,0,0,0,6.051192,0,7.762417,0,0,0,0,0,0,0,0,0,0,472
81.49577,0,0,0,0,8.105969,0,10.39827,0,0,0,0,0,0,0,0,0,0,471
76.76108,0,0,0,0,10.18005,0,13.05887,0,0,0,0,0,0,0,0,0,0,469
71.98171,0,0,0,0,12.27369,0,15.74459,0,0,0,0,0,0,0,0,0,0,469
67.15704,0,0,0,0,14.38719,0,18.45577,0,0,0,0,0,0,0,0,0,0,467
62.2864,0,0,0,0,16.52083,0,21.19278,0,0,0,0,0,0,0,0,0,0,456
97.44926,0,0,0,0,2.550732,0,0,0,0,0,0,0,0,0,0,0,0,463
93.64901,0,0,0,0,6.350994,0,0,0,0,0,0,0,0,0,0,0,0,454
91.93178,0,0,0,0,8.068223,0,0,0,0,0,0,0,0,0,0,0,0,458
90.1576,0,0,0,0,9.842398,0,0,0,0,0,0,0,0,0,0,0,0,461
88.94176,0,0,0,0,11.05823,0,0,0,0,0,0,0,0,0,0,0,0,458
85.77985,0,0,0,0,14.22014,0,0,0,0,0,0,0,0,0,0,0,0,457
80.32446,0,0,0,0,19.67555,0,0,0,0,0,0,0,0,0,0,0,0,457
77.39462,0,0,0,0,22.60538,0,0,0,0,0,0,0,0,0,0,0,0,450
0,0,0,0,46.61782,0,0,0,0,0,0,0,0,0,0,0,0,53.38219,289
0,0,0,0,44.82805,1.137504,0,0,0,0,0,0,0,0,0,0,0,54.03444,270
0,0,0,0,42.99401,2.30315,0,0,0,0,0,0,0,0,0,0,0,54.70284,261
0,0,0,0,41.11403,3.497994,0,0,0,0,0,0,0,0,0,0,0,55.38798,254
0,0,0,0,39.18636,4.723149,0,0,0,0,0,0,0,0,0,0,0,56.0905,249
0,0,0,0,37.20915,5.979782,0,0,0,0,0,0,0,0,0,0,0,56.81107,248
0,0,0,0,35.18049,7.269121,0,0,0,0,0,0,0,0,0,0,0,57.55039,258
0,0,0,0,30.96053,9.951165,0,0,0,0,0,0,0,0,0,0,0,59.08831,285
0,0,0,0,28.76483,11.34667,0,0,0,0,0,0,0,0,0,0,0,59.88851,302
0,0,0,0,26.50883,12.78049,0,0,0,0,0,0,0,0,0,0,0,60.71067,334
0,0,90.99877,0,9.00123,0,0,0,0,0,0,0,0,0,0,0,0,0,361
0,0,91.85514,0,7.268751,0.876106,0,0,0,0,0,0,0,0,0,0,0,0,355
0,0,92.72779,0,5.503355,1.768858,0,0,0,0,0,0,0,0,0,0,0,0,355
0,0,93.61717,0,3.704093,2.678736,0,0,0,0,0,0,0,0,0,0,0,0,354
0,0,95.44812,0,0,4.551877,0,0,0,0,0,0,0,0,0,0,0,0,355
0,0,81.79552,0,18.20448,0,0,0,0,0,0,0,0,0,0,0,0,0,464
0,0,83.36745,0,14.84347,1.78909,0,0,0,0,0,0,0,0,0,0,0,0,450
0,0,85.00097,0,11.35074,3.648292,0,0,0,0,0,0,0,0,0,0,0,0,452
0,0,0,0,20.99491,0,0,0,0,0,18.90178,0,0,0,0,0,0,60.10331,292
0,0,0,0,6.176534,0,0,0,0,0,0,0,93.82346,0,0,0,0,0,528
0,0,0,0,7.803547,0,0,0,0,0,0,0,92.19645,0,0,0,0,0,533
0,0,0,0,12.90115,0,0,0,0,0,0,0,87.09885,0,0,0,0,0,543
0,0,0,0,16.4923,0,0,0,0,0,0,0,83.5077,0,0,0,0,0,518
0,0,0,0,22.82744,0,0,0,0,0,0,0,77.17256,0,0,0,0,0,445
0,0,34.10508,0,26.02443,0,0,0,39.87049,0,0,0,0,0,0,0,0,0,398
0,0,3.970594,0,0,0,0,0,0,0,63.64778,0,0,0,0,0,0,32.38163,391
0,0,3.934743,0,0,0,0,0,0,0,63.07309,0,0,0,0.902906,0,0,32.08926,398
0,0,3.899534,0,0,0,0,0,0,0,62.5087,0,0,0,1.789654,0,0,31.80212,418
0,0,3.864949,0,0,0,0,0,0,0,61.95431,0,0,0,2.660671,0,0,31.52006,441
0,0,3.830973,0,0,0,0,0,0,0,61.40968,0,0,0,3.516376,0,0,31.24298,457
0,0,3.764781,0,0,0,0,0,0,0,60.34864,0,0,0,5.18343,0,0,30.70316,491
0,0,3.700837,0,0,0,0,0,0,0,59.32364,0,0,0,6.793855,0,0,30.18167,513
60.09999,3.2,0,3.8,7.599999,0,2,13.5,0,7.599999,0,0,0,0,0.5,0,0,0,490
58,3.6,0,3.7,7.6,0,0,13.5,4,7.4,0,0,0,0,0.5,0,0,0,480
54,3.6,0,3.7,7.6,0,0,13.5,8,7.4,0,0,0,0,0.5,0,0,0,500
56.2,3.2,0,3.5,6,0.2,1.3,13.5,5.5,8.399999,0,0,0,0,0.5,0,0,0,490
54,3.6,0,3.5,6,0,1.3,13.5,7.5,8.399999,0,0,0,0,0.5,0,0,0,500
57.82652,3.788634,0,3.688933,7.577268,0,0,11.4656,3.988036,7.377866,0,0,0,0,0.498505,0,0,0,490
57.2,3.1,0,2,8,0,1,14.5,5,6,0,0,0,0,0.5,0,0,0,480
45.67072,0,0,0,23.08619,0,0,0,0,0,0,0,0,0,31.2431,0,0,0,587
47.77173,0,0,0,35.42045,0,0,0,0,0,0,0,0,0,16.80783,0,0,0,487
58.75439,0,0,0,0,0,0,0,0,21.74786,0,0,0,0,19.49774,0,0,0,653
0,0,0,0,1.320604,0,0,0,11.79826,0,0,0,0,0,0,86.77247,0,0,313
0,0,0,0,2.226688,0,0,0,11.69031,0,0,0,0,0,0,85.97307,0,0,302
0,0,0,0,2.690901,0,0,0,11.77288,0,0,0,0,0,0,85.4255,0,0,302
0,0,0,0,3.626168,0,0,0,11.52357,0,0,0,0,0,0,84.73837,0,0,297
0,0,0,0,4.587189,0,0,0,11.40907,0,0,0,0,0,0,83.8905,0,0,298
0,0,72.38336,0,27.61664,0,0,0,0,0,0,0,0,0,0,0,0,0,476
0,0,0,0,31.0745,0,0,0,0,0,0,0,0,0,0,0,0,68.92551,290
0,0,0,0,38.19717,0,0,0,0,0,0,0,0,0,0,0,0,61.80283,280
66.30998,0,0,0,33.69001,0,0,0,0,0,0,0,0,0,0,0,0,0,460
84.59985,0,0,0,15.40015,0,0,0,0,0,0,0,0,0,0,0,0,0,485
51.87292,20.31388,0,7.448249,0,0,0,20.36495,0,0,0,0,0,0,0,0,0,0,830
0,0,69.96893,0,0,30.03107,0,0,0,0,0,0,0,0,0,0,0,0,424
0,0,51.58275,0,0,22.13962,0,0,0,0,0,0,0,0,0,26.27764,0,0,410
0,0,29.46256,0,0,12.6455,0,0,0,0,0,0,0,0,0,57.89194,0,0,369
0,0,8.245947,0,0,3.539209,0,0,0,0,0,0,0,0,0,88.21484,0,0,303
0,0,0,0,0,0,0,0,0,0,13.44908,0,0,0,0,86.55092,0,0,289
0,0,0,0,0,0,0,0,0,0,58.30733,0,0,0,0,41.69267,0,0,231
0,0,0,0,0,12.30709,0,0,0,0,0,0,0,0,0,0,0,87.6929,280
77.77998,12.21701,0,1.077092,3.650145,0,0.169542,0,0,3.380872,0,0,0,0,0.169542,0,1.216715,0.029919,746
77.08751,12.89453,0,0.509389,4.045146,0,0.069916,0,0,4.514583,0,0,0,0,0.089892,0,0.609269,0.009988,794
77.44225,12.9587,0,0.529947,4.049595,0,0.049995,0,0,4.169583,0,0,0,0,0.059994,0,0.709929,0,784
72.35529,8.213573,0,0.289421,6.556887,0,0.00998,0,0,4.291418,0,0,0,0,0.279441,0,7.554891,0,538
26,7,15,0,0,0,0,44,0.1,0,0,0,0,4,3,0,0,0,637
32.96703,1.498502,11.98801,0,0,0,0,51.94805,1.098901,0,0,0,0,0.0999,0.0999,0,0,0,646
30,4.8,13.5,0,0,0,0,48,2.3,0,0,0,0,0.6,0.1,0,0,0,630
33,0.5,12,0,0,0,0,52,0.5,0,0,0,0,0.1,0.1,0,0,0,654
33.06613,4.008016,13.42685,0,0,0,0,44.08818,4.008016,0,0,0,0,0.1002,0.0501,0,0,0,622
35.7,5.2,11.9,0,0,0,0,46.7,0.02,0,0,0,0,0.01,0.25,0,0,0,646
34.36874,4.509018,12.62525,0,0,0,0,47.39479,0.501002,0,0,0,0,0.02004,0.400802,0,0,0,647
32.2,5.1,9.6,0,0.2,0,0,49.5,3,0,0,0,0,0.05,0.15,0,0,0,641
35.8,5.6,12,0,0.5,0,0,45.4,0.1,0,0,0,0,0.3,0.05,0,0,0,646
32,6,13,0,0,0,0,45,1.1,2,0,0,0,0.3,0.4,0,0,0,635
33,4,10,0,0.6,0,0,49,2.2,0.5,0,0,0,0.15,0.3,0,0,0,632
46.66002,2.791625,8.474576,0,2.392822,6.979063,0,26.91924,3.788634,1.196411,0,0,0,0,0.498505,0,0,0,490
47,1.8,10.5,0,2.9,5,0,25.5,5.400001,1.6,0,0,0,0,0.1,0,0,0,510
49.5,5.1,7.800001,0,1.1,6.5,0,26.5,2.5,0.6,0,0,0,0,0.3,0,0,0,508
46,2.3,10,0,1.5,5.5,0,27.5,5.8,0.5,0,0,0,0,0.6,0,0,0,500
47.8,3.8,9.5,0,1.4,6,0,26.2,4.3,0.6,0,0,0,0,0.1,0,0,0,503
38.7,5,14.9,0,0,0,0,40.1,0,0,0,0,0,0,0,0,0,0,620
45.8,4,12,20,5,5,0,0,8,0,0,0,0,0,0,0,0,0,520
0,2,1,0,5,1.5,0,0,38.2,7,0,0,0,0,0,0,0,45,345
0,4,1,0,4,3,0,0,32.4,5,0,0,0,0,0,0,0,50,351
0,1,3,0,10,1,0,0,28.5,0,0,0,0,0,0,0,0,55,339
0,2,1,0,4,1,0,0,25.4,20,0,0,0,0,0,0,0,45,338
0,3,1.5,0,3,2,5,0,24.4,15,0,0,0,0,0,0,0,45,348
0,3,1.5,5,6,2,0,0,24.4,2,0,0,0,0,5,0,0,50,361
0,3,1.5,2,1,3,0,5,24.4,4,0,0,0,0,0,0,0,55,375
3,10,1,0,0,0,4,3,0,17,0,0,0,0,2,0,0,55,430
71.91575,2.006018,0,8.224674,13.13942,0,3.711134,0,0,0.702106,0,0,0,0,0,0,0.100301,0,555
69.7563,2.005868,0,7.87378,12.87348,0,3.522743,0,0,0.848253,0,0,0,0,0.389198,0,0.834281,0,558
71.1726,1.716927,0,7.017438,13.07659,0,3.304085,0,0,0.838499,0,0,0,0,0.389303,0,0.807554,0,553
4,2,16,0,0,0,0,0,2,0,76,0,0,0,0,0,0,0,366
0,1,14,0,0,0,0,0,0,0,85,0,0,0,0,0,0,0,306
0,0,0,0,8.191206,0,0,0,45.34284,0,0,0,0,0,0,0,0,46.46595,375
1.228653,2.084988,0,0,4.435885,1.833118,0,0,35.78281,6.741688,0,0,0,0,0,0,0,47.89285,344
0.634692,1.184758,0,0.592365,6.15423,2.398923,0,0,35.67941,5.07463,0,0,0,0,0,0,0,48.28099,333
89.70515,0,0,0,10.29485,0,0,0,0,0,0,0,0,0,0,0,0,0,509
84.75,0,0,0,15.25,0,0,0,0,0,0,0,0,0,0,0,0,0,498
82.5,0,0,0,17.5,0,0,0,0,0,0,0,0,0,0,0,0,0,489
79.8698,0,0,0,20.1302,0,0,0,0,0,0,0,0,0,0,0,0,0,485
0,0,0,0,0,0,0,0,5.362402,0,0,0,0,0,0,94.6376,0,0,317
0,0,0,0,0,0,0,0,11.30747,0,0,0,0,0,0,88.69254,0,0,324
0,0,0,0,0,0,0,0,17.93561,0,0,0,0,0,0,82.06439,0,0,328
0,0,100,0,0,0,0,0,0,0,0,0,0,0,0,0,0,0,256
0,0,0,0,0,0,0,0,13.8305,0,37.92826,0,0,0,0,0,0,48.24124,254
0,0,4.976888,0,0,0,0,0,14.54556,0,39.88923,0,0,0,0,0,0,40.58833,394
0,0,7.663439,0,0,0,0,0,14.93155,0,40.94777,0,0,0,0,0,0,36.45724,431
0,0,10.49646,0,0,0,0,0,15.33859,0,42.06402,0,0,0,0,0,0,32.10093,460
0,0,13.48827,0,0,0,0,0,15.76845,0,43.24283,0,0,0,0,0,0,27.50044,463
0,0,12.50104,0,0,0,0,0,29.22864,0,20.03889,0,0,0,0,0,0,38.23143,483
0,0,11.08919,0,0,0,0,0,19.4457,0,35.55147,0,0,0,0,0,0,33.91364,474
0,0,9.963885,0,0,0,0,0,11.64827,0,47.91569,0,0,0,0,0,0,30.47216,465
0,0,8.28284,0,0,0,0,0,0,0,66.38608,0,0,0,0,0,0,25.33109,458
77.01336,0,0,10.37039,12.61625,0,0,0,0,0,0,0,0,0,0,0,0,0,570
76.61179,0,0,10.75539,12.63282,0,0,0,0,0,0,0,0,0,0,0,0,0,570
42.16977,0,0,0,28.99677,0,0,0,0,0,0,0,0,28.83347,0,0,0,0,675
38.25031,0,0,0,26.82805,0,0,0,0,0,0,0,0,30.80639,0,0,0,4.115257,755
34.36593,0,0,0,24.81552,0,0,0,0,0,0,0,0,32.69436,0,0,0,8.1242,818
30.50513,0,0,0,22.7215,0,0,0,0,0,0,0,0,34.75945,0,0,0,12.01394,857
0,0,0,0,30.39324,0,0,0,0,0,0,0,0,0,0,0,0,69.60676,289
0,0,0,0,32.36324,0,0,0,0,0,0,0,0,0,8.341984,0,0,59.29477,358
0,0,0,0,33.44722,0,0,0,0,0,0,0,0,0,12.93209,0,0,53.6207,400
80.1,2.5,13,0,3.5,0,0,0,0,0.6,0,0,0,0,0,0,0,0,520
69.70913,1.003009,0,5.015045,7.221665,0,0,0,0,0,0,0,0,17.05115,0,0,0,0,747
70.21063,1.003009,0,5.015045,3.711133,0,0,3.009027,0,0,0,0,0,17.05115,0,0,0,0,802
54.90982,1.002004,0,4.308618,7.815632,0,0,10.02004,0,0,0,0,0,17.93587,4.008017,0,0,0,730
56.91383,6.012024,0,3.006012,2.805611,0,0,8.216434,0,5.01002,0,0,0,18.03607,0,0,0,0,810
55.01002,1.002004,0,4.008016,7.71543,0,10.02004,0.300601,0,0,0,0,0,17.93587,4.008016,0,0,0,695
64.92987,2.004008,0,3.006012,2.004008,0,0,8.016033,0,3.006012,0,0,0,17.03407,0,0,0,0,821
60.12024,1.002004,0,8.116233,7.815631,0,1.002004,4.008016,0,0,0,0,0,17.93587,0,0,0,0,725
57.61523,1.002004,3.807615,7.71543,7.71543,0,1.002004,3.807615,0,0,0,0,0,17.33467,0,0,0,0,672
64.89468,2.006018,0,3.009027,2.006018,0,0,0,0,3.009027,0,8.024073,0,17.05115,0,0,0,0,822
70.04008,1.002004,0,8.016031,3.507014,0,0,1.202405,0,0.501002,0,5.11022,0,10.02004,0,0,0,0,731
70.04008,1.002004,0,4.008016,3.006012,0,10.02004,0,0,0,0,0,0,11.92385,0,0,0,0,741
67.73547,0.501002,0,5.01002,7.214429,0,2.50501,0,0,0,0,0,0,17.03407,0,0,0,0,738
67,2,3.5,8.4,2,0,1.6,5,0,2,0,0,0,8.5,0,0,0,0,650
62,0.8,0,5.6,14.8,0,0,0,0,0,0,0,0,16.7,0.1,0,0,0,546
70.04008,1.002004,0,4.008016,3.006012,0,10.02004,0,0,0,0,0,0,11.92385,0,0,0,0,741
67.73547,0.501002,0,5.01002,7.214429,0,2.50501,0,0,0,0,0,0,17.03407,0,0,0,0,738
65.69709,5.015045,0,5.015045,7.221665,0,0,0,0,0,0,0,0,17.05115,0,0,0,0,784
54.90982,1.002004,0,8.016032,3.006012,0,10.02004,4.008016,0,5.01002,0,0,0,10.32064,3.707415,0,0,0,685
69.70913,1.003009,0,5.015045,7.221665,0,0,0,0,0,0,0,0,17.05115,0,0,0,0,747
70.21063,1.003009,0,5.015045,3.711133,0,0,3.009027,0,0,0,0,0,17.05115,0,0,0,0,802
54.90982,1.002004,0,4.308618,7.815632,0,0,10.02004,0,0,0,0,0,17.93587,4.008017,0,0,0,730
55.01002,1.002004,0,4.008016,7.71543,0,10.02004,0.300601,0,0,0,0,0,17.93587,4.008016,0,0,0,695
64.92987,2.004008,0,3.006012,2.004008,0,0,8.016033,0,3.006012,0,0,0,17.03407,0,0,0,0,821
60.02004,1.002004,0,8.016032,8.016032,0,1.002004,4.008016,0,0,0,0,0,17.93587,0,0,0,0,725
57.61523,1.002004,3.807615,7.715431,7.715431,0,1.002004,3.807615,0,0,0,0,0,17.33467,0,0,0,0,672
64.89468,2.006018,0,3.009027,2.006018,0,0,0,0,3.009027,0,8.024073,0,17.05115,0,0,0,0,822
69.90001,1,0,8.000001,3.6,0,0,1.2,0,0.5,0,5.1,0,10.1,0,0,0,0,731
51.36405,14.98951,4.396923,7.994404,4.696712,0,3.597482,0,0,7.794544,0,2.298391,0,2.798041,0,0,0.069951,0,635
71.32867,1.798202,0,8.691309,13.28671,0,4.195804,0,0,0.599401,0,0,0,0,0,0,0.0999,0,550
17.85278,0,16.0151,0,0,0,0,66.13213,0,0,0,0,0,0,0,0,0,0,532
14.73413,0,20.48707,0,0,0,0,60.15897,0,4.619829,0,0,0,0,0,0,0,0,527
0,0,81.79552,0,18.20448,0,0,0,0,0,0,0,0,0,0,0,0,0,483
0,0,72.38336,0,27.61664,0,0,0,0,0,0,0,0,0,0,0,0,0,476
0,0,100,0,0,0,0,0,0,0,0,0,0,0,0,0,0,0,242
0,0,89.1745,0,10.8255,0,0,0,0,0,0,0,0,0,0,0,0,0,409
0,0,85.5015,0,14.49851,0,0,0,0,0,0,0,0,0,0,0,0,0,457
0,0,83.37461,0,16.62539,0,0,0,0,0,0,0,0,0,0,0,0,0,468
0,0,78.33775,0,21.66226,0,0,0,0,0,0,0,0,0,0,0,0,0,470
0,0,74.47232,0,25.52768,0,0,0,0,0,0,0,0,0,0,0,0,0,457
0,0,81.73521,0,6.236936,12.02785,0,0,0,0,0,0,0,0,0,0,0,0,469
0,0,79.1778,0,12.08358,8.738633,0,0,0,0,0,0,0,0,0,0,0,0,452
0,0,74.51479,0,22.74388,2.74133,0,0,0,0,0,0,0,0,0,0,0,0,452
0,0,72.38336,0,27.61664,0,0,0,0,0,0,0,0,0,0,0,0,0,477
0,0,70.36319,0,21.4767,0,0,0,0,8.160109,0,0,0,0,0,0,0,0,439
0,0,68.45272,0,15.67018,0,0,0,0,15.8771,0,0,0,0,0,0,0,0,424
0,0,66.64326,0,10.17064,0,0,0,0,23.18611,0,0,0,0,0,0,0,0,417
0,0,64.92699,0,4.954358,0,0,0,0,30.11866,0,0,0,0,0,0,0,0,414
51.3,12.6,0,4.1,4.800001,0,2.6,0,0,6.7,0,10.6,0,2.1,5.2,0,0,0,671
51.99999,12.6,0,4.099999,4.499999,0,2.799999,0,0,6.799999,0,12.4,0,0,4.799999,0,0,0,659
55.1,13.3,0,7.7,5.3,0,5.2,0,0,5.5,0,2.4,0,0,5.5,0,0,0,667
52.8,8.3,3.1,4.1,4.6,0,2.8,0,0,6.9,0,12.6,0,0,4.8,0,0,0,619
43.9,16.5,0,8.899999,2.3,0,2.6,0.5,0,2.5,0,14,0,0,8.799999,0,0,0,710
58.5,6.4,0,5,4.7,0,5.1,0,0,7,0,8.3,0,0,5,0,0,0,645
51.5,16,0.5,6.9,5,0,2.4,0,0,6.2,0,9.2,0,2.3,0,0,0,0,660
54.2,12.5,0,4,4.5,0,1,0,0,6.8,0,12.3,0,0,4.7,0,0,0,660
52.1,13.5,0,7.900001,4.6,0,3,0,0,5.7,0,9.500001,0,2.7,1,0,0,0,672
53.09999,13.3,0,0,6.3,0.4,2.9,0,0,4.099999,0,13.5,0,1.8,4.599999,0,0,0,633
52.8,13.4,0,0,7,0.4,3.7,0,0,3.2,0,14,0,1.4,4.1,0,0,0,628
52.8,13.4,0,0,6.3,0.4,3.6,0,0,4,0,14,0,1.4,4.1,0,0,0,630
72.5,1,0,9.5,14,0,2.5,0,0,0.5,0,0,0,0,0,0,0,0,550
63,14,0,0,10,6,0,0,0,0,0,0,0,7,0,0,0,0,500
0,9.262454,0,0,0,4.222573,0,0,0,0,0,0,0,0,30.6382,0,0,55.87678,650
0,0,0,0,0,32.93995,0,0,0,0,0,0,0,0,0,0,0,67.06004,302
0,0,0,0,0,29.94297,0,0,0,0,0,0,0,0,0,0,0,70.05703,309
0,0,0,0,0,23.99899,0,0,0,0,0,0,0,0,0,0,0,76.00101,318
0,0,0,0,0,20.46421,0,0,0,0,0,0,0,0,0,0,0,79.53578,321
0,0,0,0,0,17.39051,0,0,0,0,0,0,0,0,0,0,0,82.60949,328
55.08775,22.01481,1.014507,0,0.324642,0,19.78289,0,0,0.050725,0,0,0,0,0,0,0,1.724663,781
0,0,0,0,0,12.30709,0,0,0,0,0,0,0,0,0,0,0,87.6929,280
12,5,5,0,0,0,0,0,6,0,72,0,0,0,0,0,0,0,372
2,0,13,0,0,0,0,0,7,0,78,0,0,0,0,0,0,0,350
4,1,11,0,0,0,0,0,0,0,84,0,0,0,0,0,0,0,302
3,3,12,0,0,0,0,0,0,0,82,0,0,0,0,0,0,0,327
20,1,9,0,0,0,0,0,4,0,66,0,0,0,0,0,0,0,395
1,1,13,0,0,0,0,0,0,0,85,0,0,0,0,0,0,0,313
48.53229,16.82975,0,22.21135,0.117417,0,9.540118,0,0,0.048924,0,0,0,0,0,0,0.078278,0,515
44.36486,32.22919,0,20.39192,0.039789,0,1.422461,0,0,0.009947,0,0,0,0,0,0,0.019895,0,620
43.31146,35.43665,0,20.89854,0.181726,0,0.080767,0,0,0.020192,0,0,0,0,0,0,0.070671,0,848
0,0,0,0,0,0,0,0,11.5703,3.34772,0,0,0,0,0,85.08199,0,0,235
0,0,1.294563,0,0,0,0,0,12.10725,3.503081,0,0,0,0,0,83.0951,0,0,205
0,0,4.281037,0,0,0,0,0,13.34597,3.86149,0,0,0,0,0,78.51151,0,0,200
0,0,2.052428,0,0,0,0,0,12.79673,3.702574,0,0,6.167808,0,0,75.28045,0,0,200
42.63276,12.71503,0,21.26295,2.68191,0,3.045197,0,3.344374,0,0,0,0,0,0,0,14.31777,0,635
71.66157,1.182467,0,9.602446,12.94597,0,4.230377,0,0.101937,0,0,0,0,0,0,0,0.275229,0,540
65.19968,1.161369,0,10.3912,11.51182,0,4.319479,0,2.679299,0,0,0,0,0,0,0,4.737164,0,547
53.69468,9.358506,0,24.86805,0,0,12.07876,0,0,0,0,0,0,0,0,0,0,0,720
49.78749,10.72657,0,21.04837,0.212508,0,10.2206,0,3.015584,0,0,0,0,0,0,0,4.988868,0,685
71.04729,1.629259,23.36196,0,3.961493,0,0,0,0,0,0,0,0,0,0,0,0,0,442
70.79299,1.623428,23.27835,0,3.947314,0,0,0,0,0,0,0,0,0,0,0,0,0,441
72.48392,0,11.3497,0,16.16639,0,0,0,0,0,0,0,0,0,0,0,0,0,553
4.75,1.9,14.25,0,0,0,0,0,26.6,0,47.5,0,0,0,0,0,0,0,383
7,1.9,14.25,0,0,0,0,0,26.6,0,45.25,0,0,0,0,0,0,0,403
4.75,1.9,14.25,0,0,0,0,0,29,0,45.1,0,0,0,0,0,0,0,390
4.75,1.9,17,0,0,0,0,0,26.6,0,44.75,0,0,0,0,0,0,0,410
6,2.5,16,0,0,0,0,0,28.5,0,43,0,0,0,0,0,0,0,410
65.8,18,0,0.5,2,4,1,1.5,6,0,0,0,0,0.6,0.6,0,0,0,600
63.47305,21.85629,0,2.095808,4.091816,3.293413,0.998004,2.095808,2.095808,0,0,0,0,0,0,0,0,0,612
57.85764,0,40.22409,0,0,1.918269,0,0,0,0,0,0,0,0,0,0,0,0,435
51.20663,0,38.83651,0,0,1.852095,0,0,0,0,0,0,8.10477,0,0,0,0,0,422
33.74858,0,35.1943,0,0,1.6784,0,0,0,0,0,0,29.37872,0,0,0,0,0,375
1,0,9.2,0,0,0,0,0,0,0,83,0,0,0,0,0,3.8,0,295
1.3,0,7.900001,0,0,0,0,0,6.2,0,78.7,0,0,0,0,0,3.7,0,285
2.9,3,11.5,0,0,0,0,0,0,0,82.6,0,0,0,0,0,0,0,320
1,1,12.7,0,0,0,0,0,0,0,85.3,0,0,0,0,0,0,0,310
1.015228,0,12.48731,0,0,0,0,0,4.060914,0,82.43655,0,0,0,0,0,0,0,280
70.41944,0,15.37141,0,0,4.51408,0,0,0,9.695071,0,0,0,0,0,0,0,0,505
64.7104,0,17.8525,0,0,5.43783,0,0,0,11.99928,0,0,0,0,0,0,0,0,517
60.24704,0,20.65417,0,0,6.14104,0,0,0,12.95776,0,0,0,0,0,0,0,0,513
59.733,0,20.5617,0,19.7053,0,0,0,0,0,0,0,0,0,0,0,0,0,576
50.34269,0,25.42985,0,24.22745,0,0,0,0,0,0,0,0,0,0,0,0,0,550
74.80495,0,15.79092,0,0,3.166157,0,0,0,6.23798,0,0,0,0,0,0,0,0,502
59.34714,0,25.04724,0,0,5.130882,0,0,0,10.47474,0,0,0,0,0,0,0,0,503
58.71881,0,25.09598,0,16.1852,0,0,0,0,0,0,0,0,0,0,0,0,0,565
50.06174,0,29.55911,0,20.37914,0,0,0,0,0,0,0,0,0,0,0,0,0,551
58.47543,21.5647,8.525578,1.905717,0,0,6.018055,0,0,0,0,3.510532,0,0,0,0,0,0,737
63.69107,16.54965,9.027081,3.009027,0,0,4.513541,0,0,0,0,3.209629,0,0,0,0,0,0,723
62.28686,19.05717,8.224673,1.504514,0,0,7.522567,0.401204,0,0,0,1.003009,0,0,0,0,0,0,729
63.69107,17.35205,9.127382,1.805416,0,0,6.018054,0,0,0,0,2.006018,0,0,0,0,0,0,725
59.67904,21.56469,7.522567,0.401204,0,0,4.51354,0.300903,0,0,0,6.018054,0,0,0,0,0,0,742
60.18054,21.5647,7.522568,3.510532,0,0,4.112337,0.401204,0,0,0,2.708124,0,0,0,0,0,0,746
60.18055,22.56771,6.61986,1.10331,0,0,6.018055,0,0,0,0,3.510532,0,0,0,0,0,0,753
62.68806,18.55567,7.522568,3.209629,0,0,4.513541,0,0,0,0,3.510532,0,0,0,0,0,0,730
60.18054,18.55567,7.522568,4.212638,0,0,5.616851,0,0,0,0,3.911736,0,0,0,0,0,0,730
62.78837,14.54363,8.224674,6.72016,0,0,4.212638,0,0,0,0,3.510532,0,0,0,0,0,0,705
59.17753,20.56168,7.021063,5.015045,0,0,4.51354,1.805416,0,0,0,1.905717,0,0,0,0,0,0,741
58.67603,21.26379,6.519559,5.015045,0,0,4.513541,3.510532,0,0,0,0.501505,0,0,0,0,0,0,747
58.67603,21.26379,6.519559,5.015045,0,0,4.513541,0.501505,0,0,0,3.510532,0,0,0,0,0,0,742
60.18054,21.26379,6.61986,4.613842,0,0,4.212638,0.501505,0,0,0,2.607823,0,0,0,0,0,0,749
58.67603,21.26379,8.124373,4.613842,0,0,4.212638,0.501505,0,0,0,2.607823,0,0,0,0,0,0,738
59.799,20.30151,7.537688,4.824121,0,0,4.221105,0.502513,0,0,0,2.81407,0,0,0,0,0,0,736
59.47844,20.26078,6.118355,4.814444,0,0,6.018054,0.501505,0,0,0,2.808425,0,0,0,0,0,0,744
58.67603,22.86861,6.519559,4.613842,0,0,4.112338,3.009027,0,0,0,0.200602,0,0,0,0,0,0,756
58.37513,20.96289,7.221665,6.018054,0,0,4.112337,3.109328,0,0,0,0.200602,0,0,0,0,0,0,740
60.5,7,18,0,0,6,0,0,0.5,7,0,0,0,0,0.5,0,0,0,454
63,6,14,0,1.4,7,0,0,0.8,6.6,0,0,0,0,0.7,0,0,0,440
63,5,16.3,0,2,5.5,0,0,0.7,7,0,0,0,0,0.2,0,0,0,492
60,7.2,16.5,0,3,4,0,0,1.5,7,0,0,0,0,0.3,0,0,0,447
64,5.5,16,0,0.5,4,0,0,2.4,7,0,0,0,0,0.1,0,0,0,480
61,6,16.7,0,2,4,0,0,2.3,7,0,0,0,0,0.3,0,0,0,464
61.4,9,17,0,1,4,0,0,0.2,6.8,0,0,0,0,0.1,0,0,0,459
62,6,17,0,3.5,4,0,0,0.4,6.6,0,0,0,0,0.2,0,0,0,430
62,7,15.9,0,2,5,0,0,0.2,6.8,0,0,0,0,0.7,0,0,0,466
64.00001,6,15,0,0,8.000001,0,0,0.1,6.6,0,0,0,0,0.1,0,0,0,477
61,6,16.2,0,0.5,5,0,0,4,7,0,0,0,0,0.1,0,0,0,499
62.1,7,16.5,0,1,5.7,0,0,0.3,6.6,0,0,0,0,0.5,0,0,0,460
62,6.7,17,0,0,5,0,0,0.5,8.500001,0,0,0,0,0.1,0,0,0,503
62.3,7.25,16.1,0,0.23,6,0,0,0.6,7.2,0,0,0,0,0.12,0,0,0,490
68.02565,0.948802,0,6.088001,8.651182,0,0,0,2.524565,13.14812,0,0,0,0,0,0,0,0,554
51.60001,13.9,4.200001,8.500002,4.700001,0,4.000001,0,0,7.800001,0,1.6,0,3.700001,0,0,0,0,632
51.7,14.6,4.199999,8,4.9,0,4,0,0,7.5,0,2.3,0,2.8,0,0,0,0,632
51.4,14.5,4.7,7.6,4.9,0,3.6,0,0,7.4,0,3.1,0,2.8,0,0,0,0,631
51.4,15,4.4,8,4.699999,0,3.6,0,0,7.8,0,2.3,0,2.8,0,0,0,0,635
59.5,11.3,4.7,5.5,5.7,0,3.4,0,0,7.5,0,2.4,0,0,0,0,0,0,620
59.2,11,5,2,6.8,0,4.5,0,0,7.5,0,4,0,0,0,0,0,0,608
55.40001,8.500001,4.400001,8.100001,2.4,0,3.7,0,0,10.7,0,3.1,0,3.7,0,0,0,0,628
58.3,7.800001,1.1,5.900001,6.6,0,3.7,0,0,5.7,0,5.5,0,5.400001,0,0,0,0,631
58,12,0,5,4.5,0,2,6,0,8.5,0,2,0,2,0,0,0,0,649
63,14,0,0,10,6,0,0,0,0,0,0,0,7,0,0,0,0,500
41.19588,1.049895,8.219179,2.009799,1.649835,0,0,29.63704,3.509649,4.709529,0,0,0,0.949905,4.709529,0,0,0,602
42.7,3,5,4.4,0.5,0,0,35.5,0,5.2,0,0,0,0.9,2.5,0,0,0,622
41.5,1.1,8,2.1,1.7,0,0,29.6,3.5,4.7,0,0,0,0.9,4.8,0,0,0,604
29.92701,0.959904,8.929108,0,0.289971,0.119988,0,42.45575,8.359163,0.149985,0,0.389961,0,5.649435,2.769723,0,0,0,638
31.48,1.05,9.18,0,0,0,0,41.28,7.48,0,0,0,0,5.53,4,0,0,0,643
58.5,1.5,8,0.1,7.1,0,0,10,0,7.5,0,0,0,0,7,0,0,0,576
47,1,6.9,1,3.3,0,0,28,2,3.5,0,0,0,0,7,0,0,0,607
42,1,6.9,1,3.3,0,0,28,2,3.5,0,0,0,0,12,0,0,0,610
42,1,6.9,1,3.3,0,0,35,2,3.5,0,0,0,0,5,0,0,0,593
55.58883,0.998004,7.584831,0.299401,6.487027,0,0,11.57685,1.297405,6.886228,0,0,0,0,8.982037,0,0,0,568
44.59999,2.8,10.7,0.1,4,0,0,25.6,0,3.8,0,0,0,0,8.099999,0,0,0,594
62.90001,5.2,6.300001,6.1,14.1,0.2,3.6,0,0,1,0,0,0,0,0,0,0,0,545
53.5,14,0,4,5.4,0.1,3.5,8,0,5,0,3.5,0,3,0,0,0,0,671
53,13,0,4,6,0,2.5,7,0,5.5,0,4,0,5,0,0,0,0,669
54,13,0.1,4.4,5.5,0,4,5,0,5.5,0,3.5,0,5,0,0,0,0,683
53,13,0,6,5,0,2,6.4,0,6,0,3.5,0,5,0.1,0,0,0,687
54,12,0,4,4.5,0,5,7,0,7.5,0,1,0,5,0,0,0,0,669
54,13,0,4.5,5,0,4.4,6,0.1,5,0,4,0,4,0,0,0,0,685
43,9,0,7.5,1,0,7.5,16,0,0,0,16,0,0,0,0,0,0,666
37,12,0,5,1,0,5,20,0,0,0,20,0,0,0,0,0,0,670
62.86286,16.51652,0,0.3003,6.706707,0,3.403404,0,0,10.21021,0,0,0,0,0,0,0,0,675
63.4,7.9,0,7.8,1.9,0,3.8,1.2,0,13.2,0,0.8,0,0,0,0,0,0,660
0,6,0,0,0,0,0,0,0,0,0,25,0,0,0,0,0,69,486
0,6,0,0,0,0,0,0,0,0,0,30,0,0,0,0,0,64,519
0,6,0,0,0,0,0,0,0,0,0,35,0,0,0,0,0,59,523
0,3,0,0,0,0,0,0,0,0,0,33,0,0,0,0,0,64,491
0,2.9,0,0,0,0,0,0,0,0,0,31.7,0,0,0,0,0,64.5,480
2,6,2,0,0,2,0,0,3,0,0,24.5,0,0,0,0,0,60.5,462
0,6,2,0,0,0,0,0,7,0,0,24.5,0,0,0,0,0,60.5,499
79,2,0,3,11,0,2,0,0,2,0,0,0,1,0,0,0,0,544
79,2,0,3,12,0,1,0,0,2,0,0,0,1,0,0,0,0,520
78,2,0,2,13,0,2,0,0,2,0,0,0,1,0,0,0,0,517
78,2,0,1,14,0,2,0,0,2,0,0,0,1,0,0,0,0,515
77,2,0,2,14,0,2,0,0,2,0,0,0,1,0,0,0,0,516
78,2,0,1,16,0,2,0,0,0,0,0,0,1,0,0,0,0,526
82,0,0,4,13,0,0,0,0,0,0,0,0,1,0,0,0,0,552
73.07307,1.701702,0,7.807808,13.01301,0,3.703704,0,0,0.700701,0,0,0,0,0,0,0,0,560
48.57571,21.68916,0,7.096452,0,0,0,7.496252,0,0,0,7.546227,0,1.89905,0,0,0,5.697152,814
48.25174,23.47652,0,7.092906,0,0,0,7.492507,0,0,0,7.592407,0,0.499501,0,0,0,5.594405,818
47.2973,21.12112,0,6.956957,0,0,0,7.307308,0,0,0,7.307308,0,1.801802,0,0,0,8.208209,802
46.60679,23.35329,0,3.692615,0,0,1.896208,8.383233,0,0,0,8.383233,0,0.199601,0,0,0,7.48503,794
54.45446,19.81982,0,10.01001,0,0,0,5.005005,0,0,0,5.005005,0,5.005005,0,0,0,0.500501,826
51.6,8.1,7.79,0,0,0,0,0,0,19.6,0,0,0,0.51,10.12,0,0,0,531
57,17,8,2,0,0,5,3.3,0,0,0,6,0,0.5,0.5,0,0,0,715
58.68264,14.97006,8.483034,1.996008,0,0,5.988024,1.996008,0,0,0,5.988024,0,0.499002,0.399202,0,0,0,704
58.6,15,8.5,2,0,0,6,2,0,0,0,6,0,0.5,0.4,0,0,0,702
59,15,8,2,0,0,6,2.3,0,0,0,6,0,0.5,0.5,0,0,0,708
59.5,15,7.5,2,0,0,6,2.3,0,0,0,6,0,0.5,0.5,0,0,0,715
57,18,5,2,0,0,8,6,0,0,0,3,0,0,0,0,0,0,738
59,15,5,10,0,0,2,5,0,0,0,3,0,0,0,0,0,0,726
59.5,15,5,2,0,0,10,1,0,0,0,5.5,0,1,0,0,0,0,736
59.5,15,5,7,0,0,5,1,0,0,0,5.5,0,1,0,0,0,0,722
59.5,15,5,7,0,0,5,3,0,0,0,3.5,0,1,0,0,0,0,724
58,18,4,8,0,0,6,2,0,0,0,2,0,1,0,0,0,0,735
58.8,15,8,8.5,0,0,7.5,0,0,0,0,0,0,1,0,0,0,0,690
62.8,16.5,0,0.3,6.7,0,3.4,0,0,10.2,0,0,0,0,0,0,0,0,675
63.6,14.2,1,2,5,0,2,0,0,11.7,0,0,0,0.3,0,0,0,0,622
61.2,16.2,2.1,0.3,6.5,0,3.3,0,0,9.999999,0,0,0,0,0,0,0,0,630
59.9,16.9,3,1,6,0,2,0,0,10,0,0,0,1,0,0,0,0,630
58.9,16.9,2,2,7,0,3,0,0,10,0,0,0,0,0,0,0,0,629
62.5,14.7,3,2,4.5,0,1,0,0,12,0,0,0,0,0,0,0,0,620
62.5,15.9,0,0.9,5.6,0,3.4,0,0,10.7,0,0.9,0,0,0,0,0,0,670
57.41483,11.02205,0,8.416834,1.002004,0,4.008017,0,0,17.03407,0,0,0,1.002004,0,0,0,0,659
56.9,11,2,5,1,0,2,3,0,17,0,2,0,0,0,0,0,0,640
58.8,12.6,0,5,1,0,2,2.5,0,14,0,2,0,2,0,0,0,0,690
56.9,10,0,5,0.5,0,3,3,0,16,0,4,0,1.5,0,0,0,0,653
58,10,0,9,4,0,4,3,0,6,0,3.8,0,2,0,0,0,0,645
57.40001,12.1,0,5.900001,4.2,2,3,4,0,8.200001,0,1,0,2.2,0,0,0,0,655
57.40001,12.1,0,7.900001,4.2,0,3,4,0,8.200001,0,1,0,2.2,0,0,0,0,646
58.6,14.2,0,5.1,6,0,2,3,0,6.1,0,2,0,3,0,0,0,0,654
63.29999,16.6,0,0.3,11.3,0,3.4,0,0,3.3,0,0,0,0,0.8,0,0,0,620
61.1,21,2.9,8,0,0,3.5,0.5,0,0,0,2,0,0.2,0.2,0,0,0,765
65,17,1,8,0,0,5.5,0.5,0,0,0,2,0,0.2,0.2,0,0,0,765
65,17,1,5.5,0,0,8,0.5,0,0,0,2,0,0.2,0.2,0,0,0,762
65,17.7,1,5.5,0,0,8,0.5,0,0,0,2,0,0,0,0,0,0,772
62.16216,21.92192,4.404405,1.101101,0,0,6.006006,1.001001,0,0,0,2.902903,0,0,0,0,0,0,772
63.57286,5.988024,12.97405,1.696607,0,4.590818,0.499002,3.992016,0,0,0,0,0,0,0,0,0,5.788424,505
78.76015,3.04878,11.17886,1.626016,0.914634,2.03252,0,0,0,0,0,0,0,0,0,0,0,0,519
58.70647,18.90547,10.94527,6.467662,0,1.99005,0,0,0,0,0,0,0,0,0,0,0,2.985075,616
64.68925,7.532957,11.29943,3.766478,1.883239,3.766478,0,3.766478,0,0,0,0,0,0,0,0,0,2.824859,524
62.4,14.9,0,4.2,11.1,4,2.1,0,0,0.3,0,0,0,0.1,0.8,0,0,0,539
63.4,13.3,0,4.599999,11.1,4,2.3,0,0,0.3,0,0,0,0.1,0.8,0,0,0,530
62,13.3,0,4.599999,12.1,4.4,2.3,0,0,0.3,0,0,0,0.1,0.8,0,0,0,514
58.11623,12.02405,0,2.905812,16.03207,3.006012,0.801603,0,0,2.004008,0,0,0,2.004008,3.006012,0,0,0,490
60.4,11.9,0.3,0,7,1.8,0,3.2,3.7,6.4,0,0,0,3.5,1.5,0,0,0,528
61.4,8.5,1.9,1.1,8.7,0.6,0,2.1,3.2,7.8,0,0,0,1,1.5,0,0,0,494
62.3,8.7,1.1,1.3,7,2,0,3,3,7,0,0,0,1,1.4,0,0,0,468
61.9,9.9,8,1.1,3.7,0.2,0,2.8,2.1,5.8,0,0,0,1.1,1.4,0,0,0,543
39.8,6.3,8.7,7,0,0,0,36.5,0,0,0,0,0,1.7,0,0,0,0,659
37,5,10,8,0,0,0,38,0,0,0,0,0,2,0,0,0,0,670
27,24,25,0,0,0,0,0,0,0,0,20,0,4,0,0,0,0,651
30,24,25,0,0,0,0,0,0,0,0,17,0,4,0,0,0,0,650
37,9,30,0,0,0,0,0,0,0,0,22,0,2,0,0,0,0,624
39.4,6.2,8.6,6.9,0,0,0,36,0,0,0,0,0,0.9,0,0,0,0,657
39.1,6.2,8.6,6.9,0,0,0,35.8,0,0,0,0,0,0.9,0,0,0,0,664
16,16,0,0,0,0,0,0,0,0,0,0,0,0,0,0,0,68,750
61.5,14.5,0,8,2.9,0,6.6,0,0,6.5,0,0,0,0,0,0,0,0,688
60.43956,14.88512,0,13.68631,1.998002,0,7.892108,0,0,1.098901,0,0,0,0,0,0,0,0,706
58.2,15,0,13.8,0.5,0,9.9,0,0,2.6,0,0,0,0,0,0,0,0,723
60.59999,14.2,0,4.8,0.8,0,9.799999,0,0,9.799999,0,0,0,0,0,0,0,0,712
60.6,14.9,0,5.5,7.3,0,9.8,0,0,1.9,0,0,0,0,0,0,0,0,664
60.6,14.9,0,14.3,1.9,0,1,0,0,7.3,0,0,0,0,0,0,0,0,680
62,14.5,0,6,1.5,0,5,0,0,11,0,0,0,0,0,0,0,0,691
60.66066,14.21421,0,7.807808,0.3003,0,5.605606,0,0,11.41141,0,0,0,0,0,0,0,0,702
61.5,14.9,0,8.9,2.2,0,5.7,0,0,6.8,0,0,0,0,0,0,0,0,693
60.5,14.9,0,14.7,0,0,8,0,0,1.9,0,0,0,0,0,0,0,0,724
72.5,1,0,9.5,14,0,2.5,0,0,0.5,0,0,0,0,0,0,0,0,550
63,2,0,7,0,0,0.5,8,0,0,0,18.5,0,1,0,0,0,0,740
63.5,18.8,0,7.1,4.2,0,0,0,0,6.4,0,0,0,0,0,0,0,0,736
64.33567,19.08092,0,0,4.695304,0,4.795205,0,0,7.092907,0,0,0,0,0,0,0,0,746
74.2,5.1,0,8.400001,3.1,0,6.1,0,0,3.1,0,0,0,0,0,0,0,0,669
82.11788,0,0,1.998002,7.392608,0,6.293706,0,0,2.197802,0,0,0,0,0,0,0,0,624
75.82418,9.69031,0,2.197802,7.792208,0,0.499501,0,0,3.996004,0,0,0,0,0,0,0,0,621
77.52248,0.999001,0,0.999001,3.196803,0,9.290709,0,0,7.992008,0,0,0,0,0,0,0,0,662
77.2,2,0,9.8,0,0,3.2,0,0,7.8,0,0,0,0,0,0,0,0,675
79.8,0,0,14,6.2,0,0,0,0,0,0,0,0,0,0,0,0,0,617
75.82418,2.997003,0,2.797203,0,0,5.994006,0,0,12.38761,0,0,0,0,0,0,0,0,680
74.17417,0,0,14.01401,0.800801,0,4.004004,0,0,7.007007,0,0,0,0,0,0,0,0,664
74.2,0.6,0,14.3,1.5,0,9.4,0,0,0,0,0,0,0,0,0,0,0,683
80,6,0,0.7,8,0,0.5,0,0,4.8,0,0,0,0,0,0,0,0,610
84.8,0.9,0,0.7,12.8,0,0.8,0,0,0,0,0,0,0,0,0,0,0,565
74.2,11.7,0,0,11,0,2.7,0,0,0.4,0,0,0,0,0,0,0,0,608
75.02498,0,0,11.38861,6.293707,0,4.095904,0,0,3.196804,0,0,0,0,0,0,0,0,622
72.5,1,0,9.5,14,0,2.5,0,0,0.5,0,0,0,0,0,0,0,0,550
63,2,0,7,0,0,0.5,8,0,0,0,18.5,0,1,0,0,0,0,740
70.55556,9.777778,0,7.888889,4.666667,0,0,0,0,7.111111,0,0,0,0,0,0,0,0,736
64.33567,19.08092,0,0,4.695304,0,4.795205,0,0,7.092907,0,0,0,0,0,0,0,0,746
65.06506,15.01501,3.303303,0,5.905905,0,7.707707,0,0,3.003003,0,0,0,0,0,0,0,0,657
79.2,0,3.4,0.4,11.9,0,2,0,0,3.1,0,0,0,0,0,0,0,0,553
67.3,9.6,2.1,2.7,5.9,0,5,0,0,7.4,0,0,0,0,0,0,0,0,635
71.7,5.1,3.5,0.3,6.3,0,9.9,0,0,3.2,0,0,0,0,0,0,0,0,637
71.92807,4.995005,3.396603,14.78521,4.895105,0,0,0,0,0,0,0,0,0,0,0,0,0,623
67,9.6,3.3,2.6,0,0,5.7,0,0,11.8,0,0,0,0,0,0,0,0,680
65.8,9.4,3.2,0,0,0,5.6,0,0,16,0,0,0,0,0,0,0,0,674
65.2,8,2.5,14.5,1.5,0,8.3,0,0,0,0,0,0,0,0,0,0,0,686
76,0,2.4,0,2.5,0,3.6,0,0,15.5,0,0,0,0,0,0,0,0,628
66.3,13.3,9.7,0,10.7,0,0,0,0,0,0,0,0,0,0,0,0,0,558
71.3,4.9,6.7,8.1,4,0,0,0,0,5,0,0,0,0,0,0,0,0,609
60.73926,14.28571,6.493506,7.892108,5.794206,0,1.898102,0,0,2.897103,0,0,0,0,0,0,0,0,622
63.63636,14.28571,3.296703,0,5.794206,0,5.694305,0,0,7.292707,0,0,0,0,0,0,0,0,644
54.4,23.5,3.2,0,8.6,0,7.4,0,0,2.9,0,0,0,0,0,0,0,0,650
50,27.3,6.199999,0,8.299999,0,5.4,0,0,2.8,0,0,0,0,0,0,0,0,641
58.6,18.3,9.4,2.5,8.4,0,0,0,0,2.8,0,0,0,0,0,0,0,0,587
62.03796,14.58542,3.296704,0,2.997003,0,9.590411,0,0,7.492508,0,0,0,0,0,0,0,0,682
58.4,18.3,9.4,0,11.1,0,0,0,0,2.8,0,0,0,0,0,0,0,0,559
60,15.1,3,14.6,1.5,0,5.8,0,0,0,0,0,0,0,0,0,0,0,694
64.9,10.2,5.8,0,2.8,0,3.7,0,0,12.6,0,0,0,0,0,0,0,0,636
61.16116,14.31431,6.506507,2.602603,8.70871,0,3.803804,0,0,2.902903,0,0,0,0,0,0,0,0,601
47,31,4,5,8,0,5,0,0,0,0,0,0,0,0,0,0,0,666
52,25,5.2,6,5,0,5.2,0,0,1.6,0,0,0,0,0,0,0,0,673
65.1,0,7,14,0,0,6,0,0,7.9,0,0,0,0,0,0,0,0,643
67.9,2.1,9.9,2.8,6.2,0,8,0,0,3.1,0,0,0,0,0,0,0,0,596
72.89999,0,6.8,0,0,0,7.9,0,0,12.4,0,0,0,0,0,0,0,0,647
65,7.9,2.1,13.5,3.1,0,5.3,0,0,3.1,0,0,0,0,0,0,0,0,661
71.6,1.3,9.8,0,1.2,0,0,0,0,16.1,0,0,0,0,0,0,0,0,595
67.96797,2.302302,3.603603,14.91491,1.201201,0,10.01001,0,0,0,0,0,0,0,0,0,0,0,675
65.10001,0,2.7,15,0,0,10,0,0,7.2,0,0,0,0,0,0,0,0,673
72.7,0,8,0,3.3,0,0,0,0,16,0,0,0,0,0,0,0,0,581
70,2,9,2,12,0,5,0,0,0,0,0,0,0,0,0,0,0,544
65.16517,5.105105,3.503504,14.01402,3.103103,0,6.006006,0,0,3.103103,0,0,0,0,0,0,0,0,650
67.06706,5.005005,6.806807,5.505506,0,0,7.907908,0,0,7.707707,0,0,0,0,0,0,0,0,664
71.52848,0,6.993008,2.797203,9.39061,0,6.093906,0,0,3.196804,0,0,0,0,0,0,0,0,571
65.36536,6.206206,3.503504,11.41141,0,0,10.31031,0,0,3.203203,0,0,0,0,0,0,0,0,692
61.3,0,7.7,14.5,3.2,0,10,0,0,3.3,0,0,0,0,0,0,0,0,629
60.7,14.3,3.2,2.6,0,0,7.5,0,0,11.7,0,0,0,0,0,0,0,0,697
50.24975,23.87612,9.49051,0.3996,5.694305,0,7.392608,0,0,2.897103,0,0,0,0,0,0,0,0,648
64.86486,8.808808,6.506506,10.51051,0,0,1.901902,0,0,7.407407,0,0,0,0,0,0,0,0,657
64.03597,9.590411,9.790211,0,11.68831,0,1.898102,0,0,2.997003,0,0,0,0,0,0,0,0,541
64.4,9.2,6.3,4.3,0,0,0.1,0,0,15.7,0,0,0,0,0,0,0,0,642
50.6,23,6.3,12.7,5.6,0,1.8,0,0,0,0,0,0,0,0,0,0,0,647
61.5,10.5,2.1,14.9,0,0,9.8,0,0,1.2,0,0,0,0,0,0,0,0,708
64.9,10,5.6,1,1.5,0,1,0,0,16,0,0,0,0,0,0,0,0,635
64.9,10,10,5,8,0,2.1,0,0,0,0,0,0,0,0,0,0,0,582
45.2,23.8,9.8,7,5,0,7,0,0,2.2,0,0,0,0,0,0,0,0,651
62.4,9.8,6.7,0,5.9,0,7.7,0,0,7.5,0,0,0,0,0,0,0,0,621
58,0,10,15,0,0,10,0,0,7,0,0,0,0,0,0,0,0,641
62,13.8,3,7.9,2.9,0,3.9,0,0,5.599999,0,0,0,0.9,0,0,0,0,658
62,12.5,2,8.5,7,0,4,0,0,3,0,0,0,1,0,0,0,0,634
63,13,4,7,6,0,4,0,0,2,0,0,0,1,0,0,0,0,638
57.71144,13.93035,2.985074,5.970149,6.965174,0.497512,1.99005,3.980099,0,3.980099,0,0,0,1.99005,0,0,0,0,615
58,13,3,7,5,0,4,4,0,4,0,0,0,2,0,0,0,0,649
62,12.5,2,8.5,4,0,4,0,0,6,0,0,0,1,0,0,0,0,652
64,12,1,6,8.5,0,3.5,0,0,2,0,2,0,1,0,0,0,0,630
61,11,0,7,8,0,3,0,0,5,0,3,0,2,0,0,0,0,625
58,8,1,8,4,0,2,4,0,8,0,5,0,2,0,0,0,0,619
59,11,1,6,11,0,1,3,0,3,0,3,0,2,0,0,0,0,590
59,11,1,6,3,0,1,3,0,11,0,3,0,2,0,0,0,0,631
60,11,1,5,5,0,2,5,0,7,0,2,0,2,0,0,0,0,631
68,2.2,2,2,7,1,1,5,0,5,0,6,0,0.5,0,0,0,0,500
68,4.5,2,2,7,1,1,4.1,0,5,0,5,0,0.1,0,0,0,0,500
68,2.3,2,3,5.5,1.5,1.5,5,0.5,6,0,4.5,0,0,0,0,0,0,490
67,2.2,1.5,4,6.5,1,2,6,2.5,5,0,2,0,0,0,0,0,0,490
72,2.2,2,0,9,1,0,5,0,6,0,1.5,0,1,0,0,0,0,510
67.99999,3,2,2,3.5,0,1,5,0,8.499999,0,6.3,0,0.4,0,0,0,0,480
69.15423,2.985075,1.99005,1.99005,7.960199,0.995025,0.995025,4.975124,0.497512,5.472637,0,2.189055,0,0.497512,0,0,0,0,490
68.34171,2.211056,2.010051,2.010051,7.035176,1.005025,1.005025,5.025126,0,5.025126,0,6.030151,0,0,0,0,0,0,500
70,2,2,2,6.5,1.5,1,1.5,0,8,0,5,0,0,0,0,0,0,480
0,0,2.15,0,0.95,0,0,0,0,0,0,0,0,0,0,95.94,0,0,360
0,0,4.26,0,1.9,0,0,0,0,0,0,0,0,0,0,92.87,0,0,352
51.42946,15.00505,4.390972,7.999956,4.653613,0,3.631448,0,0,7.77985,0,2.334041,0,2.77561,0,0,0,0,635
57.74026,6.925152,0,5.024301,4.299139,0,1.980284,7.976558,0,5.989371,0,7.037769,0,3.027165,0,0,0,0,625
65.12788,3.992779,0,7.027125,1.941664,0,4.419268,0,0,14.01703,0,0,0,3.474269,0,0,0,0,646
72.80566,1.887556,0,8.116299,13.14275,0,3.73067,0,0,0.317055,0,0,0,0,0,0,0,0,550
0,0,0,0,0,2.957752,0,0,0,0,0,0,0,0,0,97.04225,0,0,275
0,0,0,0,5.945954,0,0,0,0,0,0,0,0,0,0,94.05405,0,0,273
0,0,0,0,0,0,0,0,0,8.765774,0,0,0,0,0,91.23423,0,0,269
0,0,0,0,0,0,3.482034,0,0,0,0,0,0,0,0,96.51797,0,0,340
0,0,0,0,0,0,0,0,16.54975,0,0,0,0,0,0,83.45025,0,0,324
78,0,18,0,3,0,0,0,0,1,0,0,0,0,0,0,0,0,470
79.49863,0,0,0,20.50137,0,0,0,0,0,0,0,0,0,0,0,0,0,480
0,73.98469,0,26.01531,0,0,0,0,0,0,0,0,0,0,0,0,0,0,846
40.00806,22.65195,0,37.34,0,0,0,0,0,0,0,0,0,0,0,0,0,0,792
43.1939,36.6494,0,20.1567,0,0,0,0,0,0,0,0,0,0,0,0,0,0,857
9.233504,58.55952,0,32.20698,0,0,0,0,0,0,0,0,0,0,0,0,0,0,864
68.7403,19.44172,0,0,11.81798,0,0,0,0,0,0,0,0,0,0,0,0,0,812
62.87991,0,0,0,16.21811,0,0,0,0,0,0,0,0,0,20.90199,0,0,0,600
40.83986,0,0,0,0,0,0,0,0,32.01295,0,0,0,0,27.14718,0,0,0,592
72.00659,0.60304,0,8.594838,14.2019,0,3.609698,0,0,0.206928,0,0,0,0,0,0,0.777012,0,548
56.68707,14.34023,6.435462,18.41475,0.453597,0,2.661147,0,0,0.34469,0,0,0,0,0.114378,0,0.548674,0,672
78.2,0,19.5,0,0,0,0,0,0,2.3,0,0,0,0,0,0,0,0,560
80.63226,2.000801,12.0048,0.30012,4.001601,0,0.060024,0,0,1.0004,0,0,0,0,0,0,0,0,535
70,0,27,0,1.4,0.6,0,0,0,1,0,0,0,0,0,0,0,0,485
68.1188,1.584158,26.23762,0,2.475247,0,0,0,0,1.584158,0,0,0,0,0,0,0,0,445
74.8,1.4,18,0,4.2,0,0,0,0,1.6,0,0,0,0,0,0,0,0,500
68.7,3.5,19,0,4.4,0,0,0,0,4.4,0,0,0,0,0,0,0,0,522
53.5,12,7,4.5,4.5,0.5,2,7,7.5,1.5,0,0,0,0,0,0,0,0,560
38.57959,0,0,0,0,0,0,0,0,0,61.42042,0,0,0,0,0,0,0,490
21.20994,0,0,0,0,0,0,0,0,0,78.79006,0,0,0,0,0,0,0,410
15.21571,0,0,0,0,0,0,0,0,0,84.78429,0,0,0,0,0,0,0,367
11.70671,0,0,0,0,0,0,0,0,0,88.29329,0,0,0,0,0,0,0,335
69.34401,0,0,0,30.65599,0,0,0,0,0,0,0,0,0,0,0,0,0,443
61.20905,0,0,0,22.5497,0,0,0,0,0,16.24125,0,0,0,0,0,0,0,421
54.78236,0,0,0,16.14566,0,0,0,0,0,29.07199,0,0,0,0,0,0,0,430
45.27499,0,0,0,6.671806,0,0,0,0,0,48.0532,0,0,0,0,0,0,0,430
41.65999,0,0,0,3.069547,0,0,0,0,0,55.27047,0,0,0,0,0,0,0,431
82.43078,0,0,0,0,17.56922,0,0,0,0,0,0,0,0,0,0,0,0,450
76.62447,0,0,0,0,15.24289,0,0,0,0,8.132638,0,0,0,0,0,0,0,435
69.30215,0,0,0,0,12.30917,0,0,0,0,18.38869,0,0,0,0,0,0,0,425
52.55988,0,0,0,0,5.601283,0,0,0,0,41.83884,0,0,0,0,0,0,0,425
46.89531,0,0,0,0,3.331741,0,0,0,0,49.77295,0,0,0,0,0,0,0,425
42.33294,0,0,0,0,1.503801,0,0,0,0,56.16327,0,0,0,0,0,0,0,440
