Repository: liubin06/DeepGlassNet

# DeepGlassNet: Self-Supervised Learning for Multi-Component Glass Composition Screening

## 1. Introduction
We present a novel self-supervised learning framework for screening multi-component glass compositions within predefined glass transition temperature (Tg) intervals. The composition screening task is formalized as a classification problem, where we introduce an innovative data augmentation strategy based on asymptotic theory to enhance training dataset robustness and improve model resilience to noise. A specialized feature extraction backbone architecture named DeepGlassNet is designed to capture complex interactions among different glass components in multi-component systems.

File: data/train_tg.csv (part 18 of 46)
SiO2,Al2O3,B2O3,CaO,Na2O,Li2O,MgO,BaO,ZnO,K2O,PbO,SrO,GeO2,ZrO2,TiO2,TeO2,FemOn,P2O5,Tg
0,0,0,0,8.849405,0,0,0,0,0,0,0,0,0,0,91.1506,0,0,255
0,0,0,0,6.561595,0,0,0,0,3.324118,0,0,0,0,0,90.11429,0,0,252
0,0,0,0,4.325222,0,0,0,0,6.573501,0,0,0,0,0,89.10127,0,0,247
0,0,0,0,2.138571,0,0,0,0,9.750641,0,0,0,0,0,88.11079,0,0,245
0,0,0,0,0,0,0,0,0,12.85792,0,0,0,0,0,87.14208,0,0,249
0,0,0,0,39.57569,0,0,0,0,0,0,0,0,0,0,0,0,60.42431,269
0,0,0,0,35.93544,0,0,0,0,0,0,0,0,0,4.210345,0,0,59.85421,404
44.41758,0,0,26.94605,28.63637,0,0,0,0,0,0,0,0,0,0,0,0,0,507
50.44333,0,0,23.53968,26.01698,0,0,0,0,0,0,0,0,0,0,0,0,0,532
44.36919,0,0,25.88144,29.74938,0,0,0,0,0,0,0,0,0,0,0,0,0,508
66.78579,0,0,0,0,33.21421,0,0,0,0,0,0,0,0,0,0,0,0,427
63.5,8,14,0,5,5,0,0,0,4,0,0,0,0,0.3,0,0,0,475
60,7.5,16,0,6,6,0,0,0,4,0,0,0,0,0.1,0,0,0,458
61.3,5.5,19,0,7,4,0,0,0,2.5,0,0,0,0,0.2,0,0,0,476
64,7.4,15,0,4.5,6,0,0,0,2.5,0,0,0,0,0.2,0,0,0,452
62,5,18,0,4.5,5,0,0,0,5,0,0,0,0,0.3,0,0,0,481
60.5,8.999999,16.4,0,6.5,3,0,0,0,4,0,0,0,0,0.3,0,0,0,479
63.3,8,15,0,3.5,3.5,0,0,0,6.5,0,0,0,0,0.05,0,0,0,499
63.5,7,15,0,4,6.5,0,0,0,3,0,0,0,0,0.5,0,0,0,437
61,7,18,0,6.5,2,0,0,0,4.5,0,0,0,0,0.5,0,0,0,477
64,6,17,0,4,6,0,0,0,2,0,0,0,0,0.7,0,0,0,473
64,5.5,16,0,5,5,0,0,0,4,0,0,0,0,0.3,0,0,0,541
0,0,0,11.81789,0,0,0,0,0,0,0,0,88.18211,0,0,0,0,0,688
0,0,0,5.359723,0,0,0,14.65451,0,0,0,0,79.98576,0,0,0,0,0,665
0,0,0,2.560848,0,0,0,21.00556,0,0,0,0,76.43359,0,0,0,0,0,659
0,0,0,0,0,0,0,26.81649,0,0,0,0,73.18351,0,0,0,0,0,638
43.48763,0,0,45.09725,0,0,0,0,0,0,0,0,0,0,0,0,0,11.41513,770
67.76001,0,0,0,32.23999,0,0,0,0,0,0,0,0,0,0,0,0,0,475
64.60713,0,0,0,30.84235,0,0,0,0,0,0,0,0,0,0,0,0,0,464
53.48936,18.15398,12.39572,0,0,15.96094,0,0,0,0,0,0,0,0,0,0,0,0,488
46.30501,17.46183,11.92312,0,0,15.35241,0,0,0,0,0,0,8.957622,0,0,0,0,0,473
39.64837,16.82053,11.48523,0,0,14.78858,0,0,0,0,0,0,17.25729,0,0,0,0,0,471
33.46335,16.22466,11.07836,0,0,14.2647,0,0,0,0,0,0,24.96893,0,0,0,0,0,468
50.95303,17.29316,11.80794,0,0,15.20412,0,0,0,0,0,0,0,0,4.741749,0,0,0,490
37.80511,16.03854,10.95128,0,0,14.10106,0,0,0,0,0,0,16.45499,0,4.649034,0,0,0,486
55,0,0,0,0,10,0,0,32,0,0,0,0,0,0,0,0,3,500
55,4,0,0,0,10,0,0,28,0,0,0,0,0,0,0,0,3,502
55,6,0,0,0,10,0,0,26,0,0,0,0,0,0,0,0,3,510
55,8,0,0,0,10,0,0,24,0,0,0,0,0,0,0,0,3,513
55,11,0,0,0,10,0,0,21,0,0,0,0,0,0,0,0,3,523
55,11,0,0,0,10,0,0,21,0,0,0,0,0,3,0,0,0,521
53.87077,10.77215,0,0,0,9.791958,0,0,20.56411,0,0,0,0,0,5.001,0,0,0,530
56.7,11.34,0,0,0,10.31,0,0,21.65,0,0,0,0,0,0,0,0,0,517
57.87,16.98,0,6.89,0,4.98,4.95,0,8.33,0,0,0,0,0,0,0,0,0,542
53.60969,17.0021,0,2.95384,0,4.986482,2.122759,0,19.32512,0,0,0,0,0,0,0,0,0,532
54.40041,11.32966,0,10.70748,0,3.321626,7.69694,0,12.54391,0,0,0,0,0,0,0,0,0,554
54.26412,14.90928,0,6.008065,0,4.375,4.314517,0,16.12903,0,0,0,0,0,0,0,0,0,527
0,0,0,0,0,3.418337,0,0,0,0,0,0,47.86766,0,0,0,0,48.714,597
0,2.374852,0,0,0,4.175931,0,0,0,0,0,0,43.8573,0,0,0,0,49.59192,575
0,4.836873,0,0,0,4.961332,0,0,0,0,0,0,39.69973,0,0,0,0,50.50207,550
0,6.102086,0,0,0,5.364944,0,0,0,0,0,0,37.56319,0,0,0,0,50.96978,539
0,7.390954,0,0,0,5.776101,0,0,0,0,0,0,35.3867,0,0,0,0,51.44624,531
41.22412,12.12121,0,15.69157,2.760276,0,11.26113,0,0,3.050305,0,0,0,0,2.740274,0,10.13101,1.020102,695
47.81478,17.91179,0,9.960995,3.940394,0,4.750474,0,0,2.110211,0,0,0,0,1.940194,0,10.90109,0.480048,712
49.70503,16.56834,0,10.30897,2.729727,0,5.149485,0,0,6.569343,0,0,0,0,0.839916,0,7.269273,0.729927,691
51.94481,18.86812,0,7.409259,3.809619,0,2.539746,0,0,8.019198,0,0,0,0,0.679932,0,6.189382,0.409959,681
60.63,18.02,0,2.57,5.06,0,0.58,0,0,9.15,0,0,0,0,0.49,0,3.24,0.07,708
60.68,18.88,0,0.68,9.79,0,0.36,0,0,5.47,0,0,0,0,0.56,0,3.32,0.06,634
52.4,0,31.6,0,11.2,0,0,0,0,0,0,0,0,0,0,0,0,0,468
47.6,0,36.5,0,11.1,0,0,0,0,0,0,0,0,0,0,0,0,0,456
62.43756,0,28.27173,0,9.290709,0,0,0,0,0,0,0,0,0,0,0,0,0,511
0,0,8.081195,0,0,26.01373,0,0,0,0,0,0,0,0,0,0,0,65.90508,370
54.65592,0,0,0,41.42795,0,3.916128,0,0,0,0,0,0,0,0,0,0,0,427
49.03428,0,0,0,47.05642,0,3.909304,0,0,0,0,0,0,0,0,0,0,0,427
53.77814,0,0,4.026079,37.87257,0,0,0,0,0,0,0,0,0,0,0,0,0,478
54.52089,0,0,5.0885,40.39061,0,0,0,0,0,0,0,0,0,0,0,0,0,461
49.24816,0,0,0,35.7874,0,0,0,0,0,0,11.5242,0,0,0,0,0,0,469
49.35873,0,0,0,36.08086,0,0,0,0,0,0,14.56042,0,0,0,0,0,0,421
43.97849,0,0,0,42.39206,0,0,0,0,0,0,13.62944,0,0,0,0,0,0,427
59.40728,6.018652,25.68498,0,0,0,0,0,0,0,0,4.587396,0,0,0,0,0,0,626
57.16593,13.96928,23.31601,5.548779,0,0,0,0,0,0,0,0,0,0,0,0,0,0,663
53.67954,11.94657,21.92258,2.463923,0,0,0.590297,0,1.192026,0,0,6.070424,0,0,0,0,0,0,655
51.09646,12.16971,24.9288,5.019888,0,0,0.601322,0,0,0,0,6.183808,0,0,0,0,0,0,664
52.70569,13.87862,27.90292,5.512768,0,0,0,0,0,0,0,0,0,0,0,0,0,0,648
57.40894,17.14615,16.49702,7.715585,0,0,1.232313,0,0,0,0,0,0,0,0,0,0,0,681
0,0,0,0,30.39324,0,0,0,0,0,0,0,0,0,0,0,0,69.60676,285
1.658337,0,0,0,0,0,0,0,0,23.39842,0,0,0,0,39.68402,0,0,35.25922,650
3.655482,0,0,0,0,0,0,0,0,22.92324,0,0,0,0,38.87811,0,0,34.54317,650
10.6541,0,0,0,0,0,0,0,0,21.25806,0,0,0,0,36.05394,0,0,32.0339,686
0,0,0,0,0,0,0,0,19.44746,0,0,0,0,0,0,0,12.71913,67.8334,492
0,0,0,0,30.39324,0,0,0,0,0,0,0,0,0,0,0,0,69.60676,267
0,0,0,0,0,0,0,0,8.582823,1.655555,0,0,0,0,0,89.76162,0,0,270
0,0,0,0,0,0,0,0,0,0,61.12642,0,0,0,0,0,0,38.87358,395
0,0,0,0,0,1.830518,0,0,0,0,54.69228,0,0,0,0,0,0,43.4772,381
0,0,0,0,0,4.152837,0,0,0,0,46.52949,0,0,0,0,0,0,49.31767,359
0,0,0,0,0,7.195912,0,0,0,0,35.83329,0,0,0,0,0,0,56.97079,339
0,0,0,0,0,11.35692,0,0,0,0,21.20765,0,0,0,0,0,0,67.43543,315
56.34007,7.967287,16.32043,0,19.37221,0,0,0,0,0,0,0,0,0,0,0,0,0,532
54.93264,7.772159,15.91007,0,18.88828,0,0,0,0,0,0,0,0,0,0,0,0,0,553
53.52774,7.563218,15.50316,0,18.40831,0,0,0,0,0,0,0,0,0,0,0,0,0,555
56.06373,7.924239,16.24309,0,19.27719,0,0,0,0,0,0,0,0,0,0,0,0,0,550
55.64587,7.867802,16.11664,0,19.13032,0,0,0,0,0,0,0,0,0,0,0,0,0,553
54.9404,7.766745,15.90963,0,18.89412,0,0,0,0,0,0,0,0,0,0,0,0,0,554
53.53392,7.567894,15.5023,0,18.41045,0,0,0,0,0,0,0,0,0,0,0,0,0,558
56.83249,16.32114,10.13112,3.753773,0,0,2.697942,10.26354,0,0,0,0,0,0,0,0,0,0,710
62.11481,17.83811,11.07276,0,0,0,8.974315,0,0,0,0,0,0,0,0,0,0,0,725
60.00731,17.23288,10.69708,12.06273,0,0,0,0,0,0,0,0,0,0,0,0,0,0,705
49.626,14.25158,8.846473,0,0,0,0,27.27595,0,0,0,0,0,0,0,0,0,0,685
54.43991,15.63404,9.704615,0,0,0,0,0,0,0,0,20.22144,0,0,0,0,0,0,695
61.04287,17.53027,10.88168,6.135451,0,0,4.409721,0,0,0,0,0,0,0,0,0,0,0,710
54.32515,15.60108,9.684156,5.460249,0,0,0,14.92937,0,0,0,0,0,0,0,0,0,0,690
55.17249,15.84442,9.835207,0,0,0,3.985646,15.16224,0,0,0,0,0,0,0,0,0,0,705
55.66087,15.98467,7.937813,3.676388,0,0,2.642323,10.05195,0,0,0,0,0,0,0,0,0,4.045984,685
54.53658,15.6618,5.833109,3.602129,0,0,2.588951,9.848913,0,0,0,0,0,0,0,0,0,7.92852,675
53.9913,15.5052,4.812322,3.566113,0,0,2.563066,9.750439,0,0,0,0,0,0,0,0,0,9.811559,665
59.38254,17.05346,6.351421,0,0,0,8.579557,0,0,0,0,0,0,0,0,0,0,8.633023,710
57.45349,16.49947,6.145094,11.54936,0,0,0,0,0,0,0,0,0,0,0,0,0,8.352579,705
44.46481,13.60673,8.44619,0,0,0,0,33.48228,0,0,0,0,0,0,0,0,0,0,690
53.84629,15.70518,5.849265,3.612106,0,0,3.160496,9.876192,0,0,0,0,0,0,0,0,0,7.95048,685
53.69704,19.62634,2.871657,3.546677,0,0.205422,2.549097,9.697298,0,0,0,0,0,0,0,0,0,7.806467,705
58.83509,16.39188,10.17503,3.278298,0,0,2.356205,8.963498,0,0,0,0,0,0,0,0,0,0,740
0,3.210086,3.653132,2.354008,13.00871,6.271782,0,0,0,0,0,0,0,0,0,0,0,71.50228,325
0,2.118085,3.615625,0,13.84078,6.672944,0,0,0,0,0,0,0,0,0,0,0,69.29382,313
0,4.416873,0,0,16.78045,8.090222,0,0,0,0,0,0,0,0,0,0,0,70.71246,290
0,2.096547,0,0,5.097689,2.150494,0,0,37.65473,4.842188,0,0,0,0,0,0,0,48.15836,345
0,2.173737,0,0,5.285373,0,0,0,39.04108,0,0,0,0,0,0,0,0,49.93143,323
0,2.10641,0,0,8.322714,1.851952,0,0,34.46904,4.864967,0,0,0,0,0,0,0,48.38491,334
1.283858,2.178669,0,0,6.621708,0,0,0,36.52103,0,0,0,0,0,0,0,0,50.04473,343
0,2.156962,0,0,7.935886,0,0,0,35.88528,0,0,0,0,0,0,0,0,50.25729,275
0,2.204071,0,0,9.519506,0,0,0,32.7799,0,0,0,0,0,0,0,0,51.03195,257
0,2.152022,0,0,6.678419,0,0,0,42.13195,0,0,0,0,0,0,0,0,45.88486,296
1.2,2.1,0,0,4.4,1.8,0,0,35.8,6.7,0,0,0,0,0,0,0,48,344
0,0,0,0,4.3,1.8,0,0,35.7,6.599999,0,0,0,0,0,0,0,48.2,321
0,0.900901,0,0,4.304304,1.301301,0,0,23.52352,5.005004,19.61962,0,0,0,0,0,0,42.34234,332
0,0,0,0,0,0,0,0,0,0,0,0,21.93029,0,0,78.06971,0,0,310
0,0,0,0,0,0,0,0,0,0,0,0,44.47849,0,0,55.52151,0,0,330
65.27,17.3,0,0.85,6.460001,0,0.32,0,0,6.520001,0,0,0,0,0.45,0,2.6,0.09,696
0,0,62.01546,0,0,0,0,0,0,35.96006,0,0,0,0,0,0,0,0,455
0,0,67.54336,0,0,4.141429,0,0,0,26.11029,0,0,0,0,0,0,0,0,440
0,0,70.69408,0,0,6.501925,0,0,0,20.49621,0,0,0,0,0,0,0,0,454
0,0,74.15315,0,0,9.09342,0,0,0,14.33273,0,0,0,0,0,0,0,0,461
0,0,77.96815,0,0,11.95157,0,0,0,7.535054,0,0,0,0,0,0,0,0,480
68.87884,19.64807,0,0,11.4731,0,0,0,0,0,0,0,0,0,0,0,0,0,819
62.78067,17.63232,0,0,19.58701,0,0,0,0,0,0,0,0,0,0,0,0,0,561
55.21332,19.66706,0,0,25.11962,0,0,0,0,0,0,0,0,0,0,0,0,0,537
53.01253,24.49123,0,0,22.49624,0,0,0,0,0,0,0,0,0,0,0,0,0,607
51.9071,31.47462,0,0,16.61828,0,0,0,0,0,0,0,0,0,0,0,0,0,799
46.96985,23.09927,0,0,29.93088,0,0,0,0,0,0,0,0,0,0,0,0,0,547
59.84719,0,0,0,40.15281,0,0,0,0,0,0,0,0,0,0,0,0,0,440
46.32944,0,0,0,23.01891,0,0,0,0,0,0,0,0,0,30.65165,0,0,0,577
36,0,0,0,33.55611,0,0,0,0,0,0,0,0,0,30.44389,0,0,0,497
54.9379,0,0,0,14.32292,0,0,0,0,0,0,0,0,0,30.73918,0,0,0,517
41.53444,0,0,0,28.17835,0,0,0,0,0,0,0,0,0,30.2872,0,0,0,607
32.42096,0,0,0,36.86496,0,0,0,0,0,0,0,0,0,30.71407,0,0,0,549
51.11603,0,0,0,19.16348,0,0,0,0,0,0,0,0,0,29.72049,0,0,0,604
40.30181,0,0,0,18.56137,0,0,0,0,0,0,0,0,0,41.13682,0,0,0,607
51.5335,0,0,0,0,0,0,0,0,20.5912,0,0,0,0,27.8753,0,0,0,618
35.92,0,0,0,0,0,0,0,0,37.54,0,0,0,0,26.54,0,0,0,503
45.84718,0,0,0,0,0,0,0,0,26.97071,0,0,0,0,27.18212,0,0,0,596
75.34787,0,0,0,24.65213,0,0,0,0,0,0,0,0,0,0,0,0,0,465
75.53445,0,0,0,23.1105,0,0,0,0,0,0,0,0,0,1.355057,0,0,0,474
75.14673,0,0,0,21.63057,0,0,0,0,0,0,0,0,0,3.222693,0,0,0,496
72.43703,0,0,0,17.39945,0,0,0,0,0,0,0,0,0,10.16353,0,0,0,554
73.28086,0,0,0,14.47711,0,0,0,0,0,0,0,0,0,12.24202,0,0,0,584
0,0,0,4.230974,0,0,0,0,0,0,45.46836,0,49.72345,0,0,0,0,0,505
0,0,0,4.062427,0,0,0,0,0,0,43.65706,0,40.16445,0,0,11.56185,0,0,470
0,0,0,3.906794,0,0,0,0,0,0,41.98455,0,31.33786,0,0,22.23782,0,0,420
0,0,0,3.762645,0,0,0,0,0,0,40.43544,0,23.16261,0,0,32.12597,0,0,385
0,0,0,3.628756,0,0,0,0,0,0,38.99659,0,15.56919,0,0,41.31041,0,0,365
79.49863,0,0,0,20.50137,0,0,0,0,0,0,0,0,0,0,0,0,0,496
74.41338,0,0,0,25.58662,0,0,0,0,0,0,0,0,0,0,0,0,0,484
0,0,87.48381,0,0,12.51619,0,0,0,0,0,0,0,0,0,0,0,0,505
33.5,0,10,25,21.5,0,10,0,0,0,0,0,0,0,0,0,0,0,442
33.5,0,39.5,6,16.5,0,4.5,0,0,0,0,0,0,0,0,0,0,0,536
53.9,0,43.3,2.3,0.5,0,0,0,0,0,0,0,0,0,0,0,0,0,550
43,4,19,11,21,0,0,0,0,2,0,0,0,0,0,0,0,0,562
61,3,12,6,15,0,3,0,0,0,0,0,0,0,0,0,0,0,565
60,3,20,5,12,0,0,0,0,0,0,0,0,0,0,0,0,0,580
61,3,15,6,8,0,0,0,0,7,0,0,0,0,0,0,0,0,563
61,3,12,6,8,0,3,0,0,7,0,0,0,0,0,0,0,0,572
70,2.5,20,2,4,0,0,0,0,1.5,0,0,0,0,0,0,0,0,577
74,1.4,18,1,4,0,0,0,0,1.6,0,0,0,0,0,0,0,0,554
61.4,9.799999,9.999999,9.799999,4,0,3.5,0,0,0,0,0,0,0,0,0,0,0,550
66.39999,9.799999,5,9.799999,4,0,3.5,0,0,0,0,0,0,0,0,0,0,0,555
33.5,0,18,12,21.5,0,5,10,0,0,0,0,0,0,0,0,0,0,472
33.5,0,8,22.5,21,0,10,5,0,0,0,0,0,0,0,0,0,0,413
40,5,35,5,0,0,0,10,0,5,0,0,0,0,0,0,0,0,560
42,0,30,3,5,0,3,6,0,4,7,0,0,0,0,0,0,0,570
72.5,1.5,1,5,13,0,2,0,0,3,2,0,0,0,0,0,0,0,550
51.35824,34.86137,0,0,0,0,13.78039,0,0,0,0,0,0,0,0,0,0,0,819
0,0,0,0,0,0,0,0,53.45589,0,0,0,0,0,0,0,0,46.54411,447
0,0,0,0,21.75998,0,0,0,29.00379,0,0,0,0,0,0,0,0,49.23622,318
0,2.082757,0,0,4.177931,2.044791,0,0,37.40706,6.445854,0,0,0,0,0,0,0,47.8416,355
71.93848,10.17313,0,0,0,17.88839,0,0,0,0,0,0,0,0,0,0,0,0,485
0,0,0,0,16.49475,7.952482,0,0,0,0,0,0,0,0,0,0,0,75.55276,242
0,0.804532,0,0,0,0,0,0,0,0,0,0,0,0,0,95.70868,0,0,317
65.78754,1.021538,0,0,0,1.240281,0,5.705733,1.164901,16.98729,0,0,0,0,3.887153,0,0,0,525
77.48437,0.324368,0,9.502065,12.48416,0,0,0,0,0.205034,0,0,0,0,0,0,0,0,568
62.73472,13.19357,0,9.224098,10.4667,0,1.060739,0,0,3.320181,0,0,0,0,0,0,0,0,590
63.07925,9.625879,0,10.55281,10.32287,0,0.470856,0,0,5.948347,0,0,0,0,0,0,0,0,584
63.66996,6.462086,0,8.511983,10.65495,0,1.372993,0,0,9.328028,0,0,0,0,0,0,0,0,556
63.11311,3.620914,0,9.894766,10.27479,0,0.795888,0,0,12.30054,0,0,0,0,0,0,0,0,550
70.00182,3.67635,0,9.240564,12.57922,0,0.506329,0,0,3.99572,0,0,0,0,0,0,0,0,556
64.58103,11.88035,0,10.50816,12.57363,0,0.411721,0,0,0.045105,0,0,0,0,0,0,0,0,596
65.77667,8.791512,0,7.905626,12.55907,0,1.48845,0,0,3.478678,0,0,0,0,0,0,0,0,568
64.97639,5.498424,0,9.585196,12.66298,0,0.776242,0,0,6.500765,0,0,0,0,0,0,0,0,552
63.56211,3.65802,0,10.77148,12.28878,0,0,0,0,9.719593,0,0,0,0,0,0,0,0,551
64.53249,0,0,8.638845,12.59141,0,1.086572,0,0,13.15068,0,0,0,0,0,0,0,0,518
69.79822,3.789577,0,10.32763,14.52379,0,1.497986,0,0,0.062798,0,0,0,0,0,0,0,0,565
69.05144,0.271482,0,12.0289,14.23339,0,0.731079,0,0,3.68371,0,0,0,0,0,0,0,0,547
61.08189,11.34508,0,8.212347,12.93777,0,0,0,0,6.422924,0,0,0,0,0,0,0,0,561
59.88981,8.153614,0,9.277728,12.40054,0,1.084925,0,0,9.193379,0,0,0,0,0,0,0,0,544
61.31925,5.706761,0,7.49253,12.98683,0,0.452423,0,0,12.04221,0,0,0,0,0,0,0,0,527
66.03695,8.960401,0,8.839731,15.31706,0,0.81537,0,0,0.03049,0,0,0,0,0,0,0,0,571
64.90442,6.785466,0,10.1501,14.52599,0,0,0,0,3.634023,0,0,0,0,0,0,0,0,558
65.94617,3.223844,0,8.028835,14.94373,0,1.137118,0,0,6.720307,0,0,0,0,0,0,0,0,525
65.09555,0.609759,0,9.553215,14.64578,0,0.351777,0,0,9.743916,0,0,0,0,0,0,0,0,521
55.42138,10.06534,0,9.542092,12.64019,0,1.236719,0,0,11.09429,0,0,0,0,0,0,0,0,545
0,4.872108,0,0,0,16.06331,0,0,0,0,0,0,0,0,9.5423,0,0,69.52228,391
0,4.889732,0,0,0,15.22578,0,0,0,0,0,0,0,0,14.36523,0,0,65.51926,432
0,4.907483,0,0,0,14.38217,0,0,0,0,0,0,0,0,19.22317,0,0,61.48717,470
0,4.980322,0,0,0,15.79977,0,0,0,0,0,0,0,0,15.60679,0,0,63.61312,470
2.950522,5.00695,0,0,0,15.88425,0,0,0,0,0,0,0,0,15.69023,0,0,60.46804,475
5.932765,5.033864,0,0,0,15.96963,0,0,0,0,0,0,0,0,15.77457,0,0,57.28917,478
64.5,9,8,0,9,0,0,6.5,0,3,0,0,0,0,0,0,0,0,545
63.5,10,8,0,11,0,0,1.5,2,4,0,0,0,0,0,0,0,0,532
63,10,10,0,11,0,0,0,0,6,0,0,0,0,0,0,0,0,525
52.52303,9.501403,0,24.46937,5.036044,0,1.932319,0,0,0.500601,0,0,0,0,1.611935,0,3.544253,0.830997,690
41.75288,0,0,31.90244,0,0,13.83183,0,0,0,0,0,0,0,0,0,0,10.56662,720
39.43473,0,0.370487,30.13119,3.957881,0,13.06387,0,0,0,0,0,0,0,1.22371,0,0,9.979954,715
40.80056,2.209002,0.360198,28.99494,3.928132,0,13.0654,0,0,0,0,0,0,0,1.21399,0,0,7.963499,705
33.47793,12.45508,0.385619,27.97139,4.119536,0,9.339951,0,0,0,0,0,0,0,1.279489,0,0,9.264591,748
0,10,50,0,0,0,40,0,0,0,0,0,0,0,0,0,0,0,649
0,10,50,40,0,0,0,0,0,0,0,0,0,0,0,0,0,0,601
0,10,50,0,0,0,0,0,0,0,0,40,0,0,0,0,0,0,553
41.78871,0,0,31.88282,0,0,13.82332,0,0,0,0,0,0,0,0,0,0,10.56012,677
39.492,0,0.366267,30.13001,3.9128,0,13.06431,0,0,0,0,0,0,0,1.220042,0,0,9.972855,652
38.13603,2.526491,0.372997,29.68728,3.995081,0,12.39602,0,0,0,0,0,0,0,1.230382,0,0,9.838742,653
34.67316,10.05493,0.38018,28.37994,4.091299,0,10.02719,0,0,0,0,0,0,0,1.270112,0,0,9.392712,669
35.53341,13.2198,0,29.68878,0,0,9.913406,0,0,0,0,0,0,0,0,0,0,9.833419,692
36.89,31.3,0,0,0,0,0,0,0,0,0,31.81,0,0,0,0,0,0,860
58,10,0,0,0,0,0,0,21,3,0,0,0,0,5,0,0,0,643
0,0,0,0,8.849404,0,0,0,0,0,0,0,0,0,0,91.1506,0,0,256
36.89,31.3,0,0,0,0,0,0,0,0,0,31.81,0,0,0,0,0,0,867
33.93,36.8,0,0,0,0,0,0,0,0,0,29.27,0,0,0,0,0,0,865
32.83,38.86,0,0,0,0,0,0,0,0,0,28.31,0,0,0,0,0,0,878
42.61477,19.86028,0,24.2515,0,0,9.680637,0,0,0,0,0,0,0,0,0,3.592814,0,743
42.21106,19.799,0,24.42211,0,0,10.05025,0,0,0,0,0,0,0,0,0,3.517588,0,743
42.44245,20.42042,0,20.62062,0,0,9.50951,0,0,0,0,0,0,0,0,0,7.007008,0,732
42.31943,20.04069,0,21.05799,0,0,9.664292,0,0,0,0,0,0,0,0,0,6.917599,0,725
0,0,39.71,0,0,0,0,60.29,0,0,0,0,0,0,0,0,0,0,586
58.77243,0,0,0,0,0,0,0,0,39.48829,0,0,0,1.739284,0,0,0,0,500
57.24077,0,0,0,0,0,0,0,0,38.45919,0,0,0,4.300044,0,0,0,0,535
56.23838,0,0,0,0,0,0,0,0,37.78569,0,0,0,5.97593,0,0,0,0,520
69.97637,1.618397,0,9.85401,13.85229,0,0,0,0,0.906146,0,0,0,0,0,0,0,0.910318,560
65.67987,7.676221,0,9.251145,12.99918,0,0,0,0,0.855121,0,0,0,0,0,0,0,0.844246,581
60.99872,14.24392,0,8.585757,12.07645,0,0,0,0,0.78926,0,0,0,0,0,0,0,0.800101,644
56.93738,19.95814,0,8.015675,11.27456,0,0,0,0,0.74257,0,0,0,0,0,0,0,0.738951,673
53.53537,24.76996,0,7.542996,10.59489,0,0,0,0,0.700095,0,0,0,0,0,0,0,0.682632,700
52.26131,0,0,31.15578,0,0,0,0,0,0,0,0,0,16.58291,0,0,0,0,780
0,0,0,0,30.39324,0,0,0,0,0,0,0,0,0,0,0,0,69.60676,293
0,1.0083,0,0,28.8069,0,0,0,0,0,0,0,0,0,0,0,0,70.1848,305
0,1.861432,0,0,27.46468,0,0,0,0,0,0,0,0,0,0,0,0,70.67389,312
0,2.901018,0,0,25.82912,0,0,0,0,0,0,0,0,0,0,0,0,71.26987,318
0,3.780828,0,0,24.44493,0,0,0,0,0,0,0,0,0,0,0,0,71.77425,322
0,4.853178,0,0,22.75782,0,0,0,0,0,0,0,0,0,0,0,0,72.389,340
0,5.760936,0,0,21.32966,0,0,0,0,0,0,0,0,0,0,0,0,72.9094,363
0,6.816548,0,0,20.18656,0,0,0,0,0,0,0,0,0,0,0,0,72.99689,379
0,7.804685,0,0,18.11427,0,0,0,0,0,0,0,0,0,0,0,0,74.08105,400
0,8.755536,0,0,16.61831,0,0,0,0,0,0,0,0,0,0,0,0,74.62616,421
0,9.720483,0,0,15.10017,0,0,0,0,0,0,0,0,0,0,0,0,75.17934,441
60.35696,0,0,0,10.3767,0,13.49577,0,0,15.77058,0,0,0,0,0,0,0,0,580
58.77192,0,0,0,5.052098,0,13.14135,0,0,23.03464,0,0,0,0,0,0,0,0,608
57.26799,0,0,0,0,0,12.80508,0,0,29.92693,0,0,0,0,0,0,0,0,699
61.44144,0,0,0,31.68944,0,6.869128,0,0,0,0,0,0,0,0,0,0,0,496
56.76608,0,0,0,14.63902,0,6.346424,0,0,22.24848,0,0,0,0,0,0,0,0,468
55.36183,0,0,0,9.517925,0,6.18943,0,0,28.93081,0,0,0,0,0,0,0,0,483
54.8194,0,0,0,7.539735,0,6.128786,0,0,31.51208,0,0,0,0,0,0,0,0,485
54.02538,0,0,0,4.64408,0,6.040016,0,0,35.29052,0,0,0,0,0,0,0,0,512
66.98289,0,0,0,14.80609,0,3.209426,0,0,15.00159,0,0,0,0,0,0,0,0,484
65.30748,0,0,0,9.623831,0,3.12915,0,0,21.93954,0,0,0,0,0,0,0,0,493
26.69093,18.2636,7.482343,18.08054,0,0,0.866333,0,0,0,0,0,0,0,28.61624,0,0,0,732
26.40636,19.0997,7.523922,20.20113,0,0,0.871147,0,0,0,0,0,0,0,25.89774,0,0,0,740
25.55534,19.11073,7.528269,21.02131,0,0,0.87165,0,0,0,0,0,0,0,25.9127,0,0,0,727
23.85033,19.13284,7.536978,22.66452,0,0,0.872659,0,0,0,0,0,0,0,25.94267,0,0,0,724
22.99635,19.14391,7.541339,23.48755,0,0,0.873164,0,0,0,0,0,0,0,25.95769,0,0,0,725
24.06534,19.30532,5.069949,24.50233,0,0,0.880526,0,0,0,0,0,0,0,26.17654,0,0,0,749
29.24476,19.851,0,18.71622,0,0,0.840742,0,0,0,0,0,0,0,24.43843,0,0,6.908848,732
29.07119,19.73318,0,18.21753,0,0,0.835752,0,0,0,0,0,0,0,24.29338,0,0,7.848964,742
28.23335,19.16447,0,15.81031,0,0,0.811665,0,0,0,0,0,0,0,23.59324,0,0,12.38697,707
29.6228,17.2351,0,20.53801,0,0,0.85161,0,0,0,0,0,0,0,24.75434,0,0,6.998157,743
29.16368,19.08897,0,18.66433,0,0,0.838411,0,0,0,0,0,0,0,24.37067,0,0,7.873936,735
29.49073,22.16274,0,18.87363,0,0,0.847813,0,0,0,0,0,0,0,24.64397,0,0,3.981117,707
29.3413,19.91653,0,17.60438,0,0,1.687035,0,0,0,0,0,0,0,24.5191,0,0,6.931655,714
24.30704,18.49063,0,21.51263,0,0,1.12449,0,0,0,0,0,0,0,27.63479,0,0,6.930421,744
23.45623,18.54691,0,23.53976,0,0,1.127912,0,0,0,0,0,0,0,26.37767,0,0,6.951516,773
21.38243,18.71863,0,27.71733,0,0,1.138355,0,0,0,0,0,0,0,24.02739,0,0,7.015879,766
20.21515,18.81683,0,30.09174,0,0,1.144327,0,0,0,0,0,0,0,22.67928,0,0,7.052681,768
28.98199,18.53219,0,19.6009,0,0,0.845263,0,0,0,0,0,0,0,24.56984,0,0,6.945999,758
27.3325,18.55298,0,21.19271,0,0,0.846211,0,0,0,0,0,0,0,24.5974,0,0,6.95379,770
25.26542,18.57903,0,23.18751,0,0,0.847399,0,0,0,0,0,0,0,24.63193,0,0,6.963554,786
29.17617,18.65636,0,21.3108,0,0,0.850926,0,0,0,0,0,0,0,22.48587,0,0,6.992537,766
28.79037,18.40967,0,17.9136,0,0,0.839674,0,0,0,0,0,0,0,26.62625,0,0,6.900075,749
27.86946,14.55189,0,24.01006,0,0,0.862835,0,0,0,0,0,0,0,25.08062,0,0,7.0904,768
27.50917,17.23652,0,22.11969,0,0,0.851681,0,0,0,0,0,0,0,24.75639,0,0,6.998738,765
27.15808,19.85263,0,20.27757,0,0,0.840811,0,0,0,0,0,0,0,24.44043,0,0,6.909414,772
25.11623,18.46932,0,23.05059,0,0,0.842395,0,0,0,0,0,0,0,24.48648,0,1.112566,6.922433,790
25.24938,18.56724,0,22.97642,0,0,0.846861,0,0,0,0,0,0,0,24.6163,0,0,6.959133,790
25.06702,18.43313,0,22.81047,0,0,0.840745,0,0,0,0,0,0,0,24.43851,0,0,6.90887,780
0,0,0,0,0,0,0,0,0,0,0,0,0,0,0,0,0,100,363
0,0,0,0,0,0.802342,0,0,0,0,0,0,0,0,0,0,0,99.19766,295
0,0,0,0,0,5.05922,0,0,0,0,0,0,0,0,0,0,0,94.94078,248
0,0,0,0,0,12.26218,0,0,0,0,0,0,0,0,0,0,0,87.73782,302
0,0,0,0,2.66476,0,0,0,0,0,0,0,0,0,0,0,0,97.33524,251
0,0,0,0,9.510244,0,0,0,0,0,0,0,0,0,0,0,0,90.48975,230
0,0,0,0,14.63895,0,0,0,0,0,0,0,0,0,0,0,0,85.36105,244
0,0,0,0,18.49693,0,0,0,0,0,0,0,0,0,0,0,0,81.50307,254
0,0,0,0,21.1827,0,0,0,0,0,0,0,0,0,0,0,0,78.8173,275
0,0,0,0,30.30868,0,0,0,0,0,0,0,0,0,0,0,0,69.69131,289
5,18,0,0,0,0,20,0,2,0,0,0,0,0,0,0,0,55,525
0,3.227546,0,0,4.936443,2.379967,0,0,38.14661,0,0,0,0,0,0,0,0,51.30944,370
0,3.487576,0,0,6.359951,3.066271,0,0,36.27527,0,0,0,0,0,0,0,0,50.02325,350
0,2.161978,0,1.78359,6.57098,3.168013,0.854611,0,32.7897,0,0,0,0,0,0,0,0,52.67113,354
0,2.274946,0,5.004765,0,7.333807,0,0,29.96316,0,0,0,0,0,0,0,0,55.42331,369
0,2.082673,0,0,0,3.051804,0,0,37.40556,9.620291,0,0,0,0,0,0,0,47.83968,358
0,2.041011,0,0,6.20332,0,0,0,38.2865,9.427846,0,0,0,0,0,0,0,44.04132,364
0,1.648577,0,0,6.012697,1.932568,0,0,16.44946,0,36.08834,0,0,0,0,0,0,37.86835,323
0,0,0,0,0,0,0,0,0,10.74665,0,0,0,0,37.97176,0,0,51.28159,707
0,0,0,0,0,0,0,0,0,12.65263,0,0,0,0,38.31968,0,0,49.02769,698
0,0,0,0,0,0,0,0,0,14.59386,0,0,0,0,38.67403,0,0,46.73211,679
0,0,0,0,0,0,0,0,0,16.57133,0,0,0,0,39.03499,0,0,44.39367,643
0,0,0,0,0,2.116495,0,0,5.7648,0,0,0,0,0,40.41288,0,0,51.70582,585
0,0,0,0,0,2.819709,0,0,7.680176,0,0,0,0,0,41.87573,0,0,47.62439,564
0,15.70525,0,0,30.61816,0,0,0,0,0,0,0,0,0,0,0,0,53.67659,397
0,17.18775,0,0,28.86679,0,0,0,0,0,0,0,0,0,0,0,0,53.94545,414
0,18.38678,0,0,25.97251,0,0,0,0,0,0,0,0,0,0,0,0,55.64072,438
0,17.1317,0,0,26.33247,0,0,0,0,0,0,0,0,0,0,0,0,56.53583,444
0,15.98477,0,0,26.59027,0,0,0,0,0,0,0,0,0,0,0,0,57.42496,450
0,20.70289,0,0,25.16922,0,0,0,0,0,0,0,0,0,0,0,0,54.12789,409
0,20.63195,0.345321,0,25.08236,0,0,0,0,0,0,0,0,0,0,0,0,53.94038,427
0,20.55969,0.691715,0,24.99512,0,0,0,0,0,0,0,0,0,0,0,0,53.75348,428
0,20.48801,1.039178,0,24.90736,0,0,0,0,0,0,0,0,0,0,0,0,53.56545,429
0,20.41559,1.387752,0,24.81993,0,0,0,0,0,0,0,0,0,0,0,0,53.37673,424
0,19.97784,3.502199,0,24.28774,0,0,0,0,0,0,0,0,0,0,0,0,52.23222,433
0,19.22955,7.116601,0,23.37803,0,0,0,0,0,0,0,0,0,0,0,0,50.27582,441
0,0,0,0,0,0,0,52.42643,0,0,0,0,0,0,0,0,0,47.57357,483
0,0,0.236318,0,0,0,0,52.30304,0,0,0,0,0,0,0,0,0,47.46064,487
0,0,0.473892,0,0,0,0,52.17798,0,0,0,0,0,0,0,0,0,47.34813,488
0,0,0.712732,0,0,0,0,52.05227,0,0,0,0,0,0,0,0,0,47.235,491
0,0,1.097533,0,0,0,0,51.85154,0,0,0,0,0,0,0,0,0,47.05093,501
0,0,1.436947,0,0,0,0,51.67309,0,0,0,0,0,0,0,0,0,46.88996,503
55,0,30,0,15,0,0,0,0,0,0,0,0,0,0,0,0,0,548
33,10,17,0,0,0,0,35,0,0,0,0,0,0,0,0,0,0,670
61.77966,0,21.93246,0,11.07166,5.216227,0,0,0,0,0,0,0,0,0,0,0,0,494
61.77937,0,21.93293,0,11.07146,5.216234,0,0,0,0,0,0,0,0,0,0,0,0,478
61.77922,0,21.93256,0,11.07177,5.216445,0,0,0,0,0,0,0,0,0,0,0,0,467
61.78017,0,21.93238,0,11.07122,5.216232,0,0,0,0,0,0,0,0,0,0,0,0,463
61.77959,0,21.93228,0,11.07189,5.216236,0,0,0,0,0,0,0,0,0,0,0,0,453
0,0,40,20,0,0,0,0,40,0,0,0,0,0,0,0,0,0,540
0,0,30,25,0,0,0,0,40,0,0,0,0,0,0,0,0,5,520
0,0,30,15,10,0,0,0,40,0,0,0,0,0,0,0,0,5,445
0,0,35,20,5,0,0,0,35,0,0,0,0,0,0,0,0,5,500
0,0,40,20,5,0,0,0,30,0,0,0,0,0,0,0,0,5,514
0,0,30,20,0,0,0,0,40,5,0,0,0,0,0,0,0,5,512
0,0,30,15,0,0,0,0,40,10,0,0,0,0,0,0,0,5,486
0,0,0,0,0,0,0,0,0,0,40.2594,0,0,0,0,0,0,59.7406,212
0,0,0,0,0,0,0,0,0,0,56.26586,0,0,0,0,0,0,43.73415,300
0,0,0,0,0,0,0,0,0,0,61.12642,0,0,0,0,0,0,38.87358,345
0,0,0,0,0,0,0,0,0,0,65.77538,0,0,0,0,0,0,34.22463,350
1.071202,1.211866,12.82585,0,0,0,0,0,0,0,84.89108,0,0,0,0,0,0,0,309
0,0,4.65566,0,0,0,0,0,0,12.5982,44.77754,0,0,0,0,0,0,37.9686,332
0,0,5.095211,0,0,0,0,0,0,20.68143,32.67006,0,0,0,0,0,0,41.5533,329
0,0,8.28284,0,0,0,0,0,0,0,66.38608,0,0,0,0,0,0,25.33109,468
0,0,8.971285,0,0,0,0,0,0,6.069066,57.52312,0,0,0,0,0,0,27.43653,436
0,0,9.784549,0,0,0,0,0,0,13.23848,47.05327,0,0,0,0,0,0,29.9237,415
0,0,10.75996,0,0,0,0,0,0,21.83731,34.49597,0,0,0,0,0,0,32.90676,388
0,0,11.95138,0,0,0,0,0,0,32.34038,19.1578,0,0,0,0,0,0,36.55043,375
0,0,12.82978,0,0,0,0,0,0,0,82.26347,0,0,0,4.906754,0,0,0,469
0,0,19.81758,0,0,0,0,6.234968,0,0,54.45798,0,0,0,19.48947,0,0,0,484
0,0,18.09409,0,0,0,0,9.195942,0,0,53.54665,0,0,0,19.16332,0,0,0,481
0,0,16.42733,0,0,0,0,12.05945,0,0,52.66532,0,0,0,18.84791,0,0,0,471
0,0,14.81455,0,0,0,0,14.83021,0,0,51.81253,0,0,0,18.54271,0,0,0,450
0,0,13.25317,0,0,0,0,17.51268,0,0,50.98691,0,0,0,18.24724,0,0,0,455
0,0,11.74077,0,0,0,0,20.111,0,0,50.18719,0,0,0,17.96104,0,0,0,456
0,0,10.27507,0,0,0,0,22.62907,0,0,49.41218,0,0,0,17.68367,0,0,0,440
0,0,47.24649,0,0,0,0,34.68407,0,0,0,0,0,0,18.06944,0,0,0,568
0,0,35.96687,0,0,0,0,47.52648,0,0,0,0,0,0,16.50665,0,0,0,588
0,0,26.48304,0,0,0,0,58.32429,0,0,0,0,0,0,15.19267,0,0,0,567
0,0,18.39776,0,0,0,0,67.52979,0,0,0,0,0,0,14.07246,0,0,0,500
0,0,28.47171,0,0,0,0,47.028,0,0,0,0,0,0,24.50028,0,0,0,586
0,0,19.67038,0,0,0,0,57.76079,0,0,0,0,0,0,22.56883,0,0,0,558
0,0,20.37508,0,0,0,0,52.35133,0,0,0,0,0,0,27.27359,0,0,0,582
0,0,16.59884,0,0,0,0,54.83411,0,0,0,0,0,0,28.56705,0,0,0,572
0,0,0,0,0,0,0,0,0,0,0,0,100,0,0,0,0,0,502
43.1939,36.6494,0,20.1567,0,0,0,0,0,0,0,0,0,0,0,0,0,0,876
26.09472,0,0,8.118173,0,0,0,19.30143,0,0,0,9.783064,0,0,36.70261,0,0,0,740
0,0,75.70785,0,0,16.30146,7.329206,0,0,0,0,0,0,0,0,0,0,0,488
0,0,75.14783,0,0,16.23518,7.299404,0,0,0,0,0,0,0,0,0,0,0,497
0,0,74.59235,0,0,16.16943,7.269843,0,0,0,0,0,0,0,0,0,0,0,500
0,0,74.04134,0,0,16.10421,7.24052,0,0,0,0,0,0,0,0,0,0,0,504
0,0,72.95258,0,0,15.97534,7.18258,0,0,0,0,0,0,0,0,0,0,0,522
0,0,72.14735,0,0,15.88004,7.13973,0,0,0,0,0,0,0,0,0,0,0,536
0,0,0,0,0,0,0,0,0,0,0,42.19651,0,0,0,0,0,57.80349,500
0,0,0,0,30.39324,0,0,0,0,0,0,0,0,0,0,0,0,69.60676,265
0,0,0,0,0,0,22.11503,0,0,0,0,0,0,0,0,0,0,77.88497,520
0,19.31836,0,0,0,0,0,0,0,0,0,0,0,0,0,0,0,80.68164,750
62.85406,0,0,29.33122,0,7.814717,0,0,0,0,0,0,0,0,0,0,0,0,542
41.66218,0,0,0,0,5.179907,0,53.15792,0,0,0,0,0,0,0,0,0,0,524
47.1661,0,0,0,12.16335,0,0,0,0,0,0,40.67055,0,0,0,0,0,0,552
39.46625,0,0,0,10.17769,0,0,50.35607,0,0,0,0,0,0,0,0,0,0,517
57.89277,0,0,0,0,0,19.41716,0,0,22.69007,0,0,0,0,0,0,0,0,706
53.80427,0,0,25.10809,0,0,0,0,0,21.08765,0,0,0,0,0,0,0,0,652
37.48323,0,0,0,0,0,0,47.82587,0,14.6909,0,0,0,0,0,0,0,0,562
72.65813,1.541233,0,6.184948,14.38151,0,4.063251,0,0,0.640513,0,0,0,0,0,0,0.130104,0,514
71.86138,0.589929,0,8.688957,13.2984,0,4.149502,0.009999,0,0.309963,0,0,0,0,0.078991,0,0.864896,0,534
0,0,99.04374,0,0,0.956261,0,0,0,0,0,0,0,0,0,0,0,0,254
0,0,98.15306,0,0,1.846942,0,0,0,0,0,0,0,0,0,0,0,0,263
0,0,97.24129,0,0,2.758705,0,0,0,0,0,0,0,0,0,0,0,0,285
0,0,96.26042,0,0,3.739575,0,0,0,0,0,0,0,0,0,0,0,0,328
0,0,95.25455,0,0,4.745442,0,0,0,0,0,0,0,0,0,0,0,0,346
0,0,94.27246,0,0,5.727539,0,0,0,0,0,0,0,0,0,0,0,0,367
0,0,93.31686,0,0,6.683146,0,0,0,0,0,0,0,0,0,0,0,0,400
0,0,91.22939,0,0,8.770604,0,0,0,0,0,0,0,0,0,0,0,0,447
0,0,90.20011,0,0,9.799891,0,0,0,0,0,0,0,0,0,0,0,0,472
0,0,89.08904,0,0,10.91097,0,0,0,0,0,0,0,0,0,0,0,0,485
0,0,87.94852,0,0,12.05148,0,0,0,0,0,0,0,0,0,0,0,0,489
0,0,86.77739,0,0,13.22261,0,0,0,0,0,0,0,0,0,0,0,0,495
0,0,85.57439,0,0,14.42561,0,0,0,0,0,0,0,0,0,0,0,0,497
0,0,3.970594,0,0,0,0,0,0,0,63.64778,0,0,0,0,0,0,32.38163,390
0,0,5.483055,0,14.64376,0,0,0,0,0,35.15688,0,0,0,0,0,0,44.7163,328
0,0,6.280502,0,22.36471,0,0,0,0,0,20.13502,0,0,0,0,0,0,51.21977,323
0,0,7.349385,0,32.71371,0,0,0,0,0,0,0,0,0,0,0,0,59.9369,343
0,0,8.28284,0,0,0,0,0,0,0,66.38608,0,0,0,0,0,0,25.33109,456
0,0,10.24859,0,9.123741,0,0,0,0,0,49.28481,0,0,0,0,0,0,31.34286,403
0,0,13.43774,0,23.92573,0,0,0,0,0,21.54041,0,0,0,0,0,0,41.09612,391
0,0,15.91376,0,35.4178,0,0,0,0,0,0,0,0,0,0,0,0,48.66843,397
75,0,0,0,0,0,10,0,0,10,0,0,0,0,0,0,0,5,710
70,0,0,0,0,0,15,0,0,10,0,0,0,0,0,0,0,5,722
65,0,0,0,0,0,20,0,0,10,0,0,0,0,0,0,0,5,725
60,0,0,0,0,0,25,0,0,10,0,0,0,0,0,0,0,5,728
55,0,0,0,0,0,30,0,0,10,0,0,0,0,0,0,0,5,729
55,0,0,0,0,0,20,0,0,10,0,0,0,0,0,0,0,15,583
50,0,0,0,0,0,25,0,0,10,0,0,0,0,0,0,0,15,610
75,0,0,10,0,0,0,0,0,10,0,0,0,0,0,0,0,5,673
70,0,0,15,0,0,0,0,0,10,0,0,0,0,0,0,0,5,698
65,0,0,20,0,0,0,0,0,10,0,0,0,0,0,0,0,5,715
60,0,0,15,0,0,0,0,0,10,0,0,0,0,0,0,0,15,562
45,0,0,30,0,0,0,0,0,10,0,0,0,0,0,0,0,15,710
17.5,0,17.5,0,0,0,0,0,0,0,65,0,0,0,0,0,0,0,443
15,0,15,0,0,0,0,0,0,0,70,0,0,0,0,0,0,0,428
19,0,11,0,0,0,0,0,0,0,70,0,0,0,0,0,0,0,430
13,0,17,0,0,0,0,0,0,0,70,0,0,0,0,0,0,0,434
10,0,20,0,0,0,0,0,0,0,70,0,0,0,0,0,0,0,437
5,0,25,0,0,0,0,0,0,0,70,0,0,0,0,0,0,0,440
0,0,0,0,0,4.471412,0,0,0,0,0,0,0,0,0,95.52859,0,0,251
50.99014,5.408049,0,3.717946,6.574752,0,2.137754,0,0,7.494263,23.67709,0,0,0,0,0,0,0,480
62.90128,1.503403,0,0.826852,8.224827,0,0,9.043094,0,8.33343,0,9.16711,0,0,0,0,0,0,511
73.09648,1.722814,0,8.527728,12.56691,0,4.086079,0,0,0,0,0,0,0,0,0,0,0,540
80.47578,1.645362,12.35817,0,4.000647,0,0,0,0,1.520052,0,0,0,0,0,0,0,0,560
0,0,0,0,0,0,0,41.86465,0,0,0,0,0,0,0,0,0,58.13535,490
0,0,46.10316,0,0,0,0,0,53.89684,0,0,0,0,0,0,0,0,0,545
0,0,45.48276,0,0.408997,0,0,0,53.17155,0,0,0,0,0,0,0,0,0.936688,540
0,0,40.08815,0,3.965358,0,0,0,46.865,0,0,0,0,0,0,0,0,9.081485,525
0,0,34.46708,0,7.671023,0,0,0,40.29369,0,0,0,0,0,0,0,0,17.56822,522
0,0,27.68755,0,12.14039,0,0,0,32.36809,0,0,0,0,0,0,0,0,27.80398,470
0,0,11.1067,0,23.07121,0,0,0,12.98427,0,0,0,0,0,0,0,0,52.83782,418
0,0,7.201817,0,25.64548,0,0,0,8.419273,0,0,0,0,0,0,0,0,58.73343,380
0,9.471716,2.351775,0,0,3.785234,0,6.474221,0,0,0,0,0,0,0,0,0,77.91705,497
0,9.282994,2.304917,0,3.847383,1.854907,0,6.345224,0,0,0,0,0,0,0,0,0,76.36458,491
0,9.191425,2.282181,0,5.714148,0.918305,0,6.282634,0,0,0,0,0,0,0,0,0,75.61131,498
0,9.101646,2.259889,0,7.544445,0,0,6.221267,0,0,0,0,0,0,0,0,0,74.87276,504
40,0,0,20,0,0,0,0,0,0,0,0,0,0,0,0,40,0,612
30,0,0,30,0,0,0,0,0,0,0,0,0,0,0,0,40,0,615
45,0,0,25,0,0,0,0,0,0,0,0,0,0,0,0,30,0,655
50,0,0,30,0,0,0,0,0,0,0,0,0,0,0,0,20,0,673
0,0,0,0,0,0,0,0,0,0,0,0,0,0,8.11552,91.88448,0,0,356
0,0,0,0,0,0,0,0,0,0,0,0,0,0,9.898976,90.10102,0,0,372
0,0,90.30964,0,0,9.690357,0,0,0,0,0,0,0,0,0,0,0,0,488
0,0,88.58017,0,0,9.564561,0,0,0,0,0,0,0,0,0,0,0,0,481
0,0,86.89502,0,0,9.441988,0,0,0,0,0,0,0,0,0,0,0,0,476
0,9.73669,0,0,23.67446,0,0,0,0,0,0,0,0,0,1.525589,0,0,65.06326,415
0,9.912951,0,0,24.10303,0,0,0,0,0,0,0,0,0,3.883015,0,0,62.10101,448
0,10.22134,0,0,24.85287,0,0,0,0,0,0,0,0,0,8.007627,0,0,56.91817,479
0,10.54953,0,0,25.65085,0,0,0,0,0,0,0,0,0,12.39711,0,0,51.40251,472
39,0,0,0,0,0,0,51,9,0,0,0,0,0,0,0,0,0,693
56,12.7,7.1,9.500001,0,0,0.9,8.500001,4.1,0,0,0,0,0,1.2,0,0,0,675
56.4,12.7,6.6,9.1,0,0,1,9,3.6,0,0,0,0,0.8,0.8,0,0,0,678
56.9,12,7.8,10.2,0,0,0,7.7,4.5,0,0,0,0,0,0.9,0,0,0,664
58.2,12,7.1,12.6,0,0,0,7.7,1.8,0,0,0,0,0,0.6,0,0,0,683
58.4,13.1,7.4,12.5,0,0,0,5.2,2.8,0,0,0,0,0.6,0,0,0,0,679
59,12.3,7.2,13,0,0,0.9,5,1.9,0,0,0,0,0,0.7,0,0,0,678
56.9,12,8.6,9.5,0,0,0,7.6,4.9,0,0,0,0,0,0.5,0,0,0,662
55.5,14.1,6.6,9.1,0,0,1.5,6.8,5.9,0,0,0,0,0.5,0,0,0,0,675
59.1,11,7.300001,9.100001,0,0,0,6.7,4.7,0,0,0,0,0,2.1,0,0,0,665
55.93562,14.88934,1.609658,6.136821,0,0,5.935614,5.734406,9.758552,0,0,0,0,0,0,0,0,0,712
50,10.40404,14.9495,0,0,0,0,24.64646,0,0,0,0,0,0,0,0,0,0,642
56.64975,11.26904,6.192894,7.309645,0,0,0,14.82234,3.756345,0,0,0,0,0,0,0,0,0,680
62.5,15,4,5.5,0,0,7.5,0,5.4,0,0,0,0,0.1,0,0,0,0,715
53,15,4,6,0,0,6,7,6,0,3,0,0,0,0,0,0,0,698
47,15,6,5.5,0,0,5,9,7.5,0,2,0,0,3,0,0,0,0,680
53.5,13.5,4,7,0,0,3,13.5,3,0,2.5,0,0,0,0,0,0,0,715
40,5,3,15,0,0,0,34.5,0,0,0,0,0,0,2,0,0,0,695
38,6.7,3,35,0,0,0,15,0,0,0,0,0,2,0,0,0,0,700
40,5,5,15,0,0,0,30,0,0,0,4,0,0,0.5,0,0,0,690
35,7.7,2,25,0,0,0,29,0,0,0,0,0,0.5,0.5,0,0,0,695
39.5,7.5,3,31.7,0,0,0,15,0,0,0,0,0,2,1,0,0,0,690
37.5,5,5,15,0,0,0,36.5,0,0,0,0,0,0.5,0,0,0,0,710
49,10,15,0,0,0,0,25,0,0,0,0,0,0,0,0,0,0,627
0,0,5,0,0,0,0,0,10,0,65,0,0,0,0,15,0,0,286
0,0,8,0,0,0,0,0,10,0,67,0,0,0,0,10,0,0,296
1,0,5,0,0,0,0,0,7,0,72,0,0,0,0,10,0,0,288
1,0,9,0,0,0,0,0,5,0,77,0,0,0,0,5,0,0,291
1.020408,0,6.122448,0,0,0,0,0,3.061224,0,81.63264,0,0,0,0,5.10204,0,0,288
1,0,10,0,0,0,0,0,10,0,51,0,0,0,0,25,0,0,347
1,0,15,0,0,0,0,0,5,0,70,0,0,0,0,5,0,0,341
5,0,10,0,0,0,0,0,5,0,70,0,0,0,0,5,0,0,338
1,0,8,0,0,0,0,0,5,0,58,0,0,0,0,25,0,0,325
0.6,0.5,13,0,0,0,0,0.5,3,0,81.5,0,0,0,0,0,0,0,310
22,0,0,0,5,1,0,0,1,1,70,0,0,0,0,0,0,0,324
21.6,0,0,0,4.9,1,0,0,1,1,68.5,0,0,0,0,2,0,0,318
21.2,0,0,0,4.8,1,0,0,1,1,67.2,0,0,0,0,3.8,0,0,315
20.8,0,0,0,4.7,0.9,0,0,0.9,0.9,66.1,0,0,0,0,5.7,0,0,312
20.3,0,0,0,4.6,0.9,0,0,0.9,0.9,65,0,0,0,0,7.4,0,0,306
20,0,0,0,4.5,0.9,0,0,0.9,0.9,63.7,0,0,0,0,9.1,0,0,303
22,0,0,0,5,1,0,0,1,1,65,0,0,0,0,5,0,0,308
20.40816,0,0,0,5.102041,1.020408,0,0,1.020408,1.020408,56.12245,0,0,0,0,15.30612,0,0,292
19.9005,0,0,0,2.985074,0.497512,0,0,0.995025,0.995025,74.62686,0,0,0,0,0,0,0,343
9.950248,0,9.950248,0,1.492537,0.497512,0,0,0.995025,0.995025,74.12935,0,0,0,0,1.99005,0,0,319
0,10,0,0,8,6,0,10,8,10,0,0,0,0,0,0,0,48,329
0,12.39,0,0,10.42,3.48,0,3.11,9.89,10.4,0,0,0,0,0,0,0,50.31,339
0,12.39,0,0,10.42,3.48,0,1,12,10.4,0,0,0,0,0,0,0,50.31,336
0,10,0,0,10,2,0,12,8,10,0,0,0,0,0,0,0,48,351
0,7.63,0,0,8.77,3.41,0,5.53,15.55,10.19,0,0,0,0.3,0,0,0,48.62,335
0,10,0,0,11,2,0,3,16,11,0,0,0,0,0,0,0,47,328
0,10,0,0,13,4,0,12,0,13,0,0,0,0,0,0,0,48,309
0,14,0,0,13,4,0,0,1.5,13,0,0,0,1,0,0,0,53.5,324
0,15.03006,0,0,13.02605,4.008016,0,0,1.002004,13.02605,0,0,0,1.503006,0,0,0,52.40481,336
0,15,0,0,13,4,0,0,0,13,0,0,0,1.5,0,0,0,52.5,334
0,9.93,0,0,9.93,3.97,0,9.92,6.31,9.93,0,0,0,0,1.19,0,0,47.67,335
0,9.96,0,0,9.96,3.98,0,7.97,6.3,11.95,0,2.08,0,0,0,0,0,47.8,321
0,10.05,0,1.14,10.05,4.02,0,8.04,6.36,12.07,0,0,0,0,0,0,0,48.27,318
0,10.09,0,0,10.09,4.03,0.82,8.07,6.38,12.1,0,0,0,0,0,0,0,48.42,319
0,10,0,0,10,4,0,9,8,10,0,0,0,1,0,0,0,48,326
0,10,0,0,10,4,0,7,8,10,0,0,0,0,0,0,0,48,330
0,10,0,0,10,4,0,7,8,10,0,0,0,0,0,0,0,48,330
0,10,0,0,10,4,0,5,8,12,0,0,0,0,0,0,0,48,322
0,9.5,0,0,10.4,2.1,0,7.5,12.5,10,0,0,0,0,0,0,0,48,342
0,10,0,0,10,4,0,5,8,12,0,0,0,0,0,0,0,48,322
0,8,0,0,10,2,0,12,10,10,0,0,0,0,0,0,0,48,348
0,12,0,0,10,4,0,0,6,13,0,0,0,0,0,0,0,52,346
0,8,0,0,10,4,0,10,8,10,0,0,0,2,0,0,0,48,327
0,8,0,0,10,4,0,8,8,10,0,0,0,4,0,0,0,48,331
0,10,0,0,11.5,4,0,10,8,7,0,0,0,1.5,0,0,0,48,338
0,10,0,0,10.5,4,0,10,8,7.5,0,0,0,2,0,0,0,48,337
0,14,0,0,20,4,0,0,4,5,0,0,0,0,0,0,0,53,329
0,14,0,0,5,4,0,0,4,20,0,0,0,0,0,0,0,53,356
0,10,0,0,17,4,0,8,7,5,0,0,0,1,0,0,0,48,315
0,10,0,0,8,6,0,18,0,10,0,0,0,0,0,0,0,48,333
0,2,0,0,6,4,0,3,25,6,0,0,0,0,0,0,0,54,322
1,0,15,0,0,0,0,0,2,0,79.7,0,0,0,0,0,0,0,310
1.1,0,4.5,0,0,0,0,0,2.2,0,89.60001,0,0,0,0,0,0,0,285
0,0,0,0,2.218905,0,0,0,11.64179,0,0,0,0,0,0,85.64179,0,0,299
69.67164,0,0,9.293532,20.53731,0,0,0,0,0,0,0,0,0,0,0,0,0,550
0,0,0,0,8.878048,0,0,0,2.917073,0,0,0,0,0,0,85.76585,0,0,270
66.97031,0,22.16832,0,9.871288,0,0,0,0,0,0,0,0,0,0,0,0,0,490
0,0,0,0,3.114428,0,0,0,10.50746,0,0,0,0,0,0,85.8806,0,0,292
96.35183,0.169915,0,0,0,0,0,0,0,0,0,0,3.428286,0,0,0,0,0,1010
69.5,0,0,0,0,4.8,0,0,13.5,12.2,0,0,0,0,0,0,0,0,488
67.1,0,0,0,0,4.3,0,0,13.2,13.4,0,0,0,2,0,0,0,0,500
72,0,0,0,0.7,3.3,0,0,14,10,0,0,0,0,0,0,0,0,518
67.8,0,0,0,0,3.8,0,0,13.5,11.9,0,3,0,0,0,0,0,0,497
65.2,0,0,0,0,4.2,0.6,0,12.8,14.8,0,0,0,1.9,0,0,0,0,504
0.651159,1.031837,0,2.284066,6.742001,2.714833,0,9.28653,25.24494,4.578149,0,0.062111,0,0,0,0,0,46.28238,330
0.609994,1.00999,0,2.289977,6.769932,2.719973,0,9.259908,25.29975,4.559955,0,0.060999,0,0,0,0,0,46.29954,328
0.607203,2.060813,0,2.266841,6.889854,2.717795,0,9.296968,25.4978,4.759657,0,0,0,0,0,0,0,45.90307,328
0.611634,1.037925,0,2.283382,6.94013,2.737627,0,9.36481,25.2696,4.794389,0,0,0,0,0,0,0,46.9605,330
46,22,0,0,0,0,17,0,0,15,0,0,0,0,0,0,0,0,890
45,22,0,0,0,0,17,0,0,15,0,0,0,0,0,0,0,0,882
42,22,0,0,0,0,17,0,0,15,0,0,0,0,0,0,0,0,580
24.76569,0,14.34811,0,0,0,0,9.479767,0,13.58908,0,21.35505,0,0,16.46232,0,0,0,680
24.17645,0,14.00673,0,0,0,0,15.42369,0,9.475539,0,20.84695,0,0,16.07063,0,0,0,690
22.81913,0,13.22036,0,0,0,0,29.11555,0,0,0,19.67656,0,0,15.1684,0,0,0,680
0,0,46.10316,0,0,0,0,0,53.89684,0,0,0,0,0,0,0,0,0,545
0,0,45.79086,0,0.205884,0,0,0,53.53174,0,0,0,0,0,0,0,0,0.471517,540
0,0,42.88578,0,2.121044,0,0,0,50.13556,0,0,0,0,0,0,0,0,4.857626,525
0,0,39.44487,0,4.389442,0,0,0,46.11296,0,0,0,0,0,0,0,0,10.05272,522
0,0,35.75631,0,6.821105,0,0,0,41.80086,0,0,0,0,0,0,0,0,15.62173,491
0,0,34.5974,0,7.585104,0,0,0,40.44604,0,0,0,0,0,0,0,0,17.37144,470
0,0,22.90499,0,15.29326,0,0,0,26.77704,0,0,0,0,0,0,0,0,35.02471,423
0,0,17.90089,0,18.59218,0,0,0,20.92701,0,0,0,0,0,0,0,0,42.57991,418
0,0,10.13707,0,0,0,0,0,0,0,0,0,0,0,0,87.14413,0,0,375
100,0,0,0,0,0,0,0,0,0,0,0,0,0,0,0,0,0,1150
0,0,0,0,0,0,0,0,0,0,0,0,100,0,0,0,0,0,560
0,0,100,0,0,0,0,0,0,0,0,0,0,0,0,0,0,0,240
0,0,0,0,0,0,0,40.40851,0,0,0,0,0,0,0,0,3.478198,56.11329,509
0,0,0,0,0,0,0,38.96072,0,0,0,0,0,0,0,0,6.93646,54.10282,512
0,0,0,0,0,0,0,37.79049,0,0,0,0,0,0,0,0,9.731738,52.47777,522
0,0,0,0,0,0,0,36.894,0,0,0,0,0,0,0,0,11.87313,51.23287,530
0,0,0,0,0,0,0,35.77788,0,0,0,0,0,0,0,0,14.53915,49.68297,529
0,0,0,0,0,0,0,34.88855,0,0,0,0,0,0,0,0,16.66344,48.448,530
47.97795,13.67941,0,38.34264,0,0,0,0,0,0,0,0,0,0,0,0,0,0,770
39.00745,20.35521,0,40.63734,0,0,0,0,0,0,0,0,0,0,0,0,0,0,792
34.87575,23.32418,0,41.80008,0,0,0,0,0,0,0,0,0,0,0,0,0,0,802
46.03289,23.68592,0,30.28119,0,0,0,0,0,0,0,0,0,0,0,0,0,0,793
40.25199,26.95084,0,32.79717,0,0,0,0,0,0,0,0,0,0,0,0,0,0,802
35.56353,30.40431,0,34.03217,0,0,0,0,0,0,0,0,0,0,0,0,0,0,809
30.84169,33.83887,0,35.31944,0,0,0,0,0,0,0,0,0,0,0,0,0,0,820
25.75464,36.71803,0,37.52733,0,0,0,0,0,0,0,0,0,0,0,0,0,0,831
3.4,0,23.4,0,0,0,2.3,34.4,36.5,0,0,0,0,0,0,0,0,0,503
3.5,0,24.2,0,0,0,0,17.8,42.5,0,0,12,0,0,0,0,0,0,508
3.1,0,28.6,0,0,0,0,34,34.3,0,0,0,0,0,0,0,0,0,507
3.3,0,22.9,0,0,0,0,33.6,40.2,0,0,0,0,0,0,0,0,0,498
1.191421,0,0,10.00771,18.43485,0,0,0,0,0,0,0,0,0,0,0,0,70.366,340
1.2,0.8,8.3,1,0,0,0,0,5,0,78,0,0,0,5,0,0,0.7,355
59.44056,5.394606,11.48851,0,10.68931,0,0,0,0.999001,6.593407,0,0,0,0.749251,4.245754,0,0,0,558
59.25926,8.808809,8.808809,0,10.81081,0,0,0,1.301301,6.006006,0,0,0,2.202202,2.402402,0,0,0,559
58.96415,8.964145,7.968128,0.498008,8.864542,0,0,0,1.494024,8.366534,0,0,0,0.099602,4.382471,0,0,0,561
57.5,5.6,11.5,0.4,6,0,0,0,2.5,11.9,0,0,0,0.2,4,0,0,0,548
64.2,13.4,0,0,10,6.3,0,0,0,0,0,0,0,5.6,0,0,0,0,478
63.3,16.4,0,3.7,10,4.5,1.6,0,0,0.1,0,0,0,0,0,0,0,0,481
55.85585,5.405406,8.708709,0,6.906907,0,0,0,7.107107,10.61061,0,0,0,0,4.604604,0,0,0,532
63.03697,15.08492,2.597403,0,9.790212,5.994007,0.0999,0,2.997004,0,0,0,0,0,0,0,0,0,474
64,14,0,0,10,6.2,0,0,3,0,0,0,0,2,0,0,0,0,476
64.30001,14.9,0,0.1,9.700001,6.2,0,0,3.1,0.1,0,0,0,0,1.2,0,0,0,475
63,0,2.7,0,11,0,4,0,5,10,0,0,0,2,2,0,0,0,505
58.8,0.2,1,6.9,14.1,0,9.7,0,5,0,0,0,0,3,1,0,0,0,559
60.2,1.5,3.8,3.1,10.1,0,4,0,5.800001,7.2,0,0,0,1.1,2.7,0,0,0,599
0,0.1,18.1,0,0,0,0,0,61.2,0,0,0,0,0,0,0,0,20.6,520
0,0.0999,27.27273,0.0999,0,0,0,0,61.53846,0,0,0,0,0,0,0,0,10.98901,538
0.1,5.2,17,0,0,0,0,0,58.3,0,0,0,0,0,0,0,0,19.4,533
0,9.5,16.2,0,0,0,0,0,55.8,0,0,0,0,0,0,0,0,18.5,542
0,0,17.4,0,0,0,5,0,58.4,0,0,0,0,0,0,0,0,19.2,535
0,0,13.2,0,0,0,0,0,60.7,0,0,0,0,0,0,0,0,26.1,560
0,0,0,0,0,0,0,0,5.362402,0,0,0,0,0,0,94.6376,0,0,381
0,0,0,0,0,0,0,0,11.30747,0,0,0,0,0,0,88.69254,0,0,374
0,0,0,0,0,0,0,0,14.529,0,0,0,0,0,0,85.471,0,0,374
0,0,0,0,0,0,0,0,17.93561,0,0,0,0,0,0,82.06439,0,0,365
0,0,0,0,0,0,0,0,21.54372,0,0,0,0,0,0,78.45628,0,0,364
0,0,0,0,0,0,0,0,25.37174,0,0,0,0,0,0,74.62826,0,0,361
51.87292,20.31388,0,7.448249,0,0,0,20.36495,0,0,0,0,0,0,0,0,0,0,830
61.22855,15.50792,8.47117,7.676239,0,0,2.452057,4.66407,0,0,0,0,0,0,0,0,0,0,710
17.62626,0,34.03949,0,0,0,0,0,38.20207,10.13218,0,0,0,0,0,0,0,0,485
18.29282,0,38.15289,0,0,0,0,0,33.03895,10.51535,0,0,0,0,0,0,0,0,482
18.46741,0,39.23031,0,0,0,0,0,31.68657,10.61571,0,0,0,0,0,0,0,0,478
18.64537,0,40.3285,0,0,0,0,0,30.30812,10.718,0,0,0,0,0,0,0,0,476
19.01178,0,42.58962,0,0,0,0,0,27.46998,10.92863,0,0,0,0,0,0,0,0,474
17.08606,0,47.21005,1.226663,0,0,0,0,23.14455,11.33268,0,0,0,0,0,0,0,0,477
14.92666,0,51.88694,1.266475,0,0,0,0,20.21945,11.70049,0,0,0,0,0,0,0,0,474
13.94261,0,55.73623,1.301281,0,0,0,0,16.99783,12.02205,0,0,0,0,0,0,0,0,470
11.48027,0,59.86031,2.678669,0,0,0,0,13.60715,12.37361,0,0,0,0,0,0,0,0,470
