Repository: liubin06/DeepGlassNet

# DeepGlassNet: Self-Supervised Learning for Multi-Component Glass Composition Screening

## 1. Introduction
We present a novel self-supervised learning framework for screening multi-component glass compositions within predefined glass transition temperature (Tg) intervals. The composition screening task is formalized as a classification problem, where we introduce an innovative data augmentation strategy based on asymptotic theory to enhance training dataset robustness and improve model resilience to noise. A specialized feature extraction backbone architecture named DeepGlassNet is designed to capture complex interactions among different glass components in multi-component systems.

File: data/train_tg.csv (part 19 of 46)
SiO2,Al2O3,B2O3,CaO,Na2O,Li2O,MgO,BaO,ZnO,K2O,PbO,SrO,GeO2,ZrO2,TiO2,TeO2,FemOn,P2O5,Tg
10.22064,0,62.59734,2.725441,0,0,0,0,11.86692,12.58966,0,0,0,0,0,0,0,0,464
6.163209,0,71.41364,2.876099,0,0,0,0,6.261451,13.2856,0,0,0,0,0,0,0,0,453
19.49539,0,56.47368,1.299663,0,0,0,0,15.09039,7.640878,0,0,0,0,0,0,0,0,474
19.65156,0,56.92609,1.310074,0,0,0,0,13.30987,8.802388,0,0,0,0,0,0,0,0,473
18.45168,0,57.56186,1.324706,0,0,0,0,11.53588,11.12587,0,0,0,0,0,0,0,0,472
16.3981,0,57.82797,1.33083,0,0,0,0,11.58921,12.8539,0,0,0,0,0,0,0,0,472
15.80443,0,58.26778,2.681903,0,0,0,0,9.731123,13.51478,0,0,0,0,0,0,0,0,471
0,0,54.02703,1.243356,0,0,0,0,34.28698,10.44264,0,0,0,0,0,0,0,0,460
1.338521,0,54.28345,1.249258,0,0,0,0,32.63657,10.4922,0,0,0,0,0,0,0,0,465
5.431419,0,55.06754,1.267302,0,0,0,0,27.58998,10.64375,0,0,0,0,0,0,0,0,466
11.07616,0,56.14892,1.292189,0,0,0,0,20.62997,10.85277,0,0,0,0,0,0,0,0,467
12.52215,0,56.42593,1.298564,0,0,0,0,18.84704,10.90631,0,0,0,0,0,0,0,0,466
21.50688,0,58.14716,1.338176,0,0,0,0,7.768784,11.239,0,0,0,0,0,0,0,0,472
24.62486,0,58.74448,1.351922,0,0,0,0,3.924294,11.35445,0,0,0,0,0,0,0,0,474
14.95611,0,58.59113,0.664701,0,0,0,0,13.50623,12.28184,0,0,0,0,0,0,0,0,471
11.42225,0,58.7306,3.997698,0,0,0,0,13.53838,12.31107,0,0,0,0,0,0,0,0,476
5.732962,0,58.95514,9.363624,0,0,0,0,13.59014,12.35814,0,0,0,0,0,0,0,0,486
0,0,0,18.81464,16.71923,0,4.624097,0,0,0,0,0,0,0,0,0,0,59.84203,421
0,0,0,18.76109,16.04759,0,4.549801,0,0,0,0,0,0,0,1.009999,0,0,59.63151,417
0,0,0,16.84377,15.40907,0,4.171386,0,0,0,0,0,0,0,4.493054,0,0,59.08272,444
0,0,0,18.74874,14.98813,0,4.89669,0,0,0,0,0,0,0,5.352396,0,0,56.01406,470
75.1457,0,0,9.351251,15.50305,0,0,0,0,0,0,0,0,0,0,0,0,0,549
75.6431,0,0,7.059861,15.60567,0,1.691373,0,0,0,0,0,0,0,0,0,0,0,538
76.24873,0,0,4.269832,15.73062,0,3.750814,0,0,0,0,0,0,0,0,0,0,0,531
76.40166,0,0,3.56533,15.76217,0,4.270838,0,0,0,0,0,0,0,0,0,0,0,530
76.65791,0,0,2.384858,15.81503,0,5.142194,0,0,0,0,0,0,0,0,0,0,0,526
77.17561,0,0,0,15.92184,0,6.902561,0,0,0,0,0,0,0,0,0,0,0,530
62.07587,0,0,0,0,0,4.461465,5.65745,0,27.80521,0,0,0,0,0,0,0,0,550
60.80794,0,0,0,0,0,3.641948,8.31284,0,27.23728,0,0,0,0,0,0,0,0,538
59.59076,0,0,0,0,0,2.855238,10.86193,0,26.69207,0,0,0,0,0,0,0,0,577
58.42136,0,0,0,0,0,2.099406,13.31097,0,26.16827,0,0,0,0,0,0,0,0,538
55.17321,0,0,0,0,0,0,20.11343,0,24.71335,0,0,0,0,0,0,0,0,525
57.58833,0,0,6.201678,0,0,1.485773,0,0,34.72422,0,0,0,0,0,0,0,0,561
57.85746,0,0,4.569151,0,0,2.68689,0,0,34.8865,0,0,0,0,0,0,0,0,558
58.2659,0,0,2.091549,0,0,4.509764,0,0,35.13278,0,0,0,0,0,0,0,0,547
58.9012,0,0,12.68612,0,0,0,0,0,28.41268,0,0,0,0,0,0,0,0,539
60.06866,0,0,12.93757,3.813096,0,0,0,0,23.18067,0,0,0,0,0,0,0,0,576
61.28334,0,0,13.19919,7.780405,0,0,0,0,17.73706,0,0,0,0,0,0,0,0,557
62.54816,0,0,13.4716,11.91148,0,0,0,0,12.06876,0,0,0,0,0,0,0,0,539
63.86629,0,0,13.7555,16.21666,0,0,0,0,6.161547,0,0,0,0,0,0,0,0,543
65.24117,0,0,14.05162,20.70721,0,0,0,0,0,0,0,0,0,0,0,0,0,556
69.54163,0,0,8.653872,0,0,0,0,0,21.80451,0,0,0,0,0,0,0,0,554
70.59456,0,0,8.7849,2.912825,0,0,0,0,17.70772,0,0,0,0,0,0,0,0,583
71.67986,0,0,8.919957,5.915212,0,0,0,0,13.48497,0,0,0,0,0,0,0,0,566
72.23513,0,0,8.989056,7.451292,0,0,0,0,11.32452,0,0,0,0,0,0,0,0,560
72.79906,0,0,9.059233,9.011356,0,0,0,0,9.130346,0,0,0,0,0,0,0,0,554
73.95377,0,0,9.202926,12.20572,0,0,0,0,4.637584,0,0,0,0,0,0,0,0,551
75.1457,0,0,9.351251,15.50305,0,0,0,0,0,0,0,0,0,0,0,0,0,557
70.37108,0,0,14.07389,15.55502,0,0,0,0,0,0,0,0,0,0,0,0,0,590
66.54375,0,0,7.728343,25.72791,0,0,0,0,0,0,0,0,0,0,0,0,0,523
67.02647,0,0,15.6626,17.31092,0,0,0,0,0,0,0,0,0,0,0,0,0,599
66.0069,0,0,0,33.99311,0,0,0,0,0,0,0,0,0,0,0,0,0,468
48.87381,0,0,20.75064,26.88933,0,0,0,0,0,0,0.988394,0,0,0,0,0,2.497833,523
0,0,0,0,4.364226,0,0,0,5.731007,0,0,0,0,0,0,89.90476,0,0,285
0,0,0,0,2.228241,0,0,0,11.70431,0,0,0,0,0,0,86.06744,0,0,302
0,0,31.5349,0,0,0,0,0,68.4651,0,0,0,0,0,0,0,0,0,530
0,0,40.49051,0,0,0,0,0,47.33537,12.17413,0,0,0,0,0,0,0,0,483
0,0,32.60289,7.503099,0,0,0,0,59.894,0,0,0,0,0,0,0,0,0,532
0,6.281925,34.31489,3.454978,0,0,0,0,50.14472,5.803497,0,0,0,0,0,0,0,0,515
0,0,36.91853,7.434247,0,0,0,0,43.15955,12.48767,0,0,0,0,0,0,0,0,483
0,6.3307,34.58133,6.963607,0,0,0,0,40.42725,11.69712,0,0,0,0,0,0,0,0,485
0,13.9567,31.76592,6.396671,0,0,0,0,37.1359,10.74481,0,0,0,0,0,0,0,0,503
0,0,36.91853,7.434247,0,0,0,0,43.15955,12.48767,0,0,0,0,0,0,0,0,495
0,0,0,0,0,0,0,0,36.44292,0,0,0,0,0,0,0,0,63.55708,460
49.49115,0,0,30.46381,3.406203,0,4.866345,0,4.066319,5.17677,0,0,0,0,0,0,0,2.529384,604
48.24588,0,0,26.72939,3.320498,0,4.7439,0,3.964005,5.046514,0,5.484079,0,0,0,0,0,2.465741,580
43.83104,0,0,13.48989,3.016648,0,4.3098,0,3.60127,4.584722,0,24.92652,0,0,0,0,0,2.240108,590
41.4556,0,0,6.383312,2.85316,0,4.076229,0,3.406098,4.336251,0,35.37066,0,0,0,0,0,2.118705,572
39.3327,0,0,0,2.707053,0,3.86749,0,3.231676,4.114197,0,44.73667,0,0,0,0,0,2.010208,587
70.5767,17.90902,0,0,0.437396,3.420915,1.011325,0.721368,1.404039,0.649985,0,0,0,1.352719,2.505417,0,0,0,700
42.94793,30.00107,0,0,0,0,14.01537,0,0,0,0,0,0,4.028561,6.053936,0,0,2.953131,796
39.94778,27.84501,0,0,0,0,12.96623,0,0,0,0,0,0,3.699891,5.596368,0,0,9.944737,763
61.87206,6.562193,8.961462,12.63192,9.972356,0,0,0,0,0,0,0,0,0,0,0,0,0,520
58.5426,4.967254,4.522255,11.83834,20.12954,0,0,0,0,0,0,0,0,0,0,0,0,0,600
53.79676,4.979538,0,10.95473,30.26898,0,0,0,0,0,0,0,0,0,0,0,0,0,440
71.84256,0,0,0,0,0,0,0,0,28.15744,0,0,0,0,0,0,0,0,502
60.03932,0,12.27672,0,0,0,0,0,0,27.68396,0,0,0,0,0,0,0,0,588
52.38858,0,20.23437,0,0,0,0,0,0,27.37706,0,0,0,0,0,0,0,0,624
33.98385,0,39.37738,0,0,0,0,0,0,26.63876,0,0,0,0,0,0,0,0,586
16.54573,0,57.51503,0,0,0,0,0,0,25.93924,0,0,0,0,0,0,0,0,483
6.515633,0,67.94748,0,0,0,0,0,0,25.53689,0,0,0,0,0,0,0,0,461
0,0,74.72448,0,0,0,0,0,0,25.27552,0,0,0,0,0,0,0,0,453
0,16.73344,68.55455,0,0,14.71201,0,0,0,0,0,0,0,0,0,0,0,0,439
0,16.54345,65.51698,0,0,14.54497,0,0,0,0,0,0,3.394602,0,0,0,0,0,437
0,16.35772,62.54761,0,0,14.38168,0,0,0,0,0,0,6.712985,0,0,0,0,0,434
0,16.17612,59.64418,0,0,14.22202,0,0,0,0,0,0,9.957687,0,0,0,0,0,433
0,15.99851,56.8045,0,0,14.06586,0,0,0,0,0,0,13.13114,0,0,0,0,0,430
0,15.82475,54.0265,0,0,13.91309,0,0,0,0,0,0,16.23565,0,0,0,0,0,427
31.19893,35.29578,12.05016,0,21.45515,0,0,0,0,0,0,0,0,0,0,0,0,0,569
29.31975,35.53912,12.13323,0,21.60307,0,1.40483,0,0,0,0,0,0,0,0,0,0,0,558
27.41449,35.78584,12.21747,0,21.75304,0,2.829165,0,0,0,0,0,0,0,0,0,0,0,553
29.15944,35.3448,12.06689,1.943918,21.48495,0,0,0,0,0,0,0,0,0,0,0,0,0,555
27.11429,35.39396,12.08368,3.893245,21.51483,0,0,0,0,0,0,0,0,0,0,0,0,0,554
27.26356,35.58882,12.1502,1.957339,21.63328,0,1.406795,0,0,0,0,0,0,0,0,0,0,0,543
28.2085,34.19214,11.67337,0,20.78428,0,0,5.141713,0,0,0,0,0,0,0,0,0,0,535
25.39941,33.15543,11.31943,0,20.1541,0,0,9.971631,0,0,0,0,0,0,0,0,0,0,524
26.36851,34.42045,11.75132,0,20.92307,0,1.36061,5.176046,0,0,0,0,0,0,0,0,0,0,546
26.64603,34.78272,11.875,0,21.14328,0,0,0,5.552978,0,0,0,0,0,0,0,0,0,540
27.0248,35.27715,12.0438,0,21.44382,0,1.394475,0,2.815956,0,0,0,0,0,0,0,0,0,543
0,0,45.98775,0,0,11.84293,0,0,0,0,0,0,0,0,0,42.16932,0,0,407
0,0,45.03296,0,4.00903,9.664206,0,0,0,0,0,0,0,0,0,41.2938,0,0,390
0,0,43.23758,0,11.54759,5.567346,0,0,0,0,0,0,0,0,0,39.64749,0,0,382
0,0,40.79777,0,21.79197,0,0,0,0,0,0,0,0,0,0,37.41026,0,0,404
0,0,13.55958,0,0,8.729775,0,0,0,0,0,0,0,0,0,77.71065,0,0,294
0,0,12.9523,0,8.648024,4.169401,0,0,0,0,0,0,0,0,0,74.23028,0,0,248
0,0,12.57678,0,13.9955,1.349507,0,0,0,0,0,0,0,0,0,72.07821,0,0,246
0,0,12.39708,0,16.55463,0,0,0,0,0,0,0,0,0,0,71.04829,0,0,251
0,0,27.32008,0,0,10.0508,0,0,0,0,0,0,0,0,0,62.62912,0,0,351
0,0,26.83718,0,3.41309,8.227625,0,0,0,0,0,0,0,0,0,61.52211,0,0,336
0,0,25.92084,0,9.889656,4.768019,0,0,0,0,0,0,0,0,0,59.42148,0,0,329
0,0,0,0,0,0,0,51.92736,0,0,0,0,0,0,0,0,0,48.07264,481
0,0,0.712286,0,0,0,0,51.55749,0,0,0,0,0,0,0,0,0,47.73022,492
0,0,1.437493,0,0,0,0,51.18092,0,0,0,0,0,0,0,0,0,47.3816,494
0,0,2.42183,0,0,0,0,50.66977,0,0,0,0,0,0,0,0,0,46.9084,497
0,0,2.922056,0,0,0,0,50.41002,0,0,0,0,0,0,0,0,0,46.66793,503
0,0,4.456039,0,0,0,0,49.61346,0,0,0,0,0,0,0,0,0,45.9305,527
0,0,4.978777,0,0,0,0,49.34202,0,0,0,0,0,0,0,0,0,45.67921,533
0,0,0,8.740201,0,0,0,0,0,0,0,0,0,0,0,0,24.88956,66.37024,535
0,0,0,6.300767,0,0,0,0,0,0,0,0,0,0,0,0,29.9046,63.79464,515
0,0,0,4.043593,0,0,0,0,0,0,0,0,0,0,0,0,34.54495,61.41146,507
0,0,0,1.948988,0,0,0,0,0,0,0,0,0,0,0,0,38.85108,59.19993,495
89.71709,0,0,0,10.2829,0,0,0,0,0,0,0,0,0,0,0,0,0,491
84.59985,0,0,0,15.40015,0,0,0,0,0,0,0,0,0,0,0,0,0,485
74.41338,0,0,0,25.58662,0,0,0,0,0,0,0,0,0,0,0,0,0,478
69.34401,0,0,0,30.65599,0,0,0,0,0,0,0,0,0,0,0,0,0,466
0,0,10.59157,0,0,8.788864,0,0,0,0,0,0,0,0,0,0,0,80.61957,318
0,0,11.84343,0,0,12.97929,0,0,0,0,0,0,0,0,0,0,0,75.17728,375
0,0,12.94578,0,0,16.66921,0,0,0,0,0,0,0,0,0,0,0,70.38501,372
0,0,13.91211,0,0,19.90387,0,0,0,0,0,0,0,0,0,0,0,66.18402,400
0,0,0,0,0,0,0,0,0,0,0,0,0,0,0,97.9094,0,0,314
0,0,0,0,0,0,0,0,0,0,0,0,0,0,0,95.80117,0,0,328
0,0,0,0,0,0,0,0,0,0,0,0,0,0,0,97.00195,0,0,312
0,0,0,0,7.682324,0,0,0,0,0,0,0,0,0,0,92.31767,0,0,250
0,0,0,0,2.363876,0,0,0,12.41676,0,0,0,0,0,0,85.21936,0,0,300
0,0,0,0,0,0,0,0,17.93561,0,0,0,0,0,0,82.06439,0,0,326
29.63175,33.52281,0,18.43711,0,0,0,0,0,0,0,0,0,0,0,0,0,15.55616,761
30.99808,35.06856,0,19.28725,0,0,0,0,0,0,0,0,0,0,0,0,0,14.64611,820
0,0,38.83314,23.30192,3.789657,0,0,0,0,0,0,0,0,0,0,0,34.07528,0,520
70.80885,1.716579,0,5.664579,17.73869,0,4.071292,0,0,0,0,0,0,0,0,0,0,0,550
62.39972,4.741366,12.94981,0.86923,7.685657,0,0,0,11.35422,0,0,0,0,0,0,0,0,0,528
51.80519,0,0,0,6.679846,0,0,0,0,6.768049,34.74691,0,0,0,0,0,0,0,419
30.58642,0,0,0,0,0,0,0,0,2.358259,67.05532,0,0,0,0,0,0,0,421
27.03045,0,0,0,0,0,0,0,0,0.743447,72.2261,0,0,0,0,0,0,0,423
18.71215,0,0.963641,0,0,0,0,0,0,0,80.32421,0,0,0,0,0,0,0,390
86,0,0,0,0,14,0,0,0,0,0,0,0,0,0,0,0,0,480
80,0,0,0,0,20,0,0,0,0,0,0,0,0,0,0,0,0,460
72,0,0,0,0,18,0,0,0,0,0,0,0,10,0,0,0,0,490
43.79534,25.56209,0.861928,18.39796,6.330442,0,5.052234,0,0,0,0,0,0,0,0,0,0,0,704
53.44336,30.74299,0,0,2.616272,0,6.19774,0,0,5.680325,0,0,0,0,0,0,0,0,630
51.72908,30.38633,0,0,3.918061,0,6.187716,0,0,6.663587,0,0,0,0,0,0,0,0,670
56.58076,0,41.08465,0,2.334597,0,0,0,0,0,0,0,0,0,0,0,0,0,418
57.0943,0,33.18809,0,9.717616,0,0,0,0,0,0,0,0,0,0,0,0,0,539
57.27451,0,30.41705,0,12.30845,0,0,0,0,0,0,0,0,0,0,0,0,0,561
57.65245,0,24.60555,0,17.742,0,0,0,0,0,0,0,0,0,0,0,0,0,567
57.98548,0,19.4846,0,22.52992,0,0,0,0,0,0,0,0,0,0,0,0,0,551
58.51044,0,11.41242,0,30.07714,0,0,0,0,0,0,0,0,0,0,0,0,0,513
0,0,100,0,0,0,0,0,0,0,0,0,0,0,0,0,0,0,265
56.89992,0,31.09759,0,12.00249,0,0,0,0,0,0,0,0,0,0,0,0,0,543
54.99763,0,29.99987,0,15.00249,0,0,0,0,0,0,0,0,0,0,0,0,0,551
51.76295,0,28.23479,0,20.00226,0,0,0,0,0,0,0,0,0,0,0,0,0,565
48.53194,0,26.4665,0,25.00156,0,0,0,0,0,0,0,0,0,0,0,0,0,535
45.29433,0,24.70568,0,29.99999,0,0,0,0,0,0,0,0,0,0,0,0,0,494
38.80017,0,21.19596,0,40.00387,0,0,0,0,0,0,0,0,0,0,0,0,0,436
58.95,9.6,0,28.53,0.21,0,0,0,0,2.5,0,0,0,0,0,0,0.21,0,739
56.52,11.95,0,28.6,0.07,0,0.14,0,0,2.36,0,0,0,0,0,0,0.36,0,739
49.51,17.7,0,28.64,0.14,0,0,0,0,3.29,0,0,0,0,0.36,0,0.36,0,745
48.36,18.02,0,29.55,0.21,0,0.14,0,0,3.22,0,0,0,0,0.14,0,0.36,0,745
12.66005,0,0,0,0,0,0,0,0,0,87.33994,0,0,0,0,0,0,0,381
11.87674,1.221484,0,0,0,0,0,0,0,0,86.90178,0,0,0,0,0,0,0,394
11.10124,2.430773,0,0,0,0,0,0,0,0,86.46799,0,0,0,0,0,0,0,411
10.33345,3.628048,0,0,0,0,0,0,0,0,86.0385,0,0,0,0,0,0,0,435
9.573251,4.813489,0,0,0,0,0,0,0,0,85.61326,0,0,0,0,0,0,0,436
8.820526,5.98727,0,0,0,0,0,0,0,0,85.19221,0,0,0,0,0,0,0,447
8.07517,7.149562,0,0,0,0,0,0,0,0,84.77527,0,0,0,0,0,0,0,453
7.337073,8.300532,0,0,0,0,0,0,0,0,84.3624,0,0,0,0,0,0,0,462
6.606131,9.440346,0,0,0,0,0,0,0,0,83.95352,0,0,0,0,0,0,0,466
5.882239,10.56916,0,0,0,0,0,0,0,0,83.54859,0,0,0,0,0,0,0,473
5.165298,11.68715,0,0,0,0,0,0,0,0,83.14755,0,0,0,0,0,0,0,472
0,0,17.6,0,0,0,0,0,15.8,0,66.6,0,0,0,0,0,0,0,340
0,0,17.5,0,0,0.5,0,0,15.7,0,66.3,0,0,0,0,0,0,0,320
0,0,17.4,0,0,1,0,0,15.6,0,66,0,0,0,0,0,0,0,300
0,0,17.2,0,0,2,0,0,15.5,0,65.3,0,0,0,0,0,0,0,290
23.71592,0,0,0,0,0,0,60.51957,0,0,0,0,0,0,15.76451,0,0,0,724
49.63697,0,0,33.97297,13.65391,0,0,0,0,0,0,0,0,0,0,0,0,2.736148,613
49.96174,0,0,40.41257,6.871624,0,0,0,0,0,0,0,0,0,0,0,0,2.754051,684
50.2908,0,0,46.93701,0,0,0,0,0,0,0,0,0,0,0,0,0,2.772189,775
0,0,0,0,0,0,0,0,0,0,0,0,0,0,0,96.40891,0,0,311
0,0,100,0,0,0,0,0,0,0,0,0,0,0,0,0,0,0,299
0,10.7,0,18.8,10,0,0,0,0,0,0,0,0,0,0,0,0,60.5,498
0,10.21021,0,17.81782,14.01401,0,0,0,0,0,0,0,0,0,0,0,0,57.95796,445
0,9.7,0,17.1,18,0,0,0,0,0,0,0,0,0,0,0,0,55.2,429
0,9.5,0,16.8,20,0,0,0,0,0,0,0,0,0,0,0,0,53.7,419
0,4.284048,81.90535,0,0,13.8106,0,0,0,0,0,0,0,0,0,0,0,0,450
0,12.5121,74.0427,0,0,13.4452,0,0,0,0,0,0,0,0,0,0,0,0,475
0,16.46498,70.26536,0,0,13.26965,0,0,0,0,0,0,0,0,0,0,0,0,490
61.53091,23.06182,0,0,0.490677,4.317958,1.472031,0.490677,1.177625,1.962708,0,0,0,2.257114,1.864573,0,0,0,676
60.9,24.1,0,1,0.5,4.8,0.5,0,0.5,0.5,0,0,0,2.1,2,0,0,1.7,684
60.9,24.1,1,0,0.5,4.8,0.5,0,0.5,0.5,0,0,0,2.1,2,0,0,1.7,675
46.45354,17.18282,0,25.27472,0.4995,0,0,0,0,0.4995,0,0,0,0,10.08991,0,0,0,758
47.94795,17.71772,0,26.12613,1.001001,0,0,0,0,1.001001,0,0,0,0,6.206206,0,0,0,743
45.55445,16.88312,0,24.77523,0.999001,0.999001,0,0,0,0.999001,0,0,0,0,9.790212,0,0,0,678
45,17,0,28,0.5,0,0,0,0,0.5,0,0,0,0,9,0,0,0,753
45,17,0,28,0,1,0,0,0,0,0,0,0,0,9,0,0,0,700
65.41474,7.048057,0,6.008327,12.85285,5.680253,2.507431,0,0,0.488346,0,0,0,0,0,0,0,0,425
65.75826,8.717957,0,4.027601,13.77834,6.13185,1.102762,0,0,0.48324,0,0,0,0,0,0,0,0,390
65.11679,16.49273,0,1.995574,11.02793,3.866768,1.043109,0,0,0.4571,0,0,0,0,0,0,0,0,487
64.85754,6.878834,0,2.553707,19.86173,4.2839,1.087657,0,0,0.476621,0,0,0,0,0,0,0,0,411
65.71799,9.0654,0,1.128872,18.19525,5.012757,0.405676,0,0,0.474056,0,0,0,0,0,0,0,0,387
65.10843,7.186153,0,2.272568,14.19674,7.897566,2.840623,0,0,0.497915,0,0,0,0,0,0,0,0,332
64.723,12.5763,0,1.106689,16.30874,4.422825,0.397704,0,0,0.46474,0,0,0,0,0,0,0,0,418
62.67878,14.50419,0,1.949962,10.77587,3.778388,1.019267,4.846883,0,0.446652,0,0,0,0,0,0,0,0,478
56.15796,10.86464,0,4.78033,3.01909,2.729192,3.374404,0,0,6.165707,0,4.101062,0,2.25089,2.431887,0,0,0,578
62.8188,16.50706,0,0.33939,6.658142,0,3.415003,0,0,10.26161,0,0,0,0,0,0,0,0,615
0,0,0,28.3183,0,0,0,0,0,0,0,0,0,0,0,0,0,71.67999,552
0,0,0,28.31825,0,0,0,0,0,0,0,0,0,0,0,0,0,71.67986,544
0,0,0,28.31621,0,0,0,0,0,0,0,0,0,0,0,0,0,71.67469,519
0,0,0,28.31524,0,0,0,0,0,0,0,0,0,0,0,0,0,71.67223,496
0,0,0,0,0,0,0,0,0,35.18929,0,0,0,0,0,0,0,64.81071,222
0,0,0,0,0,0,0,0,0,32.78863,0,0,0,0,0,0,3.269833,63.94154,229
0,0,0,0,0,0,0,0,0,30.4515,0,0,0,0,0,0,6.453124,63.09538,238
0,0,0,0,0,0,0,0,0,28.17542,0,0,0,0,0,0,9.553263,62.27131,270
0,0,0,0,0,0,0,0,0,25.95804,0,0,0,0,0,0,12.57347,61.4685,335
0,0,0,0,0,0,0,0,0,24.65484,0,0,0,0,0,0,14.3485,60.99667,340
0,0,0,0,0,0,0,0,0,23.79709,0,0,0,0,0,0,15.51679,60.68612,341
0,0,0,0,0,0,0,0,0,25.95804,0,0,0,0,0,0,12.57347,61.4685,336
0,0,75.91636,0,0,24.08364,0,0,0,0,0,0,0,0,0,0,0,0,457
0,0,0,28.31878,0,0,0,0,0,0,0,0,0,0,0,0,0,71.68121,520
68.2551,0,0,8.608555,0,0,0,0,0,23.13635,0,0,0,0,0,0,0,0,615
0,0.716369,0,0,0,0,0,10.77255,8.005666,0,15.68175,0,0,0,0,0,0,64.82365,367
0,0.698327,0,0,0,0,0,10.50124,7.804039,0,15.2868,0,0,0,0,0,0,61.2467,402
0,0.698327,0,0,0,0,0,10.50124,7.804039,0,15.2868,0,0,0,0,0,0,61.2467,366
0,0,0,0,0,0,0,0,2.613621,0,0,0,0,0,0,82.00201,15.38437,0,545
45.58747,15.50737,0,15.11933,0,0,20.40986,0,3.375974,0,0,0,0,0,0,0,0,0,720
46.0151,13.8741,0,15.75029,0,0,20.95287,0,3.407641,0,0,0,0,0,0,0,0,0,720
46.321,13.96633,0,13.49152,0,0,22.79086,0,3.430295,0,0,0,0,0,0,0,0,0,722
48.7885,9.688503,0,30.03366,0,0,11.48934,0,0,0,0,0,0,0,0,0,0,0,730
25.6,0,9.8,0,2.3,0.5,0,2.9,4.2,10.3,37,0,0,0,4.4,0,0,0,428
23.6,0,10.2,0,0,5,0,4.5,3.5,5.5,44.7,0,0,0,3,0,0,0,386
24.6,0,10.2,0,10,1.3,0,7,0,0,43.2,0,0,0,2.2,0,0,0,391
73.96254,0,0,10.263,15.47158,0,0,0,0,0,0,0,0,0,0,0,0,0,570
73.7429,0,0,10.23291,15.41966,0,0,0,0,0,0,0,0,0,0,0,0,0,569
73.07843,0,0,10.13395,15.28542,0,0,0,0,0,0,0,0,0,0,0,0,0,568
72.01065,0,0,9.989076,15.05498,0,0,0,0,0,0,0,0,0,0,0,0,0,561
70.9564,0,0,9.846018,14.83754,0,0,0,0,0,0,0,0,0,0,0,0,0,551
73.8298,0,0,5.586992,20.58321,0,0,0,0,0,0,0,0,0,0,0,0,0,527
73.38376,0,0,5.555243,20.45941,0,0,0,0,0,0,0,0,0,0,0,0,0,525
72.72607,0,0,5.503469,20.2755,0,0,0,0,0,0,0,0,0,0,0,0,0,526
71.66819,0,0,5.422675,19.97784,0,0,0,0,0,0,0,0,0,0,0,0,0,515
70.63064,0,0,5.343432,19.6859,0,0,0,0,0,0,0,0,0,0,0,0,0,508
0,0,83.3092,0,0,2.103341,0,0,0,0,0,14.58747,0,0,0,0,0,0,454
0,0,77.86073,0,0,1.965781,0,20.1735,0,0,0,0,0,0,0,0,0,0,449
0,0,91.08499,4.315692,0,4.599319,0,0,0,0,0,0,0,0,0,0,0,0,415
0,0,84.74265,0,0,4.279064,0,10.97829,0,0,0,0,0,0,0,0,0,0,441
0,0,81.46855,0,4.266285,0,0,0,0,0,0,14.26517,0,0,0,0,0,0,448
0,0,76.25063,0,3.993038,0,0,19.75633,0,0,0,0,0,0,0,0,0,0,427
0,0,87.81261,0,9.197014,0,2.990372,0,0,0,0,0,0,0,0,0,0,0,413
0,0,86.79685,4.112516,9.090629,0,0,0,0,0,0,0,0,0,0,0,0,0,410
0,0,81.01868,0,8.485455,0,0,10.49586,0,0,0,0,0,0,0,0,0,0,412
0,0,85.89683,0,4.779319,0,9.323856,0,0,0,0,0,0,0,0,0,0,0,394
0,0,82.87291,12.51603,4.611067,0,0,0,0,0,0,0,0,0,0,0,0,0,410
0,0,68.09315,0,3.788718,0,0,28.11813,0,0,0,0,0,0,0,0,0,0,412
0,0,83.80612,0,0,0,2.853935,0,0,13.33994,0,0,0,0,0,0,0,0,394
0,0,82.88045,3.926954,0,0,0,0,0,13.1926,0,0,0,0,0,0,0,0,406
0,0,77.59608,0,0,0,0,10.05246,0,12.35145,0,0,0,0,0,0,0,0,411
0,0,0,0,2.205424,0,0,0,11.59028,0,0,0,0,0,0,85.22035,0,0,304
3,1,12,0,0,0,0,0,5,0,79,0,0,0,0,0,0,0,330
12.5,4.166667,7.291667,0,1.041667,0,0,0,0,0,75.00001,0,0,0,0,0,0,0,373
12.2449,4.591837,8.163265,0,2.040816,0,0,0,0.510204,0,72.44898,0,0,0,0,0,0,0,395
20,2,8,0,8,0,0,0,6,0,55,0,0,0,0,0,0,0,379
16.2,1.7,10.3,0,3.4,0,0,0,3.4,0,64.1,0,0,0,0,0,0,0,380
19.2,6.7,7.7,0,5.8,0,0,0,1.9,0,57.7,0,0,0,0,0,0,0,388
21,5,29,0,10,0,0,0,35,0,0,0,0,0,0,0,0,0,487
46.5,9.099999,4.4,3.4,3.4,4.3,3.6,0,3.6,7.3,0,0,0,6.3,3.6,0,0,0,509
49.9,9.099999,4.4,0.2,3.4,4.3,3.4,0,3.6,7.3,0,0,0,6.3,3.6,0,0,0,517
60.03997,5.094906,3.596404,5.694306,4.095905,3.696304,3.896105,0,0,1.998002,0,0,0,6.693307,3.196804,0,0,0,548
68.03197,3.096904,3.596404,3.696304,4.095905,3.696304,3.896105,0,0,1.998002,0,0,0,3.696304,2.197803,0,0,0,536
55.98802,5.588822,3.892215,6.287425,4.491018,4.091816,4.291417,0,0,2.295409,0,0,0,7.385229,3.493014,0,0,0,546
58.48303,4.091816,2.894212,6.287425,4.491018,4.091816,4.291417,0,0,2.295409,0,0,0,7.385229,3.493014,0,0,0,532
59.14086,7.292707,4.995005,4.395604,3.796204,3.396603,4.395604,0,0,1.898102,0,0,0,5.494505,3.596403,0,0,0,547
59.14085,7.292706,0.999001,4.395604,3.796203,3.396603,4.395604,0,1.998002,1.898102,0,0,0,5.494504,3.596403,0,0,0,543
59.14086,9.290709,2.997003,4.395604,3.796204,3.396603,4.395604,0,0,1.898102,0,0,0,5.494505,3.596403,0,0,0,548
59.14085,1.298701,6.993006,4.395604,3.796203,3.396603,4.395604,0,1.998002,1.898102,0,0,0,5.494504,3.596403,0,0,0,533
53.04695,5.594406,3.896104,6.293706,3.996004,3.996004,4.295704,0,0,2.797203,0,0,0,7.392607,6.493506,0,0,0,544
53.04695,5.594406,3.896104,6.293706,2.997003,5.994006,4.295704,0,0,1.798202,0,0,0,7.392607,6.493506,0,0,0,552
53.04695,5.594406,3.896104,6.293706,4.995005,0.999001,4.295704,0,0,4.795205,0,0,0,7.392607,6.493506,0,0,0,543
53.04695,5.594406,3.896104,6.293706,5.794206,3.996004,4.295704,0,0,0.999001,0,0,0,7.392607,6.493506,0,0,0,547
53.09999,5.599999,3.9,2.3,5.8,6.5,4.5,0,0,7,0,0,0,4.9,3.5,0,0,0,489
52.99401,5.588822,3.892215,3.293413,4.491018,4.091816,7.285429,0,0,2.295409,0,0,0,7.385229,6.487026,0,0,0,549
52.99401,5.588822,3.892215,6.287425,4.491018,4.091816,9.281437,0,0,2.295409,0,0,0,4.391218,4.491018,0,0,0,543
52.99401,5.588822,3.892215,6.287425,4.491018,4.091816,4.291417,0,1.896207,2.295409,0,0,0,7.385229,6.487026,0,0,0,557
53.04695,5.594406,3.896104,6.293706,4.495504,4.095904,4.295704,1.998002,0,2.297702,0,1.998002,0,4.395604,4.495504,0,0,0,533
52.994,5.588821,3.892215,6.287425,4.491017,4.091816,4.291417,1.996008,1.996008,2.295409,0,0,0,5.389221,4.491017,0,0,0,546
55.58882,3.493014,2.395209,7.185627,2.295409,4.391217,4.291417,0,0,5.788423,0,0,0,6.387225,5.489021,0,0,0,545
55.58882,3.493014,2.395209,7.185627,2.295409,4.391217,4.291417,0,0,5.788423,0,2.395209,0,6.387225,5.489021,0,0,0,538
55.58882,3.493014,2.395209,7.185627,2.295409,4.391217,4.291417,2.395209,0,5.788423,0,0,0,6.387225,5.489021,0,0,0,535
55.64436,9.490509,6.693306,0.499501,6.593406,3.696303,3.096903,0,3.596403,1.898102,0,0,0,2.597403,3.596403,0,0,0,512
59.14086,7.292707,4.995005,4.395604,3.796204,3.396603,4.395604,0,0,1.898102,0,0,0,7.492507,1.598402,0,0,0,554
59.14086,7.292707,4.995005,4.395604,3.796204,3.396603,4.395604,0,0,1.898102,0,0,0,2.497502,6.593406,0,0,0,548
59.95996,4.604605,3.203203,5.105105,4.404405,4.004004,3.503504,0,0,2.202202,0,0,0,6.006006,5.305306,0,0,0,536
59.95996,4.604604,3.203203,3.603604,4.404404,4.004004,5.005005,0,0,2.202202,0,0,0,6.006006,5.305305,0,0,0,533
59.95996,4.604604,3.203203,1.101101,4.404404,4.004004,3.503504,0,2.502502,2.202202,0,0,0,6.006006,5.305305,0,0,0,530
59.95996,4.604605,3.203203,5.105105,4.404405,4.004004,1.001001,0,1.001001,2.202202,0,0,0,6.006006,5.305306,0,0,0,528
59.95996,4.604604,3.203203,3.103103,4.404404,4.004004,3.003003,0,4.504504,2.202202,0,0,0,4.004004,5.305305,0,0,0,537
60.03997,5.094906,3.596404,3.696304,4.095905,3.696304,3.896105,0,0,3.996005,0,0,0,6.693307,3.196804,0,0,0,532
60.03997,5.094906,3.596404,3.696304,4.095905,3.696304,3.896105,1.998002,0,1.998002,0,0,0,6.693307,3.196804,0,0,0,533
59.8,3.6,2.5,4.4,1.9,3.7,4.4,0,3,4.9,0,0,0,5.5,3.6,0,0,0,546
42.9,9.1,4.4,5,3.4,4.3,3.6,0,3.6,7.3,0,0,0,6.3,5.6,0,0,0,509
72.02798,3.096903,3.596404,1.698302,3.096903,3.696304,3.896104,0,0,1.998002,0,0,0,3.696304,2.897103,0,0,0,536
64.9,12.9,8.8,0,5.6,3.2,0,0,0,1.6,0,0,0,0,0,0,0,0,518
64.9,16.9,3.8,0,4.6,3.2,1,0,0,1.6,0,0,0,2.8,1,0,0,0,529
66.9,2.9,13.8,0,5.6,3.2,0,0,0,1.6,0,0,0,1,2,0,0,0,509
58.8,3.6,0,4.4,1.9,3.7,4.4,0,3,4.9,0,0,0,7,5.599999,0,0,0,542
52.99401,5.588822,3.892215,3.293413,4.491018,4.091816,12.27545,0,0,2.295409,0,0,0,1.397205,7.48503,0,0,0,543
59.14085,7.292706,1.498501,4.395604,3.796203,3.396603,4.395604,0,0,1.898102,0,0,0,0.999001,12.98701,0,0,0,556
51.38048,15.98505,7.938001,0,0,0,4.021021,0,0,0,0,20.67545,0,0,0,0,0,0,692
53.93885,16.78098,8.333255,5.873207,0,0,4.221239,0,0,0,0,10.85247,0,0,0,0,0,0,694
55.31601,17.20944,8.546019,9.034741,0,0,4.329015,0,0,0,0,5.564776,0,0,0,0,0,0,692
51.3562,13.0725,7.93425,0,0,0,4.019122,0,0,0,0,23.61792,0,0,0,0,0,0,685
54.29814,13.82135,8.388763,6.756948,0,0,4.249357,0,0,0,0,12.48544,0,0,0,0,0,0,681
55.89923,14.2289,8.636124,10.43429,0,0,4.374658,0,0,0,0,6.426798,0,0,0,0,0,0,682
57.59761,14.66122,8.898514,14.33508,0,0,4.507573,0,0,0,0,0,0,0,0,0,0,0,682
56.44413,13.90413,8.439007,5.94774,0,0,4.274808,0,0,0,0,10.99019,0,0,0,0,0,0,684
57.90402,14.26375,8.657276,9.152362,0,0,4.385373,0,0,0,0,5.637222,0,0,0,0,0,0,683
59.44143,14.64247,8.887136,12.52715,0,0,4.501809,0,0,0,0,0,0,0,0,0,0,0,685
53.7603,16.18591,8.037746,0,0,0,4.071548,0,0,0,0,17.9445,0,0,0,0,0,0,702
58.58359,17.63808,8.758879,10.5826,0,0,4.43684,0,0,0,0,0,0,0,0,0,0,0,703
59.91864,14.29878,8.678532,7.864142,0,0,4.39614,0,0,0,0,4.843768,0,0,0,0,0,0,685
61.28053,14.62377,8.875785,10.72385,0,0,4.496059,0,0,0,0,0,0,0,0,0,0,0,688
56.63388,12.40078,8.467376,6.394001,0,0,4.289178,0,0,0,0,11.81479,0,0,0,0,0,0,677
56.69692,13.96641,7.417202,7.681343,0,0,3.987242,0,0,0,0,10.25088,0,0,0,0,0,0,694
2.5,4,21,0,0,0,0,0,7,0,63,0,0,0,0,0,0,0,410
2.5,3,21,0,0,0,0,0,7.5,0,65,0,0,0,0,0,0,0,405
2.5,3,22.5,0,0,0,0,0,8,0,63.5,0,0,0,0,0,0,0,395
64.43556,9.99001,0,6.193806,13.58641,0,2.197802,0,0,0.1998,0,0.3996,0,2.997003,0,0,0,0,602
60.43956,12.08791,0,3.196804,14.48552,0,4.295705,0,0,0.1998,0,1.298701,0,2.997003,0.999001,0,0,0,613
61.43856,12.08791,0,5.994007,12.88711,0,2.797203,0,0,1.798202,0,0,0,1.998002,0.999001,0,0,0,610
61.43856,12.08791,0,3.696304,12.88711,0,3.696304,0,0,1.798202,0,2.397602,0,1.998002,0,0,0,0,600
63.93607,10.28971,0,6.493506,14.38561,0,2.897103,0,0,0,0,0,0,1.998002,0,0,0,0,592
58,7,0,4.8,4.199999,0,2,7.9,0,6.3,0,6.9,0,2.9,0,0,0,0,615
64.3,10.5,0,5.9,9.8,0,3.2,0,0,2.2,0,4.1,0,0,0,0,0,0,605
63.3,10.5,0,6,12.9,0,3.2,0,0,0,0,4.1,0,0,0,0,0,0,591
0.3,0.7,11.5,0,0,0,0,0,1.8,0,82.7,0,0,0,0,0,0,0,300
0,0.999001,0,0,19.98002,1.998002,0,0,7.492507,0,0,7.492507,0,0,14.98501,0,0,44.95504,404
0,1.298701,0.699301,0,17.98202,1.998002,0,0,2.997003,2.997003,0,6.993007,0,0,15.98402,0,0,45.95405,434
0,0.999001,1.698302,0,19.98002,1.998002,0,0,2.997003,0,0,4.995006,0,0,17.98202,0,0,44.95505,449
0,0.999001,0.499501,0,19.98002,1.998002,0,0,6.493506,0,0,6.993007,0,0,13.98601,0,0,44.95504,405
0,0.999001,0,0,19.98002,2.197803,0,0,5.994007,0,0,7.792209,0,0,13.98602,0,0,44.95505,408
0,0.999001,0,0,19.98002,2.197802,0,0,9.99001,0,0,6.793207,0,0,11.98801,0,0,44.95504,397
0,0.999001,0,0,13.98601,1.998002,0,0,1.498502,2.997003,0,17.98202,0,0,14.98501,0,0,41.45854,434
0,1.5,0,0,25.7,0,0,1.7,0,2.7,0,3,0,0,15.7,0,0,47.7,417
0,1,0,0,20,2,0,2,0,7,0,3,0,0,13,0,0,52,391
0,1,0,0,10,0,0,0,0,20,0,5,0,0,15,0,0,46,411
0,1.998002,0,0.999001,0.999001,0.999001,0,8.991009,34.96503,0,0,0,0,0,0,0,0,48.95105,408
0,1.998002,0,0,0,1.998002,0,2.997003,39.96004,0,0,2.997003,0,0,0,0,0,47.95205,407
0,1.998002,0,2.997003,0,1.998002,0,12.98701,34.96504,0,0,0,0,0,0,0,0,42.95705,422
0,2.607823,0,0,0,2.006018,0,10.03009,35.10531,0,0,0,0,0,0,0,0,48.14443,410
0,1.513623,0,0,1.009082,1.009082,0.302725,8.072654,37.33603,0,0,0,0,0,0,0,0,48.43592,409
0,1.998002,0.499501,0,0,1.998002,0,7.992008,34.96503,0,0,0,0,0,0,0,0,48.95105,405
0,2,0,2,0,3,0,10,26,0,0,0,0,0,0,0,0,54,387
0,2.5,0,3,2.5,3,1,7,20,0,0,2,0,0.2,0,0,0,54,391
0,2,5,10,0,4,3,5,20,0,0,0,0,0,0,0,0,51,437
0,3,1.5,5,6,2,0,0,24.4,2,0,0,0,0,5,0,0,50,409
0,1.6,0,0,0,3.3,0,38.8,3.2,0,0,3.3,0,0,0,0,0,46.1,407
0,2,1,7.4,0,5,0,19.7,10.9,0,0,0,0,0,0,0,0,51,397
42.26363,0,0,0,0,0,0,0,0,4.666055,53.07032,0,0,0,0,0,0,0,466
45.115,0,0,0,0,0,0,0,0,6.341146,48.54385,0,0,0,0,0,0,0,475
44.04145,0,0,0,0,0,0,0,0,7.468008,48.49055,0,0,0,0,0,0,0,466
41.77259,0,0,0,0,0,0,0,0,7.426397,50.80101,0,0,0,0,0,0,0,462
43.85355,0,0,0,0,0,0,0,0,8.776666,47.36979,0,0,0,0,0,0,0,468
41.51348,0,0,0,0,0,0,0,0,10.50358,47.98294,0,0,0,0,0,0,0,460
39.99907,0,0,0,0,0,0,0,0,10.8442,49.15673,0,0,0,0,0,0,0,439
41.75117,0,0,0,0.998672,0,0,0,0,6.450597,50.79956,0,0,0,0,0,0,0,443
61,15,8,2,0,0,4,2.3,0,0,0,6,0,0.5,0.5,0,0,0,712
62,16,8,2,0,0,2,2.3,0,0,0,6,0,0.5,0.5,0,0,0,720
62,15,8,2,0,0,3,2.3,0,0,0,6,0,0.5,0.5,0,0,0,730
62,17,8,2,0,0,2,2.3,0,0,0,5,0,0.5,0.5,0,0,0,735
62,19,8,2,0,0,2,0.3,0,0,0,5,0,0.5,0.5,0,0,0,746
61,15,8,5,0,0,4,0.8,0,0,0,4.5,0,0.5,0.5,0,0,0,710
62,16,8,4,0,0,2,1.3,0,0,0,5,0,0.5,0.5,0,0,0,724
62,16,8,5,0,0,2,0.8,0,0,0,4.5,0,0.5,0.5,0,0,0,725
62,14.5,7.2,4.6,0,0,3,3,0,0,0,4,0,0.5,0.5,0,0,0,712
62,15.5,8.100001,5.5,0,0,3,0.8,0,0,0,4,0,0.2,0.2,0,0,0,710
0,0,84.11564,0,15.88436,0,0,0,0,0,0,0,0,0,0,0,0,0,428
0,0,77.11599,0,22.88401,0,0,0,0,0,0,0,0,0,0,0,0,0,456
0,0,69.23029,0,30.76971,0,0,0,0,0,0,0,0,0,0,0,0,0,465
0,7.229431,84.50005,0,8.270514,0,0,0,0,0,0,0,0,0,0,0,0,0,363
0,14.1274,78.21247,0,7.660127,0,0,0,0,0,0,0,0,0,0,0,0,0,398
0,27.01589,66.47276,0,6.511353,0,0,0,0,0,0,0,0,0,0,0,0,0,466
0,7.285322,78.10946,0,14.60522,0,0,0,0,0,0,0,0,0,0,0,0,0,410
0,14.22833,72.26202,0,13.50964,0,0,0,0,0,0,0,0,0,0,0,0,0,412
0,20.85261,66.68304,0,12.46436,0,0,0,0,0,0,0,0,0,0,0,0,0,441
0,27.1796,61.35442,0,11.46598,0,0,0,0,0,0,0,0,0,0,0,0,0,465
0,33.22921,56.25117,0,10.51962,0,0,0,0,0,0,0,0,0,0,0,0,0,492
0,7.342084,71.61927,0,21.03864,0,0,0,0,0,0,0,0,0,0,0,0,0,450
0,17.70065,63.612,0,18.68735,0,0,0,0,0,0,0,0,0,0,0,0,0,436
0,20.99126,61.06832,0,17.94042,0,0,0,0,0,0,0,0,0,0,0,0,0,428
0,27.34587,56.15614,0,16.49799,0,0,0,0,0,0,0,0,0,0,0,0,0,442
0,30.41501,53.78366,0,15.80132,0,0,0,0,0,0,0,0,0,0,0,0,0,455
0,33.41528,51.46442,0,15.1203,0,0,0,0,0,0,0,0,0,0,0,0,0,470
0,39.21828,46.97865,0,13.80307,0,0,0,0,0,0,0,0,0,0,0,0,0,479
0,7.408119,64.06891,0,28.52297,0,0,0,0,0,0,0,0,0,0,0,0,0,454
0,14.4499,59.19923,0,26.35087,0,0,0,0,0,0,0,0,0,0,0,0,0,448
0,27.53832,50.13937,0,22.32231,0,0,0,0,0,0,0,0,0,0,0,0,0,437
0,33.63055,45.92655,0,20.44291,0,0,0,0,0,0,0,0,0,0,0,0,0,438
0,39.44862,41.9033,0,18.64808,0,0,0,0,0,0,0,0,0,0,0,0,0,456
0,14.54615,53.52493,0,31.92892,0,0,0,0,0,0,0,0,0,0,0,0,0,428
0,33.80401,41.464,0,24.73199,0,0,0,0,0,0,0,0,0,0,0,0,0,426
0,39.63414,37.81546,0,22.55039,0,0,0,0,0,0,0,0,0,0,0,0,0,438
0,21.47342,41.5431,0,36.98348,0,0,0,0,0,0,0,0,0,0,0,0,0,391
0,27.9224,38.13138,0,33.94622,0,0,0,0,0,0,0,0,0,0,0,0,0,397
0,39.90757,31.79084,0,28.30159,0,0,0,0,0,0,0,0,0,0,0,0,0,427
0,43.65521,29.80822,0,26.53657,0,0,0,0,0,0,0,0,0,0,0,0,0,431
0,0,95.44812,0,0,4.551877,0,0,0,0,0,0,0,0,0,0,0,0,336
0,0,90.30964,0,0,9.690357,0,0,0,0,0,0,0,0,0,0,0,0,455
0,0,87.48381,0,0,12.51619,0,0,0,0,0,0,0,0,0,0,0,0,486
0,0,84.46336,0,0,15.53664,0,0,0,0,0,0,0,0,0,0,0,0,492
0,0,82.35325,0,0,17.64675,0,0,0,0,0,0,0,0,0,0,0,0,488
0,0,77.7522,0,0,22.2478,0,0,0,0,0,0,0,0,0,0,0,0,468
0,7.552932,88.28125,0,0,4.165822,0,0,0,0,0,0,0,0,0,0,0,0,374
0,21.50315,74.95941,0,0,3.537436,0,0,0,0,0,0,0,0,0,0,0,0,441
0,0,93.19964,0,0,6.800358,0,0,0,0,0,0,0,0,0,0,0,0,397
0,7.451871,86.2558,0,0,6.292334,0,0,0,0,0,0,0,0,0,0,0,0,406
0,14.35714,79.81867,0,0,5.824191,0,0,0,0,0,0,0,0,0,0,0,0,430
0,27.50896,67.56151,0,0,4.929541,0,0,0,0,0,0,0,0,0,0,0,0,480
0,0,90.30964,0,0,9.690357,0,0,0,0,0,0,0,0,0,0,0,0,454
0,8.00489,83.08045,0,0,8.914655,0,0,0,0,0,0,0,0,0,0,0,0,454
0,15.51891,76.29457,0,0,8.18652,0,0,0,0,0,0,0,0,0,0,0,0,462
0,22.58587,69.91242,0,0,7.501706,0,0,0,0,0,0,0,0,0,0,0,0,472
0,29.24451,63.89902,0,0,6.85646,0,0,0,0,0,0,0,0,0,0,0,0,490
0,35.52923,58.22332,0,0,6.247447,0,0,0,0,0,0,0,0,0,0,0,0,514
0,15.93628,73.63477,0,0,10.42896,0,0,0,0,0,0,0,0,0,0,0,0,461
0,29.90056,61.40233,0,0,8.697118,0,0,0,0,0,0,0,0,0,0,0,0,478
0,36.25415,55.8367,0,0,7.909148,0,0,0,0,0,0,0,0,0,0,0,0,501
0,0,82.33361,0,0,17.66639,0,0,0,0,0,0,0,0,0,0,0,0,488
0,7.007959,76.56168,0,0,16.43036,0,0,0,0,0,0,0,0,0,0,0,0,473
0,21.27593,64.81465,0,0,13.90941,0,0,0,0,0,0,0,0,0,0,0,0,456
0,28.41863,58.93586,0,0,12.6455,0,0,0,0,0,0,0,0,0,0,0,0,452
0,35.07614,53.45091,0,0,11.47296,0,0,0,0,0,0,0,0,0,0,0,0,459
0,40.08155,49.33351,0,0,10.58494,0,0,0,0,0,0,0,0,0,0,0,0,480
0,9.088627,70.60966,0,0,20.30172,0,0,0,0,0,0,0,0,0,0,0,0,450
0,17.4279,64.12881,0,0,18.44328,0,0,0,0,0,0,0,0,0,0,0,0,439
0,32.19885,52.65575,0,0,15.14541,0,0,0,0,0,0,0,0,0,0,0,0,435
0,38.7697,47.5549,0,0,13.6754,0,0,0,0,0,0,0,0,0,0,0,0,442
0,18.54791,56.99115,0,0,24.46094,0,0,0,0,0,0,0,0,0,0,0,0,403
0,26.56055,51.3848,0,0,22.05466,0,0,0,0,0,0,0,0,0,0,0,0,405
0,33.87818,46.26472,0,0,19.85709,0,0,0,0,0,0,0,0,0,0,0,0,406
0,0,95.2541,0,4.745899,0,0,0,0,0,0,0,0,0,0,0,0,0,306
0,0,95.2541,0,4.745899,0,0,0,0,0,0,0,0,0,0,0,0,0,313
0,0,92.80478,0,0,7.19522,0,0,0,0,0,0,0,0,0,0,0,0,407
0,0,92.80478,0,0,7.19522,0,0,0,0,0,0,0,0,0,0,0,0,412
0,0,92.90771,0,0,7.092293,0,0,0,0,0,0,0,0,0,0,0,0,418
0,0,85.96241,0,14.03759,0,0,0,0,0,0,0,0,0,0,0,0,0,395
0,0,86.23872,0,13.76128,0,0,0,0,0,0,0,0,0,0,0,0,0,398
0,0,81.82723,0,0,0,0,0,0,18.17277,0,0,0,0,0,0,0,0,354
0,0,81.82723,0,0,0,0,0,0,18.17277,0,0,0,0,0,0,0,0,364
0,0,81.58185,0,0,0,0,0,0,18.41815,0,0,0,0,0,0,0,0,371
0,0,81.82723,0,0,0,0,0,0,18.17277,0,0,0,0,0,0,0,0,370
0,0,77.68032,0,22.31968,0,0,0,0,0,0,0,0,0,0,0,0,0,464
0,0,77.86826,0,22.13174,0,0,0,0,0,0,0,0,0,0,0,0,0,471
0,0,92.80478,0,0,7.19522,0,0,0,0,0,0,0,0,0,0,0,0,414
0,0,85.96241,0,14.03759,0,0,0,0,0,0,0,0,0,0,0,0,0,394
0,0,82.58894,0,0,0,0,0,0,17.41107,0,0,0,0,0,0,0,0,371
0,0,91.70427,0,2.785335,5.510401,0,0,0,0,0,0,0,0,0,0,0,0,388
0,0,90.18224,0,5.85602,3.961749,0,0,0,0,0,0,0,0,0,0,0,0,388
0,0,89.02674,0,8.372059,2.601205,0,0,0,0,0,0,0,0,0,0,0,0,385
0,0,87.46904,0,11.20282,1.328145,0,0,0,0,0,0,0,0,0,0,0,0,384
0,0,85.02613,0,11.17089,0,0,0,0,3.802981,0,0,0,0,0,0,0,0,381
0,0,84.2645,0,7.793863,0,0,0,0,7.941644,0,0,0,0,0,0,0,0,386
0,0,83.05458,0,5.206959,0,0,0,0,11.73846,0,0,0,0,0,0,0,0,371
0,0,82.26427,0,2.486911,0,0,0,0,15.24883,0,0,0,0,0,0,0,0,371
0,0,90.2987,0,0,5.667258,0,0,0,4.034046,0,0,0,0,0,0,0,0,398
0,0,86.77972,0,0,3.183823,0,0,0,10.03646,0,0,0,0,0,0,0,0,383
0,0,85.5892,0,0,2.491991,0,0,0,11.91881,0,0,0,0,0,0,0,0,376
0,0,69.19832,0,30.80168,0,0,0,0,0,0,0,0,0,0,0,0,0,458
45.60878,1.996008,20.45908,0.998004,7.784431,3.992015,0,1.996008,8.982036,3.992015,0,0,0,0,3.992015,0,0,0,464
70.53097,1.390751,0,7.609397,13.6095,0.993394,3.615954,0,0,0.903988,0,0,0,0,0.019868,0,1.241742,0,531
70.71857,0.108798,0,8.52579,13.45136,1.978142,3.709016,0,0,0.069235,0,0,0,0,0.029672,0,1.384699,0,499
71.0592,0.894522,0,8.422576,13.26707,0.50254,4.150983,0,0,0.231169,0,0,0,0,0.030152,0,1.427215,0,531
71.36433,1.349326,0,7.746128,13.69316,0.049975,3.678161,0,0,0.769615,0,0,0,0,0.029985,0,1.299351,0,547
71.27271,1.351379,0,7.747903,13.61389,0.120122,3.683758,0,0,0.760776,0,0,0,0,0.030031,0,1.301327,0,544
71.43571,1.350675,0,7.763881,13.30665,0.330165,3.691846,0,0,0.770385,0,0,0,0,0.030015,0,1.30065,0,535
71.33697,1.352597,0,7.754889,13.32559,0.330635,3.687079,0,0,0.761462,0,0,0,0,0.030058,0,1.302501,0,539
71.55135,1.349083,0,7.774714,12.39157,1.009314,3.697486,0,0,0.769477,0,0,0,0,0.02998,0,1.30911,0,518
71.63653,1.340684,0,7.783969,11.30577,2.00102,3.701888,0,0,0.770393,0,0,0,0,0.030015,0,1.310668,0,504
70.61228,1.662644,0,7.972677,13.92214,0,3.725924,0,0,0.791258,0,0,0,0,0.030048,0,1.262007,0,558
70.78971,1.664461,0,7.881122,13.73681,0,3.709943,0,0,0.812177,0,0,0,0,0.030081,0,1.293466,0,557
70.99168,1.744711,0,7.961496,13.83736,0.050135,4.101073,0,0,0.802166,0,0,0,0,0,0,0.511381,0,557
70.92838,1.880752,0,7.963186,13.60544,0.090036,4.021609,0,0,0.960384,0,0,0,0,0,0,0.55022,0,555
69.62532,1.713084,0,8.274894,14.52615,0.060108,3.195752,0,0,0.230415,0,0,0,0,0.090162,0,0.631136,0,556
69.50695,1.910191,0,8.440844,14.40144,0.120012,3.110311,0,0,0.070007,0,0,0,0,0.140014,0,0.650065,0,552
68.22047,2.870861,0,9.212765,15.0045,0.160048,1.640492,0,0,0.920276,0,0,0,0,0.160048,0,0.640192,0,544
68.25905,2.868279,0,9.214472,14.79112,0.329802,1.64901,0,0,0.919448,0,0,0,0,0.159904,0,0.639616,0,537
68.34101,2.871723,0,9.235541,14.50871,0.5003,1.650991,0,0,0.920552,0,0,0,0,0.160096,0,0.640384,0,530
67.89321,2.849715,0,9.159083,14.69853,0.329967,1.639836,0,0,0.919908,0,0,0,0,0.289971,0,0.779922,0,535
70.21063,1.705115,0,8.064193,13.54062,1.504514,2.708124,0,0,0.752257,0,0,0,0,0.060181,0,0.802407,0,517
69.04143,2.401441,0,9.115469,13.40804,2.001201,1.701021,0,0,0.75045,0,0,0,0,0.10006,0,0.880528,0,501
69.68816,1.905144,0,9.024365,14.13817,1.002707,1.704602,0,0,0.802166,0,0,0,0,0.060162,0,0.802166,0,511
71.26437,1.549225,0,7.986007,13.69315,0,4.017991,0,0,0.969515,0,0,0,0,0,0,0.51974,0,555
69.89302,1.479852,0,8.489152,14.49855,0,3.129687,0,0,0.069993,0,0,0,0,0.139986,0,0.649935,0,552
60.21807,17.30519,7.512254,0,3.721117,0,4.971492,0,6.271882,0,0,0,0,0,0,0,0,0,670
61.11834,16.0048,7.63229,0,3.881165,0,6.311893,0,5.051516,0,0,0,0,0,0,0,0,0,658
60.13006,17.30865,7.503752,0,8.604301,0,4.042021,0,2.411206,0,0,0,0,0,0,0,0,0,635
60.38792,17.29654,7.538493,0,2.879424,0,5.608879,0,6.288743,0,0,0,0,0,0,0,0,0,677
60.5121,17.40348,7.561512,0,3.840768,0,5.631126,0,5.05101,0,0,0,0,0,0,0,0,0,662
60.10601,18.80188,6.430644,0,2.860286,0,5.580559,0,6.220623,0,0,0,0,0,0,0,0,0,682
60.73644,19.01141,7.58455,0,3.862317,0,6.273764,0,2.531519,0,0,0,0,0,0,0,0,0,673
59.51786,17.10513,7.43223,0,3.310993,0,4.551365,0,6.20186,0,0,0,0,1.880564,0,0,0,0,673
59.5119,17.10342,7.40148,0,3.310662,0,4.610922,0,4.960992,0,0,0,0,1.880376,1.220244,0,0,0,666
59.21777,18.60558,6.341903,0,3.290987,0,4.521356,0,4.941483,0,0,0,0,1.870561,1.210363,0,0,0,673
60.21204,15.70314,7.521503,0,2.870574,0.230046,5.291058,0,6.271254,0,0,0,0,1.90038,0,0,0,0,655
61.0061,15.90159,7.610761,0,2.910291,0.230023,5.980598,0,6.360636,0,0,0,0,0,0,0,0,0,653
70.8204,1.903236,0,9.10548,13.72333,0,3.716318,0,0,0.731243,0,0,0,0,0,0,0,0,546
80.28028,2.402403,12.71271,0,3.843844,0,0,0,0,0.680681,0,0,0,0,0,0,0.08008,0,549
55.79485,23.54002,7.01192,4.758089,0.691175,0,8.203946,0,0,0,0,0,0,0,0,0,0,0,731
56.85,14.71,0.49,0,15.69,3.92,0,0,0.98,0,0.49,0,0,1.96,0,0,1.96,1.96,463
53.27,13.77,0.46,0,14.69,3.67,0,0,0.92,0,0.46,0,0,1.84,0,0,8.17,1.84,455
53.48001,13.82,0.46,0,14.75,3.670001,0,0,0.92,0,0.46,0,0,1.84,0,0,3.78,1.84,450
51.74,19.38,0.38,0,11.95,3.57,0,0,0.94,0,1.69,0,0,0.38,0,0,5.36,0.94,457
52.06,14.36,0,0,12.98,3.89,0,0,1.93,0,0,0,0,4.33,0,0,4.73,2.6,495
61.35553,12.90131,0.871978,0,10.92945,4.637336,0,0,0,0,3.032104,0,0,0,0,0,1.7935,2.972651,485
44,7,5,5,0,0,0,0,0,0,39,0,0,0,0,0,0,0,580
50,8,10,7,0,0,0,0,2,0,23,0,0,0,0,0,0,0,595
48,10,10,9,0,0,0,0,0,0,21.5,0,0,0,0,0,0,0,597
53,7,13,7,0,0,0,0,2,0,18,0,0,0,0,0,0,0,605
15,0,20,0,0,0,0,0,0,0,65,0,0,0,0,0,0,0,444
5,2,15,0,0,0,0,0,10,0,68,0,0,0,0,0,0,0,383
4.761905,1.904762,14.28572,0,0,0,0,0,9.52381,0,64.76191,0,0,0,0,0,0,0,388
0,0,38.83314,23.30192,3.789657,0,0,0,0,0,0,0,0,0,0,0,34.07528,0,510
52.42334,31.05836,0,11.5727,4.253215,0,0,0,0,0.49456,0,0,0,0,0,0,0.197824,0,765
52.42815,31.21903,0,11.49653,3.766105,0,0.099108,0,0,0.49554,0,0,0,0,0.099108,0,0.396432,0,770
54.85486,29.32933,0,11.01101,4.804805,0,0,0,0,0,0,0,0,0,0,0,0,0,790
55.49,0,0,25.9,0,0,18.61,0,0,0,0,0,0,0,0,0,0,0,780
45.54554,8.708708,0,8.608608,0.2002,0,10.61061,0,0,0,0,0,0,0,2.502502,0,23.62362,0,617
43.71317,33.49706,0,18.56582,0.098232,0,1.866405,0,0,0,0,0,0,0,0.196464,0,2.062868,0,760
100,0,0,0,0,0,0,0,0,0,0,0,0,0,0,0,0,0,1190
0,0,0,0,0,0,0,0,0,0,0,0,0,0,0,0,0,100,264
65.97322,0,0,0,34.02678,0,0,0,0,0,0,0,0,0,0,0,0,0,459
75.21972,0,0,10.29651,14.48377,0,0,0,0,0,0,0,0,0,0,0,0,0,555
16,4,14,12,0,7.5,0,20,10,0,0,4.5,0,0,0,0,0,10,444
21,4,14,10,0,5,0,20,10,0,0,5,0,0,0,0,0,7,495
36,0,1,3,0,1.5,0,22,8,0,7,14,0,4,0,0,0,0,575
30,0,2,7,0,2.5,0,20,2,0,27,0,0,6,0,0,0,0,510
64.7,1,0,10,5,7,8,0,0,0,0,0,0,0,4,0,0,0,491
63.7,1,3,0,5,7,8,0,0,0,0,0,0,0,12,0,0,0,511
54.4,8,0,10,0.3,7,8,0,0,0,0,0,0,0,12,0,0,0,548
63.82553,1.640656,8.143258,1.810724,3.201281,10.21409,3.251301,0,0,0,0,0,0,0,5.012005,0,0,0,520
0,0,0,0,0,0,0,0,10.82903,0,14.84858,0,0,0,0,74.32238,0,0,303
0,0,0,0,0,0,0,10.69746,11.35695,0,0,0,0,0,0,77.94559,0,0,331
0,0,0,4.19726,0,0,0,0,12.18361,0,0,0,0,0,0,83.61913,0,0,341
0,0,0,0,0,0,3.052728,0,12.32916,0,0,0,0,0,0,84.61811,0,0,351
0,0,0,0,0,0,0,0,11.84564,6.854774,0,0,0,0,0,81.29958,0,0,300
0,0,0,0,4.325222,0,0,0,0,6.573501,0,0,0,0,0,89.10127,0,0,274
0,0,0,0,4.364226,0,0,0,5.731007,0,0,0,0,0,0,89.90476,0,0,294
0,0,0,0,4.162567,0,0,15.44633,0,0,0,0,0,0,0,80.39111,0,0,302
0,0,0,0,4.153818,0,0,10.27591,0,0,0,0,0,0,0,85.57027,0,0,299
0,0,0,0,0,0,0,11.12426,11.81006,0,0,0,7.589661,0,0,69.47603,0,0,359
0,0,0,0,0,0,0,10.90669,11.57907,0,0,0,3.72061,0,0,73.79363,0,0,351
0,0,0,0,0,0,0,10.52693,5.58795,0,0,0,7.182125,0,0,76.703,0,0,351
0,0,0,0,4.308271,0,0,8.526402,3.960269,0,0,0,0,0,0,83.20506,0,0,302
0,0,0,0,4.383587,0,0,10.84432,5.756431,0,0,0,0,0,0,79.01566,0,0,305
0,0,5.708034,0,0,0,0,18.85643,10.00945,0,0,0,0,0,0,65.42609,0,0,328
0,0,12.32533,0,0,0,0,20.3583,10.80668,0,0,0,0,0,0,56.50969,0,0,342
0,0,12.13044,0,2.15981,0,0,0,5.672431,0,46.66762,0,0,0,0,33.3697,0,0,258
0,0,0,0,0,0,0,9.509714,4.487102,3.245716,0,0,5.767216,0,0,76.99024,0,0,312
0,0,0,0,9.618298,0,0,11.8971,6.31527,0,0,0,4.05847,0,0,68.11087,0,0,288
0,0,0,0,10.67892,0,0,12.00818,7.011661,0,0,0,6.554183,0,0,63.74706,0,0,306
0,0,0,0,2.316155,0,0,17.18944,9.124574,0,0,0,11.7277,0,0,59.64213,0,0,384
0,0,19.6424,0,4.239157,0,0,9.176147,4.175077,0,0,0,0,0,0,62.76722,0,0,304
0,0,5.352799,0,3.335707,0,0,23.57722,12.51536,0,0,0,0,0,0,55.21891,0,0,346
0,0,48.74981,0,5.511011,0,0,11.92922,5.427705,0,0,0,0,0,0,28.38225,0,0,391
7.2,51.3,0,33.8,0,3.1,2,0,0,0,0,0,0,0,0,0,0,0,715
0,3.349187,2.286858,0,0,0,0,0,0,0,0,0,0,0,0,94.36395,0,0,340
0,7.265396,7.441328,0,0,0,0,0,0,0,0,0,0,0,0,85.29327,0,0,365
0,0,2.370431,0,0,0,0,0,0,0,0,0,10.68517,0,0,86.9444,0,0,340
0,0,7.575454,0,0,0,0,0,0,0,0,0,11.3826,0,0,81.04194,0,0,355
0,0,0,0,0,0,0,4.839773,0,0,0,0,0,0,0,90.67973,0,4.480502,355
0,0,0,0,0,0,0,19.80789,0,0,0,0,0,0,0,61.85462,0,18.33749,340
46.19465,33.59613,0,4.39939,0,0,15.80982,0,0,0,0,0,0,0,0,0,0,0,778
42.83981,32.31018,0,8.885091,0,0,15.96491,0,0,0,0,0,0,0,0,0,0,0,769
30.85609,26.18094,0,16.94021,0,0,9.131555,0,0,0,0,0,0,0,16.8912,0,0,0,722
