Repository: liubin06/DeepGlassNet

# DeepGlassNet: Self-Supervised Learning for Multi-Component Glass Composition Screening

## 1. Introduction
We present a novel self-supervised learning framework for screening multi-component glass compositions within predefined glass transition temperature (Tg) intervals. The composition screening task is formalized as a classification problem, where we introduce an innovative data augmentation strategy based on asymptotic theory to enhance training dataset robustness and improve model resilience to noise. A specialized feature extraction backbone architecture named DeepGlassNet is designed to capture complex interactions among different glass components in multi-component systems.

File: data/train_tg.csv (part 20 of 46)
SiO2,Al2O3,B2O3,CaO,Na2O,Li2O,MgO,BaO,ZnO,K2O,PbO,SrO,GeO2,ZrO2,TiO2,TeO2,FemOn,P2O5,Tg
27.08274,22.97931,0,16.8511,0,0,9.083516,0,0,0,0,0,0,0,24.00335,0,0,0,709
31.5017,22.91034,0,12.60039,0,0,9.056255,0,0,0,0,0,0,0,23.93131,0,0,0,725
32.01048,26.38441,0,11.09671,0,0,12.27003,0,0,0,0,0,0,0,18.23837,0,0,0,717
37.21719,23.68368,0,17.36763,0,0,9.36195,0,0,0,0,0,0,0,12.36956,0,0,0,730
51.62696,29.20315,0,0,0,0,11.54375,0,0,0,0,0,0,0,7.626137,0,0,0,742
47.99258,24.4326,0,17.91682,0,0,9.657992,0,0,0,0,0,0,0,0,0,0,0,753
39.65926,37.38922,0,8.225435,0,0,8.867777,0,0,0,0,0,0,0,5.858313,0,0,0,775
38.98044,36.74926,0,8.084647,0,0,6.972795,0,0,0,0,0,0,0,9.212865,0,0,0,760
39.96475,37.67723,0,8.288796,0,2.208384,5.957391,0,0,0,0,0,0,0,5.90344,0,0,0,700
37.20745,36.70928,0,8.075851,0,0,8.706511,0,0,0,0,0,0,3.549127,5.751776,0,0,0,767
39.04686,36.81188,0,0,0,0,12.80524,0,0,0,0,0,0,0,8.074993,0,0,0,769
38.73251,37.34542,0,0,0,0,14.76231,0,0,0,0,0,0,0,5.85145,0,0,0,768
40.56466,31.28957,0,0,0,0,18.55273,0,0,0,0,0,0,0,6.128239,0,0,0,758
42.57875,24.63235,0,0,0,0,22.71955,0,0,0,0,0,0,0,6.432515,0,0,0,743
44.8033,17.27952,0,0,0,0,27.32177,0,0,0,0,0,0,0,6.768584,0,0,0,736
38.1298,31.60019,0,0,0,0,17.84468,0,0,0,0,0,0,9.092769,0,0,0,0,771
68.02565,0.948802,0,6.088001,8.651182,0,0,0,2.524565,13.14812,0,0,0,0,0,0,0,0,554
74.10001,5.7,10.6,1.4,8.000001,0.2,0,0,0,0,0,0,0,0,0,0,0,0,562
74,5.7,10.6,1.3,8.4,0,0,0,0,0,0,0,0,0,0,0,0,0,574
75.6,6.3,8.3,1.35,8.3,0.15,0,0,0,0,0,0,0,0,0,0,0,0,562
76.1,5.7,8.4,1.35,8.45,0,0,0,0,0,0,0,0,0,0,0,0,0,585
73,5.6,10.4,1.3,5,0.2,0,0,0,4.5,0,0,0,0,0,0,0,0,556
73.00001,6.900001,9.000001,0.5,7,0.7,0.5,0,0,2,0,0,0,0.2,0,0,0,0,545
76.1,6.9,7,0,5,1,0,0,0,4,0,0,0,0,0,0,0,0,530
71,8,11,0,5,0.5,0,0,0,4.5,0,0,0,0,0,0,0,0,531
71,8,11,1.5,8.5,0,0,0,0,0,0,0,0,0,0,0,0,0,579
76.1,4,10.4,0,5,0,0,0,0,4.5,0,0,0,0,0,0,0,0,568
71,8,11,0.5,8.5,1,0,0,0,0,0,0,0,0,0,0,0,0,533
72.8,3.5,11.5,2.2,5.5,0,0,0,0,4.5,0,0,0,0,0,0,0,0,568
73.3,3.5,11.5,2.2,8.5,1,0,0,0,0,0,0,0,0,0,0,0,0,540
71.89999,7,8.899999,1.8,5.5,1.3,0,0,0,1.6,0,0,0,2,0,0,0,0,540
62.1,18.4,3,5.1,0,0,11,0,0,0,0,0,0,0,0,0,0,0,749
61.1,17.9,5,5.6,0,0,9,0.2,0,0,0,0.8,0,0,0,0,0,0,739
65.5,16.4,5,2,0,0,8.5,0.2,0,0,0,2,0,0,0,0,0,0,738
62,16.4,6.5,4.5,0,0,9,0,0.9,0,0,0,0,0,0,0,0,0,721
65.4,16.4,2.5,7,0,0,8.5,0,0,0,0,0,0,0,0,0,0,0,748
21.20994,0,0,0,0,0,0,0,0,0,78.79006,0,0,0,0,0,0,0,403
20.29406,0,0,0,2.490498,0.60012,0,0,5.241047,0,62.83256,0,0,0,0,8.071613,0,0,359
23.76,0,0,0,2.04,0,0,0,3.89,3.88,60.69,0,0,0,0,5.26,0,0,372
19.49,0,0,0,1.2,0.35,0,0,3.64,0,55.15001,0,0,0,0,19.72,0,0,342
21.24124,0,5.505505,0,4.224224,1.191191,0,0,0.800801,0,66.24624,0,0,0,0,0,0.1001,0,361
34,0,0,0,3.5,0,0,0,5,2,40,0,0,0,0,15,0,0,403
35,0,0,0,4,0.5,0,0,4,1.2,45,0,0,0,0,10,0,0,384
30,0,4.7,0,2.5,1.5,0,0,4,0,49,0,0,0,0,8,0,0,393
38,0,0,0,5,0.5,0,0,2,1,44,0,0,0,0,9,0,0,391
35,0,0,0,4,0.5,0,0,5,1.2,54,0,0,0,0,0,0,0,403
36,0,0,0,3.5,0.5,0,0,4,1,48,0,0,0,0,7,0,0,395
0,0,0,0,0,0,0,0,36.44292,0,0,0,0,0,0,0,0,63.55708,340
0,0,0,0,0,0,0,0,17.43698,0,31.87904,0,0,0,0,0,0,50.68398,310
0,0,0,0,0,0,0,0,24.30016,0,33.31995,0,0,0,0,0,0,42.37989,345
0,0,0,0,0,0,0,0,9.957589,0,40.96101,0,0,0,0,0,5.665889,43.41551,370
0,0,0,0,0,0,0,0,9.511589,0,39.12637,0,0,0,0,0,9.891106,41.47094,400
0,0,0,0,0,0,0,0,9.136469,0,37.58329,0,0,0,0,0,13.44484,39.8354,425
0,0,0,0,0,0,0,0,15.05613,0,27.43572,0,0,0,0,0,9.911874,42.66949,435
25.45955,13.57843,0,1.357812,0,0,1.951795,18.56259,33.50182,0,0,3.763431,0,0,0,0,0,0,670
25.45955,13.57843,0,1.357812,0,0,1.951795,18.56259,33.50182,0,0,3.763431,0,0,0,0,0,0,670
25.45955,13.57843,0,1.357812,0,0,1.951795,18.56259,33.50182,0,0,3.763431,0,0,0,0,0,0,670
28.98797,10.35616,0,0.711969,0,0,2.55856,13.62662,36.16671,0,0,6.577855,0,0,1.014156,0,0,0,680
28.98797,10.35616,0,0.711969,0,0,2.55856,13.62662,36.16671,0,0,6.577855,0,0,1.014156,0,0,0,680
28.98797,10.35616,0,0.711969,0,0,2.55856,13.62662,36.16671,0,0,6.577855,0,0,1.014156,0,0,0,680
28.69225,10.81998,0,0.743856,0,0,6.415564,12.20308,35.6273,0,0,5.497967,0,0,0,0,0,0,675
29.57636,10.56636,0,2.542471,0,0,2.610493,11.91704,36.90081,0,0,5.369095,0,0,0.51737,0,0,0,690
0,4.264932,0,0,0,0,0,49.91824,0,0,0,0,0,0,0,0,0,45.81683,533
0,3.538719,0,0,0,0,0,42.79309,5.943725,0,0,0,0,0,0,0,0,47.72446,491
0,3.898228,0,0,0,0,0,32.82743,12.69579,0,0,0,0,0,0,0,0,50.57855,482
0,3.346671,0,0,0,0,0,23.81291,19.09103,0,0,0,0,0,0,0,0,53.74939,468
0,3.272325,0,0,0,0,0,13.07904,26.46464,0,0,0,0,0,0,0,0,57.18399,452
66.9799,2.79916,1.9994,1.9994,6.9979,1.49955,0.9997,4.9985,0,5.9982,0,3.998801,0,0,1.49955,0,0.029991,0,500
66.48006,1.9994,1.9994,2.59922,4.998501,1.9994,1.39958,5.498351,0,6.997901,0,4.598621,0,0,1.19964,0,0.029991,0,490
62.9811,2.9991,2.9991,2.9991,6.9979,1.49955,1.9994,5.49835,0,5.79826,0,4.49865,0,0,1.49955,0,0.029991,0,490
65.48035,1.49955,2.9991,2.9991,6.9979,1.49955,1.9994,4.9985,0,5.798261,0,3.998801,0,0,1.49955,0,0.029991,0,500
67.97961,3.49895,0.9997,1.9994,5.9982,1.49955,0.9997,4.09877,0,7.497751,0,3.998801,0,0,1.19964,0,0.029991,0,500
67.47977,0.9997,2.29931,1.9994,4.998501,1.9994,0.9997,5.998201,0,5.998201,0,4.998501,0,0,1.9994,0,0.029991,0,500
65.98021,2.9991,1.9994,2.9991,6.498051,1.49955,1.9994,4.9985,0,6.498051,0,2.9991,0,0,1.29961,0,0.029991,0,490
64.9805,2.9991,0.9997,2.59922,3.9988,2.29931,1.39958,5.9982,0,7.997601,0,4.9985,0,0,1.49955,0,0.029991,0,490
70,2,2,2,6.5,1.5,1,1.7,0,8,0,5,0,0,0,0,0,0,480
57,2,0,0.2,7,0,0,0,0,6,27.5,0,0,0,0,0,0,0,440
65.5,3,2.3,2,7,1.5,1,6,0,5,0,6,0,0,0.5,0,0,0,490
64,3,2,2,7,1.5,1,6,0,5,0,6,0,0,2.3,0,0,0,500
65,3,2,2,7,1.5,1,6,0,5.8,0,5,0,0,1.5,0,0,0,490
64.5,2.5,2,2,6.5,1.5,1,5,0,6.5,0,6,0,0.8,1.5,0,0,0,500
68,4.5,2,2,6.5,1.5,1,4.1,0,5,0,4.3,0,0.6,0.3,0,0,0,500
67.00001,2.2,1.5,3.5,6,1.5,2,6,0,5,0,2.9,0,2,0.2,0,0,0,490
69.5,3,2,2,6.5,1.3,1,5,0,6.5,0,2,0,0.5,0.5,0,0,0,500
64.3,3,2,2,9,1.2,1,8,0,5,0,4.3,0,0,0,0,0,0,500
58.5,1.2,0,0,7,0,0,0,0,5.5,27.6,0,0,0,0,0,0,0,440
57.6,0,1,1.4,4.7,0,0,0,0,8.500001,26.6,0,0,0,0,0,0,0,451
69.52711,1.630656,0.805137,9.080717,15.50143,0,0.866286,0,0.438239,2.150428,0,0,0,0,0,0,0,0,515
12.93373,3.110062,22.50997,0,0,0,0,11.89248,0,0,48.24034,0,0,0,0,0,0,0,480
7.867064,17.80024,18.23127,0,0,0,0,16.79528,0,0,38.96579,0,0,0,0,0,0,0,498
8.994502,7.18278,25.74849,0,0,0,0,13.50156,0,0,44.22244,0,0,0,0,0,0,0,485
8.393734,9.970745,31.12286,0,0,0,0,8.567836,0,0,41.5744,0,0,0,0,0,0,0,492
7.89158,3.571141,29.26093,0,0,0,0,10.06908,0,0,48.85901,0,0,0,0,0,0,0,475
19.94722,5.51044,3.762584,0,0,0,0,0,0,0,68.92962,0,0,0,1.850145,0,0,0,452
18.96337,5.631551,6.591908,0,0,0,0,0,0,0,66.92236,0,0,0,1.890808,0,0,0,445
48.7,17.2,12.6,4,0,3,9.8,0,1,0,0,1,0,2.4,0,0,0,0,596
45.09019,17.03407,15.03006,3.006012,0,3.707415,11.02205,0,2.004008,0,0,0.501002,0,2.50501,0,0,0,0,575
44,17,14,3,0,4,11.7,0,3,0,0,0.5,0,2.5,0,0,0,0,570
47.99999,17.2,15.5,0.5,0,3.299999,9.799998,0,2.5,0,0,0.5,0,2.4,0,0,0,0,584
47,17.2,13.1,3.5,0,3.5,10,0,2,0,0,1,0,2.4,0,0,0,0,581
47.99999,17.2,16,0,0,3.299999,9.799998,0,2.5,0,0,0.5,0,2.4,0,0,0,0,584
48.7,17.2,12.6,4,0,3,8.8,0,2,0,0,1,0,2.4,0,0,0,0,598
45,16,16,3.2,0,4,9.5,0,3,0,0,0.5,0,2.5,0,0,0,0,580
15,7,44,0,0,4,0,0,29,0,0,0,0,1,0,0,0,0,480
14,7,43,0,0,4,0,0,28,0,0,0,0,1,0,0,0,0,482
17,4,32,0,0,4,0,0,38,0,0,0,0,0,0,0,0,0,501
7,7,31,0,1,8,0,0,42,0,0,0,0,0,0,0,0,0,441
50.86666,0,14.34636,0,0,0,0,0,0,0,0,0,30.53813,0,0,0,0,4.143743,820
47.99456,0,19.17645,0,0,0,0,0,0,0,0,0,28.81385,0,0,0,0,3.909774,815
45.10802,0,24.03083,0,0,0,0,0,0,0,0,0,27.08089,0,0,0,0,3.674628,808
50.75997,0,14.31627,0,0,0,0,0,0,0,0,0,30.47408,0,0,0,0,4.135052,835
47.89364,0,19.13613,0,0,0,0,0,0,0,0,0,28.75326,0,0,0,0,3.901552,827
45.01293,0,23.98017,0,0,0,0,0,0,0,0,0,27.02381,0,0,0,0,3.666882,820
0,0,70.07216,0,0,5.639134,0,0,15.35958,0,0,0,0,0,0,0,0,8.929123,470
0,0,67.37695,0,0,7.71162,0,0,15.75338,0,0,0,0,0,0,0,0,9.158057,485
0,0,61.54947,0,0,12.19264,0,0,16.60484,0,0,0,0,0,0,0,0,9.653043,469
0,0,58.39295,0,0,14.61985,0,0,17.06605,0,0,0,0,0,0,0,0,9.92116,466
0,0,55.05606,0,0,17.18574,0,0,17.5536,0,0,0,0,0,0,0,0,10.2046,456
0,0,52.22166,0,0,6.403956,0,0,26.16414,0,0,0,0,0,0,0,0,15.21024,496
0,0,33.42547,0,0,4.782135,0,0,39.076,0,0,0,0,0,0,0,0,22.7164,480
0,0,27.19625,0,0,4.244651,0,0,43.35509,0,0,0,0,0,0,0,0,25.20401,461
0,0,22.22581,0,0,3.815779,0,0,46.76949,0,0,0,0,0,0,0,0,27.18893,451
0,0,18.1676,0,0,3.465619,0,0,49.55722,0,0,0,0,0,0,0,0,28.80955,444
0,0,14.79161,0,0,3.174323,0,0,51.87633,0,0,0,0,0,0,0,0,30.15774,437
0,0,61.00851,0,0,11.22223,0,0,0,0,0,0,0,0,9.999739,0,0,17.76952,478
0,0,55.05944,0,0,13.63375,0,0,0,0,0,0,0,0,9.718845,0,0,21.58797,475
0,0,39.06168,0,0,20.11861,0,0,0,0,0,0,0,0,8.963491,0,0,31.85622,452
0,0,34.26775,0,0,22.06188,0,0,0,0,0,0,0,0,8.737141,0,0,34.93324,447
0,0,59.66715,0,0,13.71937,0,0,0,0,0,0,0,0,4.88994,0,0,21.72354,469
0,0,55.05944,0,0,13.63375,0,0,0,0,0,0,0,0,9.718845,0,0,21.58797,473
0,0,50.50888,0,0,13.54919,0,0,0,0,0,0,0,0,14.48785,0,0,21.45407,478
0,0,46.01442,0,0,13.46568,0,0,0,0,0,0,0,0,19.19807,0,0,21.32184,482
0,0,41.57503,0,0,13.38318,0,0,0,0,0,0,0,0,23.85057,0,0,21.19122,489
0,0,0,0,0,0,7.764272,0,0,0,0,0,0,0,0,92.23573,0,0,380
0,0,0,0,0,0,0,0,8.256323,0,0,0,0,0,0,91.74368,0,0,310
0,0,0,0,0,0,0,0,11.30747,0,0,0,0,0,0,88.69254,0,0,315
0,0,0,0,0,0,0,0,14.529,0,0,0,0,0,0,85.471,0,0,321
0,0,0,0,0,0,0,0,17.93561,0,0,0,0,0,0,82.06439,0,0,327
0,0,0,0,0,0,0,0,21.54372,0,0,0,0,0,0,78.45628,0,0,336
0,0,0,0,0,0,0,0,0,0,0,0,0,0,27.28143,0,0,72.71857,684
0,0,0,0,0,0,0,0,0,0,0,0,0,0,31.52697,0,0,68.47302,684
0,0,0,0,0,0,0,0,0,0,0,0,0,0,36.0101,0,0,63.9899,682
0,0,0,0,0,0,0,0,0,0,0,0,0,0,40.75133,0,0,59.24867,676
0,0,0,0,0,0,0,0,0,0,0,0,0,0,45.7736,0,0,54.22641,648
0,0,0,0,0,0,0,0,0,0,0,0,0,0,47.86686,0,0,52.13314,647
0,0,0,0,0,0,0,0,0,0,0,0,0,0,50.01096,0,0,49.98904,644
0,0,0,0,0,0,0,0,0,0,0,0,0,0,52.20778,0,0,47.79222,643
0,0,0,0,0,0,0,0,0,0,0,0,0,0,54.45927,0,0,45.54073,640
0,0,0,0,0,0,0,0,0,0,0,0,0,0,59.13468,0,0,40.86531,632
0,0,0,0,0,0,0,0,0,0,0,0,0,0,61.56306,0,0,38.43695,630
0,0,0,0,0,0,0,0,0,9.426176,0,0,0,0,47.96074,0,0,42.61308,636
0,0,0,0,0,0,0,0,0,11.42055,0,0,0,0,48.4235,0,0,40.15596,638
0,0,0,0,0,0,0,0,0,13.45378,0,0,0,0,48.89526,0,0,37.65095,642
55.0038,0,0,32.9996,0,0,0,0,0,0,0,0,0,11.9966,0,0,0,0,777
80.08613,4.002647,0,0,0,12.93072,0,0,0,0,0,0,0,0,0,0,0,2.980505,476
77.36076,3.866435,0,0,0,10.90958,0,0,0,4.984144,0,0,0,0,0,0,0,2.879077,470
65,9,16,1,4,0,0,2,0,3,0,0,0,0,0,0,0,0,520
15,2,25,5,0,0,0,0,50,0,0,0,0,3,0,0,0,0,580
0,0,0,0,0,0,0,0,8.03881,9.303715,0,0,82.65748,0,0,0,0,0,489
71.15304,0,0,10.75622,18.09074,0,0,0,0,0,0,0,0,0,0,0,0,0,558
74.14222,0,0,9.631589,16.22619,0,0,0,0,0,0,0,0,0,0,0,0,0,559
77.13,0,0,8.50748,14.36252,0,0,0,0,0,0,0,0,0,0,0,0,0,560
80.11639,0,0,7.383893,12.49971,0,0,0,0,0,0,0,0,0,0,0,0,0,561
49,24,0,0,0,0,20,0,0,0,0,0,0,7,0,0,0,0,795
44.5,24,0,0,0,0,20,0,0,0,0,0,0,7,0,0,0,0,819
55.83212,10.8016,0,4.667725,2.063581,2.713357,3.659809,0,0,4.704366,0,6.272718,0,2.424315,2.417777,0,0,0,594
56.26695,10.88573,0,4.704078,3.024949,2.734489,3.688312,0,0,6.177672,0,3.160785,0,2.443196,2.436607,0,0,0,581
55.03041,12.72021,0,4.863041,3.017445,2.727705,3.679162,0,0,6.162347,0,3.152944,0,2.437135,2.430562,0,0,0,589
56.15796,10.86464,0,4.78033,3.01909,2.729192,3.374404,0,0,6.165707,0,4.101062,0,2.25089,2.431887,0,0,0,578
57.90157,11.00481,0,4.75554,0.955638,2.764404,3.355796,0,0,0.726193,0,12.94123,0,1.899942,3.694895,0,0,0,605
57.38033,10.88833,0,4.705202,0.945523,2.279285,3.320274,0,0,0.718506,0,14.22693,0,1.879831,3.655784,0,0,0,618
58.67178,9.392859,0,4.735455,0.951602,2.29394,3.341623,0,0,0.723125,0,14.31841,0,1.891918,3.679289,0,0,0,616
58.96272,9.439436,0,4.758937,0.956321,2.305315,3.358193,0,2.511639,0.726711,0,11.19176,0,2.091429,3.697534,0,0,0,611
58.0887,11.1115,0,4.714338,2.798216,2.791202,3.388327,0,0,5.865858,0,6.45268,0,2.302032,2.487142,0,0,0,565
57.77996,9.488797,0,4.522887,4.90274,2.31737,3.188212,0,0,0.730511,0,11.25029,0,2.102366,3.71687,0,0,0,578
55.64753,9.288416,0,3.831382,5.175613,2.04159,2.753721,0,0,1.287152,0,13.5299,0,2.806321,3.638378,0,0,0,578
56.99766,9.270611,0,4.503866,0,2.037676,3.237055,0,2.466718,1.855656,0,14.13205,0,1.867294,3.631403,0,0,0,621
58.17426,9.372154,0,4.553198,0.759603,2.059995,3.272511,0,2.493737,0.721531,0,14.92182,0,0,3.671179,0,0,0,612
55.16972,8.973297,0,4.359425,0.727276,1.972327,3.133241,0,1.193805,0.690825,0,13.67883,0,1.807409,3.514942,0,0,0,630
55.78122,9.265165,0,3.821791,5.162658,2.036479,2.746828,0,2.465269,0.855954,0,15.06534,0,2.799296,0,0,0,0,560
55.319,9.173426,0,3.783949,4.553917,2.016315,2.719631,0,0,0.706232,0,18.95596,0,2.771579,0,0,0,0,567
57.18719,9.331249,0,4.105653,5.672161,2.051004,2.950848,0,0,0.718382,0,14.22449,0,3.759017,0,0,0,0,566
57.00322,9.346164,0,4.4549,5.207792,2.054283,3.201862,0,0,0.719531,0,14.24723,0,3.765025,0,0,0,0,570
60.2583,9.439069,0,4.758752,0.956283,2.305226,3.420249,0,2.511541,0,0,14.0691,0,2.281471,0,0,0,0,605
62.96592,14.0723,0,0,10.04609,5.994352,0,0,0,0,0,0,0,6.921344,0,0,0,0,500
57.7394,5.068038,0,5.574711,4.107593,5.94108,4.006701,0,0,0,0,0,0,5.104043,10.58778,0,0,0,554
0,0,0,0,0,0,0,0,0,0,0,0,0,0,0,96.21674,0,0,305
0,0,0,3.485752,28.25233,0,2.087757,0,0,0,0,0,0,0,0,0,0,66.17416,304
0,0,0,0,0.953678,6.13052,0,0.786418,0,19.32542,0,0,0,0,0,0,0,72.80396,314
0,0,0,0,0.872019,4.204194,0,15.10069,0,13.253,0,0,0,0,0,0,0,66.57009,340
0,0,0,0,0.836218,3.359659,0,21.37632,0,10.59075,0,0,0,0,0,0,0,63.83706,357
0,0,0,0,0.803241,2.581734,0,27.15697,0,8.138475,0,0,0,0,0,0,0,61.31958,392
0,0,0,0,0.772766,1.862838,0,32.499,0,5.872277,0,0,0,0,0,0,0,58.99313,407
0,0,0,0,0.74452,1.196497,0,37.45048,0,3.771752,0,0,0,0,0,0,0,56.83675,444
0,0,0,0,0.693799,0,0,46.34149,0,0,0,0,0,0,0,0,0,52.96471,505
0,0,0,0,0.290046,4.195122,0,7.892817,0,13.2244,0,0,0,0,0,0,0,74.39761,379
0,0,0,0,0.278163,3.352706,0,14.45076,0,10.56883,0,0,0,0,0,0,0,71.34953,406
0,0,0,0,0.257096,1.859275,0,26.07667,0,5.861044,0,0,0,0,0,0,0,65.94592,443
0,0,0,0,0.247716,1.194292,0,31.25335,0,3.7648,0,0,0,0,0,0,0,63.53984,469
0,0,0,0,0.238996,0.576126,0,36.06559,0,1.816137,0,0,0,0,0,0,0,61.30315,508
55,10,0,0,0,0,35,0,0,0,0,0,0,0,0,0,0,0,760
54.0275,9.823182,0,0,0,0,34.38114,0,0,0,0,0,0,0,0,0,0,0,800
53.24298,9.680542,0,0,0,0,33.8819,0,0,0,0,0,0,0,0,0,0,0,823
0,0,68.88543,0,30.66241,0,0,0,0,0,0,0,0,0,0,0,0,0,504
0,0,66.05584,0,29.40289,0,0,0,0,0,0,0,0,0,0,0,0,0,497
51.35824,34.86137,0,0,0,0,13.78039,0,0,0,0,0,0,0,0,0,0,0,820
51.35824,34.86137,0,0,0,0,13.78039,0,0,0,0,0,0,0,0,0,0,0,823
0,0,0,0,11.21218,10.97508,0,0,0,0,0,0,0,0,0,0,0,77.81274,247
0,0,0,0,16.49476,7.952482,0,0,0,0,0,0,0,0,0,0,0,75.55276,236
0,0,0,0,21.47914,5.100501,0,0,0,0,0,0,0,0,0,0,0,73.42036,235
0,0,0,0,16.03335,0,0,0,10.52732,0,0,0,0,0,0,0,0,73.43933,287
0,0,0,0,21.08987,0,0,0,6.820354,0,0,0,0,0,0,0,0,72.08977,281
0,0,0,0,9.602585,0,0,23.75532,0,0,0,0,0,0,0,0,0,66.64209,307
0,0,0,0,19.89081,0,0,12.1181,0,0,0,0,0,0,0,0,0,67.9911,312
0,2.537822,0,18.08431,19.31677,0,0,0,0,0,0,0,0,0,0,0,0,60.0611,405
0,2.669672,0,17.49174,20.46147,0,2.982363,0,0,0,0,0,0,0,0,0,0,56.39476,405
0,3.141717,0,18.17755,19.25025,0,8.34552,0,0,0,0,0,0,0,0,0,0,51.08497,451
0,2.421117,0,18.29175,19.13234,0,9.419351,0,0,0,0,0,0,0,0,0,0,50.73545,456
0,2.241254,0,17.40227,18.19184,0,12.97653,0,0,0,0,0,0,0,0,0,0,49.18811,460
0,8.485235,0,14.992,13.79737,0,0,0,0,0,0,0,0,0,0,0,3.662179,59.06321,496
0,9.625675,0,17.03815,15.60302,0,0,0,0,0,0,0,0,0,0,0,4.131973,53.60118,489
0,9.766601,0,17.15219,15.78648,0,0,0,0,0,0,0,0,0,0,0,4.144825,53.14989,484
0,9.95271,0,17.52866,16.11048,0,0,0,0,0,0,0,0,0,0,0,4.255148,52.15301,479
0,0,0,0,0,5.404236,0,0,0,0,0,0,94.59576,0,0,0,0,0,512
0,0,0,0,0,0,0,0,0,0,77.38538,0,0,0,0,0,22.61462,0,321
0,0,0,0,0,0,0,0,0,0,94.88994,0,0,0,0,0,5.110059,0,369
0,0,0,0,0,0,0,0,36.44292,0,0,0,0,0,0,0,0,63.55708,518
0,0,0,0,0,5.895782,0,0,24.08793,0,0,0,0,0,0,0,0,70.01628,423
0,0,0,0,0,13.12549,0,0,8.937629,0,0,0,0,0,0,0,0,77.93689,407
0,0,0,0,0,17.39051,0,0,0,0,0,0,0,0,0,0,0,82.60949,410
0,0,7.012248,0,0,3.009698,0,0,32.79063,0,0,0,0,0,0,0,0,57.18742,391
0,0,7.395946,0,0,6.348767,0,0,25.93866,0,0,0,0,0,0,0,0,60.31663,367
0,0,7.824067,0,0,10.07441,0,0,18.29343,0,0,0,0,0,0,0,0,63.8081,350
0,0,8.304796,0,0,14.25787,0,0,9.70871,0,0,0,0,0,0,0,0,67.72863,357
0,0,8.848467,0,0,18.98907,0,0,0,0,0,0,0,0,0,0,0,72.16246,367
0,0,14.32484,0,0,0,0,0,41.86607,0,0,0,0,0,0,0,0,43.80909,429
0,0,15.12639,0,0,3.246168,0,0,35.36698,0,0,0,0,0,0,0,0,46.26046,299
0,0,17.03253,0,0,10.96569,0,0,19.91185,0,0,0,0,0,0,0,0,52.08992,292
0,0,18.17786,0,0,15.60409,0,0,10.6254,0,0,0,0,0,0,0,0,55.59265,298
0,0,19.48833,0,0,20.91126,0,0,0,0,0,0,0,0,0,0,0,59.6004,319
42.66,36.19,0,9.950001,11.2,0,0,0,0,0,0,0,0,0,0,0,0,0,706
41.42,35.14,0,9.660001,10.87,0,0,0,0,0,0,0,0,0,0,0,0,0,562
0,0,0,0,0,0,0,0,0,24.57549,0,0,54.58433,0,20.84017,0,0,0,515
0,0,0,0,0,0,0,0,0,23.95721,0,0,63.85328,0,12.18952,0,0,0,494
0,0,0,0,0,0,0,0,0,14.58679,0,0,64.79707,0,20.61614,0,0,0,559
20.3595,4.935639,6.740208,0,0,0,0,54.92331,0,0,0,13.04135,0,0,0,0,0,0,585
20.10766,8.774259,3.994101,0,0,0,0,54.24394,0,0,0,12.88003,0,0,0,0,0,0,658
0,0,0,0,4.16,0,0,0,0,0,50.04,0.26,0,0,0,0.09,9.1,31.86,394
0,0,0,0,0,0,0,0,0,0,52.37,0.26,0,0,0,0.09,9.46,33.35,476
49.82175,0,32.72039,0,17.45785,0,0,0,0,0,0,0,0,0,0,0,0,0,547
45.89116,0,30.05514,0,16.18481,0,0,7.868888,0,0,0,0,0,0,0,0,0,0,554
14.53628,0,58.93658,1.355882,0,1.44499,0,0,15.75487,7.971397,0,0,0,0,0,0,0,0,484
14.86516,0,62.02392,1.388195,0,1.479427,0,0,12.08876,8.154551,0,0,0,0,0,0,0,0,481
15.04251,0,63.62312,1.400678,0,1.497069,0,0,10.18819,8.248438,0,0,0,0,0,0,0,0,480
15.5883,0,68.63672,1.454874,0,1.550488,0,0,4.22314,8.546484,0,0,0,0,0,0,0,0,478
15.60293,0,68.80527,1.455418,0,1.551067,0,0,4.021835,8.563487,0,0,0,0,0,0,0,0,478
25.74155,0,61.40784,1.412735,0,1.50558,0,0,2.050409,7.881886,0,0,0,0,0,0,0,0,495
22.90613,0,63.70381,1.425793,0,1.519496,0,0,2.069362,8.375414,0,0,0,0,0,0,0,0,489
22.21141,0,64.34656,1.432539,0,1.522248,0,0,2.079153,8.408087,0,0,0,0,0,0,0,0,486
21.52246,0,65.01096,1.431232,0,1.529726,0,0,2.077255,8.428366,0,0,0,0,0,0,0,0,485
0,0,85.18427,1.576776,0,1.680401,0,0,2.288495,9.270061,0,0,0,0,0,0,0,0,464
0,0,87.30393,1.598026,0,1.703048,0,0,0,9.394994,0,0,0,0,0,0,0,0,459
15.27908,0,67.27522,4.278046,0,0,0,0,0,13.16765,0,0,0,0,0,0,0,0,495
13.67708,0,66.9127,4.254993,0,0,0,0,2.058532,13.0967,0,0,0,0,0,0,0,0,495
13.29469,0,65.78479,4.186633,0,0,0,0,3.849919,12.88396,0,0,0,0,0,0,0,0,494
12.09224,0,66.55408,4.232188,0,0,0,0,4.094997,13.0265,0,0,0,0,0,0,0,0,494
10.5243,0,66.19926,4.209625,0,0,0,0,6.109749,12.95706,0,0,0,0,0,0,0,0,493
7.438054,0,65.50089,4.165215,0,0,0,0,10.07549,12.82036,0,0,0,0,0,0,0,0,490
9.612523,0,74.24397,4.481667,4.133766,0,0,0,0,7.528079,0,0,0,0,0,0,0,0,486
9.319816,0,71.02774,4.349148,4.001231,0,0,0,3.996583,7.30548,0,0,0,0,0,0,0,0,488
9.377046,0,70.62924,4.379903,4.026577,0,0,0,4.230091,7.35714,0,0,0,0,0,0,0,0,488
9.052217,0,65.53311,4.22026,3.892909,0,0,0,10.21252,7.088981,0,0,0,0,0,0,0,0,489
20.82074,0,64.62428,5.54971,0,0,0,0,2.013679,6.991593,0,0,0,0,0,0,0,0,506
0,0,67.66541,5.81425,0,0,0,0,2.104129,24.41621,0,0,0,0,0,0,0,0,480
0,0,67.44212,5.795063,0,0,0,0,0,26.76282,0,0,0,0,0,0,0,0,463
18.55452,0,67.1918,5.775199,6.382977,0,0,0,2.095496,0,0,0,0,0,0,0,0,0,497
0,0,73.83094,6.344031,17.52918,0,0,0,2.295852,0,0,0,0,0,0,0,0,0,477
19.18882,0,69.48883,5.972631,0,3.182575,0,0,2.167133,0,0,0,0,0,0,0,0,0,494
8.157532,0,70.89672,6.089143,4.21201,2.030702,0,0,2.212448,6.401441,0,0,0,0,0,0,0,0,481
8.181345,0,77.77016,0,0,1.222345,0,0,0,12.82615,0,0,0,0,0,0,0,0,452
8.179324,0,77.22926,0,0,1.218617,0.549825,0,0,12.82298,0,0,0,0,0,0,0,0,457
8.171532,0,76.82175,0,0,1.219602,1.098614,0,0,12.68849,0,0,0,0,0,0,0,0,467
7.815373,0,73.41988,0,0,1.174038,5.464471,0,0,12.12623,0,0,0,0,0,0,0,0,478
7.472388,0,70.9622,0,0,1.1326,8.718121,0,0,11.71469,0,0,0,0,0,0,0,0,481
7.294415,0,69.30509,0,0,1.089231,10.87558,0,0,11.43568,0,0,0,0,0,0,0,0,490
8.161762,0,77.06344,0.763354,0,1.216001,0,0,0,12.79544,0,0,0,0,0,0,0,0,461
8.136549,0,76.49288,1.522009,0,1.214381,0,0,0,12.63418,0,0,0,0,0,0,0,0,474
7.93727,0,75.4313,3.021344,0,1.166571,0,0,0,12.4435,0,0,0,0,0,0,0,0,488
7.651741,0,71.88268,7.443789,0,1.149457,0,0,0,11.87234,0,0,0,0,0,0,0,0,495
7.225856,0,68.62099,11.72973,0,1.095233,0,0,0,11.3282,0,0,0,0,0,0,0,0,502
6.996631,0,66.4758,14.51397,0,1.044764,0,0,0,10.96883,0,0,0,0,0,0,0,0,520
8.109282,0,76.56792,0,0,1.208182,0,0,0,12.71317,0,1.40145,0,0,0,0,0,0,459
8.032897,0,75.51843,0,0,1.198911,0,0,0,12.47323,0,2.77653,0,0,0,0,0,0,471
7.739037,0,73.54742,0,0,1.137436,0,0,0,12.13272,0,5.443387,0,0,0,0,0,0,480
7.19752,0,67.6156,0,0,1.081223,0,0,0,11.16758,0,12.93808,0,0,0,0,0,0,490
6.572282,0,62.41426,0,0,0.99617,0,0,0,10.30357,0,19.71371,0,0,0,0,0,0,496
8.055128,0,76.05659,0,0,1.200114,0,2.059888,0,12.62827,0,0,0,0,0,0,0,0,458
7.542095,0,71.67579,0,0,1.10849,0,7.849648,0,11.82397,0,0,0,0,0,0,0,0,475
6.776912,0,63.66428,0,0,1.018039,0,18.02581,0,10.51497,0,0,0,0,0,0,0,0,484
5.589703,0,53.10841,0,0,0.834676,0,31.70407,0,8.763148,0,0,0,0,0,0,0,0,504
12.16248,0,65.10126,5.679669,0,0,0,0,0,16.68906,0,0,0,0,0,0,0,0,482
12.03158,0,64.04866,5.61461,0,0,0,0,0,16.50118,0,0,0,0,0,0,0,0,481
11.87075,0,62.75113,5.539555,0,0,0,0,0,16.28387,0,0,0,0,0,0,0,0,480
12.13524,0,64.95547,5.666949,0,0,0,0,0,16.65168,0,0,0,0,0,0,0,0,482
11.90047,0,63.35069,5.553424,0,0,0,0,0,16.32135,0,0,0,0,0,0,0,0,482
12.14884,0,65.02829,5.673303,0,0,0,0,0,16.67035,0,0,0,0,0,0,0,0,482
72.2,1.6,0,8.200001,14.2,0,3.200001,0,0,0.6,0,0,0,0,0,0,0,0,550
21.20994,0,0,0,0,0,0,0,0,0,78.79006,0,0,0,0,0,0,0,403
90.10001,2.1,7.2,0,0,0.6,0,0,0,0,0,0,0,0,0,0,0,0,651
82.2,4.6,11.4,0,1.1,0,0,0,0,0.7,0,0,0,0,0,0,0,0,612
58.5667,6.326128,17.96246,0,12.69759,0,0,0,0,0,0,0,0,4.447133,0,0,0,0,606
57.6092,6.222703,17.66879,0,9.372178,0,0,0,0,4.752709,0,0,0,4.374427,0,0,0,0,573
0,0,0,0,0,4.471412,0,0,0,0,0,0,0,0,0,95.52859,0,0,205
0,0,0,0,11.5,0,0,0,22.66,0,0,0,0,0,0,0,0,65.84,322
0,0,0,0,11.46446,0,0,0,22.58997,0,0,0,0,0,0,0,0,65.63653,328
0,0,0,0,11.39742,0,0,0,22.45788,0,0,0,0,0,0,0,0,65.25272,335
0,0.921088,0,0,22.39596,0,0,13.85104,0,0,0,0,0,0,0,0,0,62.83191,295
0,0.91197,0,0,22.17427,0,0,13.71394,0,0,0,0,0,0,0,0,0,62.20997,313
0,0.91197,0,0,22.17427,0,0,13.71394,0,0,0,0,0,0,0,0,0,62.20997,317
0,0.91197,0,0,22.17427,0,0,13.71394,0,0,0,0,0,0,0,0,0,62.20997,319
0,0.91197,0,0,22.17427,0,0,13.71394,0,0,0,0,0,0,0,0,0,62.20997,323
0,0,15.15999,0,0,0,0,32.40742,0,0,0,0,0,0,0,0,52.43259,0,475
0,0,12.78824,0,0.242332,0,0,44.77835,0,0,0,0,0,0,0,0,42.19108,0,453
0,0,11.35799,0,1.099471,0,0,43.92561,0,0,0,0,0,0,0,0,43.61693,0,433
0,6.013691,18.02169,0,0,0,0,0,0,0,71.67247,0,0,0,0,0,0,0,365
0,0,100,0,0,0,0,0,0,0,0,0,0,0,0,0,0,0,235
0,0,25.2567,0,0,0,0,0,0,0,74.7433,0,0,0,0,0,0,0,415
54.15625,6.351905,0,19.73592,3.471041,0,13.41402,0,0,1.280384,0,0,0,0,0.130039,0,1.460438,0,650
51.57664,6.049347,0,18.79585,3.305706,0,12.77508,0,0,1.219396,0,0,0,0,4.887111,0,1.390874,0,670
50.61232,5.936244,0,18.44442,3.2439,0,12.53622,0,0,1.196597,0,0,0,0,6.66542,0,1.364869,0,690
52.12214,0,0,28.93164,4.762201,0,14.18402,0,0,0,0,0,0,0,0,0,0,0,617
51.76668,0,0,31.06218,4.764185,0,12.40695,0,0,0,0,0,0,0,0,0,0,0,617
51.41354,0,0,33.1933,4.754841,0,10.63833,0,0,0,0,0,0,0,0,0,0,0,607
51.05878,0,0,35.32196,4.756047,0,8.863216,0,0,0,0,0,0,0,0,0,0,0,613
0,0,0,0,0,0,0,0,0,0,0,0,0,0,0,97.22561,0,0,360
69.43706,0.163884,22.82795,0,7.571103,0,0,0,0,0,0,0,0,0,0,0,0,0,495
67.93061,0,24.70924,0,6.768383,0,0,0,0,0,0,0,0,0,0,0,0,0.433116,468
67.93061,0,24.70924,0,6.768383,0,0,0,0,0,0,0,0,0,0,0,0,0.433116,458
55.91167,0,34.98409,0,3.844982,0,0,0,0,5.259266,0,0,0,0,0,0,0,0,430
54.85686,0,35.76772,0,3.836384,0,0,0,0,5.539033,0,0,0,0,0,0,0,0,436
52.70771,1.4525,34.66017,0,3.067011,0,0,0,0,4.096262,4.01635,0,0,0,0,0,0,0,429
0,0,0,0,0,0,0,0,0,0,0,0,0,0,0,0,0,96.90611,154
0,0,0,0,0,0,0,11.42681,6.06563,3.510028,33.26834,0,42.87844,0,0,0,0,0,484
0,0,0,3.602672,0,0,0,0,0,0,43.01809,0,20.16166,0,0,30.7601,0,0,385
62.06192,19.6383,0,2.155921,5.394912,0,0.286094,0,0,6.457546,0,0,0,0,0.275876,0,3.443343,0.061306,687
61.57697,19.47979,0,2.136031,5.355408,0,0.284123,0,0,6.408093,0,0,0,0,0.273902,0,3.413562,0.061321,527
61.12314,19.34238,0,2.125311,5.313278,0,0.282012,0,0,6.355498,0,0,0,0,0.271795,0,3.392324,0.060285,470
60.8191,19.24099,0,2.11518,5.282842,0,0.27998,0,0,6.325104,0,0,0,0,0.270784,0,3.372026,0.060288,419
48.01919,16.62242,0,10.69022,3.828875,0,5.278742,0,0,1.980805,0,0,0,0,1.643864,0,11.10884,0.60241,673
47.47756,16.43847,0,10.56759,3.787995,0,5.217427,0,0,1.960364,0,0,0,0,1.623426,0,10.976,0.595256,500
47.21999,16.34224,0,10.51375,3.766575,0,5.195628,0,0,1.949636,0,0,0,0,1.612788,0,10.93225,0.592036,496
46.89622,16.23095,0,10.44293,3.736181,0,5.155114,0,0,1.939548,0,0,0,0,1.602679,0,10.85126,0.587989,459
64.55787,17.28146,0,1.839313,5.730167,0,0.242547,0,0,6.892371,0,0,0,0,0.31329,0,2.930773,0.050531,636
63.92787,17.11415,0,1.819579,5.671021,0,0.240589,0,0,6.82342,0,0,0,0,0.310339,0,2.901217,0.050544,488
63.67128,17.04235,0,1.80936,5.65046,0,0.239563,0,0,6.80279,0,0,0,0,0.30931,0,2.890933,0.04953,447
62.99961,16.86659,0,1.798834,5.588512,0,0.236476,0,0,6.730468,0,0,0,0,0.306206,0,2.859944,0.049518,405
60.66018,18.87228,0,0.672218,9.792315,0,0.361192,0,0,5.468045,0,0,0,0,0.561854,0,3.320959,0.060199,548
60.40892,18.79142,0,0.669753,9.753787,0,0.359085,0,0,5.446789,0,0,0,0,0.055477,0,3.298333,0.059511,439
59.3973,18.47448,0,0.658297,9.593482,0,0.353233,0,0,5.358702,0,0,0,0,0.549919,0,3.251348,0.059207,388
58.39321,18.16321,0,0.647252,9.422791,0,0.348212,0,0,5.268334,0,0,0,0,0.540882,0,3.20114,0.058203,340
66.54567,15.35592,0,5.051421,3.871748,0,2.228272,0,0,2.177858,0,0,0,0,0.362976,0,4.113732,0.141157,668
65.6634,15.14999,0,4.982753,3.8228,0,2.198867,0,0,2.148434,0,0,0,0,0.358072,0,4.05479,0.139194,519
65.50993,15.12156,0,4.973267,3.813174,0,2.189044,0,0,2.138606,0,0,0,0,0.357107,0,4.045193,0.139211,493
65.23932,15.05678,0,4.961779,3.802013,0,2.178342,0,0,2.138002,0,0,0,0,0.355998,0,4.033966,0.138163,481
0,0,0,0,0,0,0,0,0,0,53.82363,0,0,0,0,0,12.18418,33.99219,498
0,0,0,0,0,0,0,0,0,0,48.4655,0,0,0,0,0,16.93036,34.60413,512
0,0,0,0,0,0,0,0,0,0,37.14888,0,0,0,0,0,26.95453,35.8966,531
30.4,50.6,0,0,0,0,19,0,0,0,0,0,0,0,0,0,0,0,788
32.9,47.8,0,0,0,0,19.3,0,0,0,0,0,0,0,0,0,0,0,795
40.7,42.9,0,0,0,0,16.4,0,0,0,0,0,0,0,0,0,0,0,795
47.9,37.8,0,0,0,0,14.3,0,0,0,0,0,0,0,0,0,0,0,801
51.54536,34.69591,0,0,0,0,13.75872,0,0,0,0,0,0,0,0,0,0,0,806
61.05578,27.88845,0,0,0,0,11.05578,0,0,0,0,0,0,0,0,0,0,0,817
76.9,16.9,0,0,0,0,6.2,0,0,0,0,0,0,0,0,0,0,0,828
0,0,0,0,0,0,0,9.885546,5.247489,3.03659,28.78106,0,6.744534,0,0,46.30478,0,0,350
0,0,0,0,0,0,0,10.64001,5.647978,3.268343,30.97763,0,21.77784,0,0,27.68821,0,0,380
0,0,0,0,0,0,0,11.06214,5.872056,3.398011,32.20663,0,30.18913,0,0,17.27202,0,0,395
0,0,0,0,0,0,0,11.76212,6.24362,3.613026,34.24456,0,44.13667,0,0,0,0,0,438
0,0,0,0,0,0,0,0,0,0,0,0,100,0,0,0,0,0,546
22.71496,0,0,0,0,0,0,0,0,0,77.28504,0,0,0,0,0,0,0,404
66.33872,0,0,0,33.66128,0,0,0,0,0,0,0,0,0,0,0,0,0,440
51.86186,33.71371,0,0,0,0,14.42442,0,0,0,0,0,0,0,0,0,0,0,799
80.31,0,0,0,0,19.69,0,0,0,0,0,0,0,0,0,0,0,0,467
43.42,36.39,0,20.19,0,0,0,0,0,0,0,0,0,0,0,0,0,0,854
0,0,82.63,0,0,17.37,0,0,0,0,0,0,0,0,0,0,0,0,476
0,0,0,10.0093,0,0,0,0,0,0,0,0,0,0,0,0,19.97796,70.01274,544
0,0,0,4.021769,0,0,0,0,0,0,0,0,0,0,0,0,29.96246,66.01576,535
0,0,0,14.05051,0,0,0,0,0,0,0,0,0,0,0,0,26.67451,59.27498,546
0,0,0,6.683839,0,0,0,0,0,0,0,0,0,0,0,0,40.44648,52.86968,520
0,0,0,21.95012,0,0,0,0,0,0,0,0,0,0,0,0,11.90621,66.14368,545
0,0,0,10.68558,0,0,0,0,0,0,0,0,0,0,0,0,32.96523,56.34919,538
0,0,0,3.286709,0,0,0,0,0,0,0,0,0,0,0,0,9.359596,87.35369,566
0,0,0,6.846776,0,0,0,0,0,0,0,0,0,0,0,0,19.49763,73.65559,547
0,0,0,16.49488,0,0,0,0,0,0,0,0,0,0,0,0,22.10477,61.40035,546
0,0,0,10.8383,0,0,0,0,0,0,0,0,0,0,0,0,20.57623,68.58546,542
0,0,0,6.773389,0,0,0,0,0,0,0,0,0,0,0,0,28.93298,64.29363,532
0,0,0,3.252873,0,0,0,0,0,0,0,0,0,0,0,0,18.52648,78.22065,542
0,0,0,3.219726,0,0,0,0,0,0,0,0,0,0,0,0,27.50654,69.27373,518
0,0,0,3.187248,0,0,0,0,0,0,0,0,0,0,0,0,36.30544,60.50731,512
0,0,0,3.147561,0,0,0,0,0,0,0,0,0,0,0,0,47.05754,49.7949,520
0,29.95695,20.45491,0,0,0,0,49.58814,0,0,0,0,0,0,0,0,0,0,573
0,31.3816,21.42767,0,0,0,0,47.19073,0,0,0,0,0,0,0,0,0,0,585
0,32.09649,21.9158,0,0,0,0,45.98771,0,0,0,0,0,0,0,0,0,0,600
0,32.95953,22.50509,0,0,0,0,44.53538,0,0,0,0,0,0,0,0,0,0,600
0,32.18254,24.21821,0,0,0,0,43.59924,0,0,0,0,0,0,0,0,0,0,585
0,31.83806,25.26285,0,0,0,0,42.89909,0,0,0,0,0,0,0,0,0,0,583
0,31.21028,26.89046,0,0,0,0,41.89926,0,0,0,0,0,0,0,0,0,0,574
47,2.5,9,0,0,0,0,0,0,0,41.5,0,0,0,0,0,0,0,464
39,5,4.5,0,0,0,0,10,23,0,15,2,0,0,0,0,0,0,607
40,5.5,4,0,0,0,0,10,22,0,15,2,0,0,0,0,0,0,607
40,5.5,4,0,0,0,0,5,17,0,25,2,0,0,0,0,0,0,587
40,6.5,4,0,0,0,0,5,16,0,25,2,0,0,0,0,0,0,598
40,6,4,0,0,0,0,5,7,0,35,2,0,0,0,0,0,0,575
40,6,4,0,0,0,0,5,16.5,0,25,2,0,0,0,0,0,0,593
40,6,4,0,0,0,0,10,21.5,0,15,2,0,0,0,0,0,0,609
47.1,22,0,0,0,0,16.9,0,1.7,0,0,0,0,0,12.3,0,0,0,725
0,0,0,0,31.0745,0,0,0,0,0,0,0,0,0,0,0,0,68.92551,262
0,2.535232,0,0,31.2532,0,0,0,0,0,0,0,0,0,0,0,0,66.21156,296
0,7.635903,0,0,28.58258,0,0,0,0,0,0,0,0,0,0,0,0,63.78152,366
0,10.11098,0,0,28.51806,0,0,0,0,0,0,0,0,0,0,0,0,61.37096,415
0,12.53314,0,0,27.52486,0,0,0,0,0,0,0,0,0,0,0,0,59.94199,435
0,18.10057,0,0,24.30276,0,0,0,0,0,0,0,0,0,0,0,0,57.59666,428
0,24.09081,0,0,22.69217,0,0,0,0,0,0,0,0,0,0,0,0,53.21701,416
0,25.97955,0,0,22.41266,0,0,0,0,0,0,0,0,0,0,0,0,51.6078,415
40.4,0,2.6,0,8.6,0,0,0,6.2,0,34.4,0,0,0,0,0,7.8,0,460
45,0,5,0,10,0,0,0,0,0,40,0,0,0,0,0,0,0,480
70.90367,1.191658,0,11.51936,12.90963,0,1.688183,0,0,0.397219,0,0,0,0,0,0,0,0.695134,570
33.49331,25.39492,0,10.79784,7.4985,0,7.59848,4.599081,0.39992,4.19916,0.009998,4.899021,0,0.79984,0.19996,0,0.09998,0,708
37.70525,15.08414,0,27.16981,1.458439,0,6.833248,6.282508,0,0.662927,0,0,0,0,0,0,0.336563,0,712
4.64011,0,10.75307,0,0,0,0,41.4431,0,0,0,0,0,0,0,0,43.16373,0,513
66.34894,2.400687,9.835279,0,9.72866,0,0,0,11.49792,0,0,0,0,0,0,0,0,0,568
61.38132,2.354837,9.647439,0,7.634285,0,0,0,18.79721,0,0,0,0,0,0,0,0,0,554
65.70219,4.019276,16.46641,0,9.772744,0,0,0,3.850007,0,0,0,0,0,0,0,0,0,553
66.5084,2.427157,16.57287,0,10.42609,0,0,0,3.874899,0,0,0,0,0,0,0,0,0,561
64.33002,5.590074,16.35839,0,9.708637,0,0,0,3.824751,0,0,0,0,0,0,0,0,0,552
62.30518,7.908008,16.199,0,9.614038,0,0,0,3.787484,0,0,0,0,0,0,0,0,0,546
58.77318,5.424666,9.524614,0,7.53709,0,0,0,18.55789,0,0,0,0,0,0,0,0,0,561
56.86024,7.676227,9.434528,0,7.465803,0,0,0,18.38237,0,0,0,0,0,0,0,0,0,571
66.11903,2.426865,16.57088,0,10.81822,0,0,0,3.874433,0,0,0,0,0,0,0,0,0,563
61.56531,2.361896,9.676358,0,8.614315,0,0,0,17.59665,0,0,0,0,0,0,0,0,0,556
61.75042,2.368998,9.705452,0,9.600241,0,0,0,16.38888,0,0,0,0,0,0,0,0,0,556
65.96675,1.668311,10.25225,10.55182,11.56087,0,0,0,0,0,0,0,0,0,0,0,0,0,577
61.05263,1.652385,16.92397,9.724056,10.64697,0,0,0,0,0,0,0,0,0,0,0,0,0,579
49.13842,1.292813,33.10298,7.821338,8.64445,0,0,0,0,0,0,0,0,0,0,0,0,0,564
45.33784,1.12434,38.38554,7.243793,7.908488,0,0,0,0,0,0,0,0,0,0,0,0,0,551
73.02985,2.001553,0,11.10002,8.82092,0,0,0,3.861147,0.924558,0,0,0,0,0,0,0,0,600
71.32309,1.818805,0,10.82164,7.337111,0,0,0,7.523168,0.91652,0,0,0,0,0,0,0,0,619
73.43989,2.012791,3.321356,11.16234,8.870447,0,0,0,0,0.929749,0,0,0,0,0,0,0,0,609
72.69489,1.992373,8.502577,6.848622,8.780463,0,0,0,0,0.920318,0,0,0,0,0,0,0,0,602
14.1,3.9,2.9,0,0,0,0,0,0,0,63.1,0.1,0,0,0,15.4,0.5,0,379
14,3.9,2.9,0,0,0,0,0,0,0,62.9,0.5,0,0,0,15.3,0.5,0,378
14.08591,3.896104,2.897103,0,0,0,0,0,0,0,63.03696,0.0999,0,0,0,15.38461,0.499501,0,382
14.15753,3.888335,2.392822,0,0,0,0,0,0,0,63.31007,0,0,0,0.299103,15.45364,0.498505,0,379
10.7677,6.181455,3.489531,0,0,0,0,0,0,0,62.81156,0,0,0,0,15.95214,0.498504,0,344
12,4,5.5,0,0,0,0,0,0,0,55,0,0,0,0,23,0.4,0,320
18,1.5,4.5,0,0,0,0,0,0,0,62.5,0,0,0,0.5,12,1,0,330
2.970297,2.970297,9.90099,0,0,0,0,0,0,0,75.24752,0,0,0,0,7.920792,0,0,329
14.14141,4.040404,2.525253,0,0,0,0,0,0,0,64.64647,0,0,0,0,14.14141,0.50505,0,388
50.58823,34.01961,1.470588,0,0,0,13.43137,0,0,0,0,0,0,0,0,0,0,0,794
50.58823,29.11765,1.470588,0,0,0,13.43137,0,4.901961,0,0,0,0,0,0,0,0,0,774
50.58823,26.17647,1.470588,0,0,0,13.43137,0,7.843137,0,0,0,0,0,0,0,0,0,758
50.58823,23.23529,1.470588,0,0,0,13.43137,0,10.78431,0,0,0,0,0,0,0,0,0,766
0,0,21.12754,0,0,0,0,0,2.744347,0,73.7548,0,0,0,0,0,0,0,407
0,0,82.33144,0,0,17.66857,0,0,0,0,0,0,0,0,0,0,0,0,474
0,0,79.32059,0,7.061465,13.61795,0,0,0,0,0,0,0,0,0,0,0,0,468
0,0,77.89626,0,10.402,11.70174,0,0,0,0,0,0,0,0,0,0,0,0,451
0,0,72.67621,0,22.64484,4.678959,0,0,0,0,0,0,0,0,0,0,0,0,446
0,0,70.32003,0,28.17088,1.509089,0,0,0,0,0,0,0,0,0,0,0,0,449
0,0,69.19832,0,30.80168,0,0,0,0,0,0,0,0,0,0,0,0,0,470
0,0,82.33144,0,0,17.66857,0,0,0,0,0,0,0,0,0,0,0,0,483
0,0,76.51214,0,0,13.13579,0,0,0,10.35208,0,0,0,0,0,0,0,0,434
0,0,69.17777,0,0,7.422877,0,0,0,23.39935,0,0,0,0,0,0,0,0,419
0,0,65.02245,0,0,4.186203,0,0,0,30.79134,0,0,0,0,0,0,0,0,408
0,0,61.33805,0,0,1.316333,0,0,0,37.34562,0,0,0,0,0,0,0,0,408
0,0,59.64811,0,0,0,0,0,0,40.35189,0,0,0,0,0,0,0,0,414
0,0,0,0,30.39324,0,0,0,0,0,0,0,0,0,0,0,0,69.60676,265
0,0,0,0,6.413568,0,0,0,0,0,0,0,0,0,0,93.58643,0,0,264
0,0,0,0,6.403638,0,0,0,0,0,0,0,0,0,0,93.44152,0,0,265
0,0,0,0,6.380585,0,0,0,0,0,0,0,0,0,0,93.10514,0,0,265
0,0,0,0,6.347939,0,0,0,0,0,0,0,0,0,0,92.62878,0,0,268
34.08055,0,0,45.10139,0,0,4.583835,0,0,0,0,0,0,0,0,0,0,16.23422,750
34.03265,0,0,44.67971,0,0,4.577392,0,0,0,0,0,0,0,0,0,0,16.2114,735
0,4.836873,0,0,0,4.961332,0,0,0,0,0,0,39.69973,0,0,0,0,50.50207,534
20.78357,35.2691,0,19.39755,0,0,0,0,0,0,0,0,0,0,0,0,0,24.54978,819
53.7,32.6,0,0,0,0,13.7,0,0,0,0,0,0,0,0,0,0,0,835
50.47619,32.38095,0,0,0,0,12.38095,0,0,0,0,0,0,0,4.761905,0,0,0,805
49.44342,31.16883,0,0,0,0,12.15213,0,0,0,0,0,0,0,7.235622,0,0,0,795
46.63023,32.60473,0,0,0,0,11.83971,0,0,0,0,0,0,0,8.925319,0,0,0,790
51.09628,30.88656,0,0,0,0,13.34604,0,0,0,0,0,0,0,4.671115,0,0,0,805
49.30748,30.1939,0,0,0,0,12.83472,0,0,0,0,0,0,0,7.663897,0,0,0,790
55.9,33.2,0,0,0,0,10.9,0,0,0,0,0,0,0,0,0,0,0,850
50.63168,35.6657,0,0,0,0,10.88435,0,0,0,0,0,0,0,2.81827,0,0,0,835
55.21531,29.2823,0,0,0,0,11.19617,0,0,0,0,0,0,0,4.30622,0,0,0,820
51.73709,31.92488,0,0,0,0,10.23474,0,0,0,0,0,0,0,6.103286,0,0,0,810
49.18478,31.34058,0,0,0,0,10.05435,0,0,0,0,0,0,0,9.420289,0,0,0,795
46.65335,40.05994,0,0,0,0,13.18681,0,0,0,0,0,0,0,0.0999,0,0,0,840
47.27626,36.96498,0,0,0,0,13.03502,0,0,0,0,0,0,0,2.723736,0,0,0,825
46.84854,34.14864,0,0,0,0,13.0762,0,0,0,0,0,0,0,5.926623,0,0,0,805
45.92315,35.61387,0,0,0,0,12.18369,0,0,0,0,0,0,0,6.279288,0,0,0,810
43.96004,34.6049,0,0,0,0,12.26158,0,0,0,0,0,0,0,9.173479,0,0,0,795
0.334125,0.2835,2.661684,0,0,0,0,0,0,0,0,0,0,0,0,0,41.95986,54.76083,503
0.085362,0.144856,5.341101,0,0,0,0,0,0,0,0,0,0,0,0,0,43.10614,51.32254,515
0.128806,0.291441,5.323216,0,0,0,0,0,0,0,0,0,0,0,0,0,39.48343,54.77311,511
0.335484,0.21349,2.721097,0,0,0,0,0,0,0,0,0,0,0,0,0,37.78366,58.94625,520
0.478355,0.295183,5.441965,0,0,0,0,0,0,0,0,0,0,0,0,0,33.17129,60.61321,532
0.604629,0.473556,11.04775,0,0,0,0,0,0,0,0,0,0,0,0,0,23.48669,64.38737,575
0,0,100,0,0,0,0,0,0,0,0,0,0,0,0,0,0,0,250
0,0,100,0,0,0,0,0,0,0,0,0,0,0,0,0,0,0,275
0,0,100,0,0,0,0,0,0,0,0,0,0,0,0,0,0,0,290
0,0,97.76826,0,2.231733,0,0,0,0,0,0,0,0,0,0,0,0,0,275
0,0,97.76826,0,2.231733,0,0,0,0,0,0,0,0,0,0,0,0,0,300
0,0,95.52422,0,4.47578,0,0,0,0,0,0,0,0,0,0,0,0,0,270
0,0,95.52422,0,4.47578,0,0,0,0,0,0,0,0,0,0,0,0,0,320
0,0,85.08398,0,0,14.91602,0,0,0,0,0,0,0,0,0,0,0,0,511
0,0,53.43541,0,0,46.56458,0,0,0,0,0,0,0,0,0,0,0,0,299
0,0,48.76112,0,0,51.23888,0,0,0,0,0,0,0,0,0,0,0,0,270
0,0,43.7136,0,0,56.2864,0,0,0,0,0,0,0,0,0,0,0,0,267
0,0,32.3046,0,0,67.6954,0,0,0,0,0,0,0,0,0,0,0,0,180
0,0,31.45087,0,68.54913,0,0,0,0,0,0,0,0,0,0,0,0,0,235
0,0,78.30117,0,0,0,0,0,0,21.69883,0,0,0,0,0,0,0,0,402
0,0,100,0,0,0,0,0,0,0,0,0,0,0,0,0,0,0,267
0,0,98.5731,0,1.426895,0,0,0,0,0,0,0,0,0,0,0,0,0,278
0,0,97.14118,0,2.85882,0,0,0,0,0,0,0,0,0,0,0,0,0,292
0,0,93.44873,0,6.551269,0,0,0,0,0,0,0,0,0,0,0,0,0,337
0,0,89.90518,0,10.09482,0,0,0,0,0,0,0,0,0,0,0,0,0,376
0,0,86.23872,0,13.76128,0,0,0,0,0,0,0,0,0,0,0,0,0,416
0,0,84.11564,0,15.88436,0,0,0,0,0,0,0,0,0,0,0,0,0,437
0,0,82.53937,0,17.46063,0,0,0,0,0,0,0,0,0,0,0,0,0,454
0,0,80.77053,0,19.22947,0,0,0,0,0,0,0,0,0,0,0,0,0,462
0,0,75.22936,0,24.77064,0,0,0,0,0,0,0,0,0,0,0,0,0,473
0,0,73.33418,0,26.66582,0,0,0,0,0,0,0,0,0,0,0,0,0,471
0,0,71.33497,0,28.66504,0,0,0,0,0,0,0,0,0,0,0,0,0,470
0,0,67.59671,0,32.40329,0,0,0,0,0,0,0,0,0,0,0,0,0,459
0,0,97.33344,0,0,2.666559,0,0,0,0,0,0,0,0,0,0,0,0,339
0,0,95.44812,0,0,4.551877,0,0,0,0,0,0,0,0,0,0,0,0,380
0,0,91.38964,0,0,8.610359,0,0,0,0,0,0,0,0,0,0,0,0,469
0,0,85.69616,0,0,14.30384,0,0,0,0,0,0,0,0,0,0,0,0,510
0,0,0,0,0,0,0,0,0,0,0,0,100,0,0,0,0,0,590
0,0,0,0,0,0,0,0,0,0,68.08841,0,31.91159,0,0,0,0,0,350
10.58848,0,73.61378,0,0,15.79774,0,0,0,0,0,0,0,0,0,0,0,0,466
23.19074,0,53.74262,0,0,23.06665,0,0,0,0,0,0,0,0,0,0,0,0,474
0,53.01403,0,44.85697,0,0,0,0,0,0,0,0,0,0,0,0,2.128994,0,809
0,46.15573,0,43.51723,0,0,0,0,0,0,0,0,0,0,0,0,10.32704,0,760
0,38.13821,0,41.95105,0,0,0,0,0,0,0,0,0,0,0,0,19.91074,0,715
0,33.59886,0,41.0643,0,0,0,0,0,0,0,0,0,0,0,0,25.33684,0,703
0,30.67775,0,40.49368,0,0,0,0,0,0,0,0,0,0,0,0,28.82857,0,690
0,36.8942,0,41.98207,0,0,0,19.13118,0,0,0,0,0,0,0,0,1.992547,0,767
0,33.86194,0,41.38584,0,0,0,18.85948,0,0,0,0,0,0,0,0,5.892745,0,745
0,30.9146,0,40.80631,0,0,0,18.59538,0,0,0,0,0,0,0,0,9.683713,0,717
0,23.89516,0,39.42609,0,0,0,17.96642,0,0,0,0,0,0,0,0,18.71235,0,712
0,22.54787,0,39.16117,0,0,0,17.84569,0,0,0,0,0,0,0,0,20.44527,0,712
0,19.90689,0,38.64187,0,0,0,17.60905,0,0,0,0,0,0,0,0,23.84219,0,692
0,17.33503,0,38.13617,0,0,0,17.3786,0,0,0,0,0,0,0,0,27.15019,0,688
42.50154,36.06194,0,15.86688,0,0,0,0,1.151441,0,0,0,0,0,0,0,0,0,789
38.9,32.94,0,18.16,0,0,0,0,0,0,0,0,0,0,10,0,0,0,770
0,0,0,0,0,0,0,0,0,0,68.08841,0,31.91159,0,0,0,0,0,373
0,0,69.23029,0,30.76971,0,0,0,0,0,0,0,0,0,0,0,0,0,469
56.69566,6.124025,17.38861,0,6.145967,0,0,0,0,9.34068,0,0,0,4.305059,0,0,0,0,564
56.33678,6.085261,17.27854,0,4.889314,0,0,0,0,11.1323,0,0,0,4.277809,0,0,0,0,560
55.79789,6.027053,17.11326,0,3.028857,0,0,0,0,13.79605,0,0,0,4.23689,0,0,0,0,595
54.94047,5.934438,16.85029,0,0,0,0,0,0,18.10302,0,0,0,4.171783,0,0,0,0,611
0,0,0,0,0,0,0,0,0,5.830904,41.44935,0,0,0,0,0,0,52.71975,190
0,0,0,0,0,5.215677,0.865842,0,7.139521,0,0,0,0,0,0,0,0,86.77896,128
0,0,72.38336,0,27.61664,0,0,0,0,0,0,0,0,0,0,0,0,0,477
0,0,74.51479,0,22.74388,2.74133,0,0,0,0,0,0,0,0,0,0,0,0,452
0,0,76.77555,0,17.57544,5.649003,0,0,0,0,0,0,0,0,0,0,0,0,445
0,0,79.1778,0,12.08358,8.738633,0,0,0,0,0,0,0,0,0,0,0,0,452
0,0,84.46336,0,0,15.53664,0,0,0,0,0,0,0,0,0,0,0,0,498
0,0,68.45272,0,15.67018,0,0,0,0,15.8771,0,0,0,0,0,0,0,0,416
0,0,66.64326,0,10.17064,0,0,0,0,23.18611,0,0,0,0,0,0,0,0,417
0,0,64.92699,0,4.954357,0,0,0,0,30.11866,0,0,0,0,0,0,0,0,424
0,0,63.29689,0,0,0,0,0,0,36.70311,0,0,0,0,0,0,0,0,439
5,0,40.5,0,0,0,0,0,10,0,44.5,0,0,0,0,0,0,0,312
5,0,25,0,0,0,0,0,10,0,60,0,0,0,0,0,0,0,210
5,0,21.9,0,0,0,0,0,10,0,63.1,0,0,0,0,0,0,0,218
5,0,18.7,0,0,0,0,0,10,0,66.3,0,0,0,0,0,0,0,227
5,0,16.7,0,0,0,0,0,10,0,68.3,0,0,0,0,0,0,0,242
5,0,15,0,0,0,0,0,10,0,70,0,0,0,0,0,0,0,266
2.7,0,22.3,0,0,0,0,0,10,0,65,0,0,0,0,0,0,0,313
3.2,0,21.8,0,0,0,0,0,10,0,65,0,0,0,0,0,0,0,285
3.5,0,21.5,0,0,0,0,0,10,0,65,0,0,0,0,0,0,0,225
4.2,0,20.8,0,0,0,0,0,10,0,65,0,0,0,0,0,0,0,213
5.1,0,19.9,0,0,0,0,0,10,0,65,0,0,0,0,0,0,0,237
5.7,0,19.3,0,0,0,0,0,10,0,65,0,0,0,0,0,0,0,248
6.2,0,18.8,0,0,0,0,0,10,0,65,0,0,0,0,0,0,0,259
7.433272,51.70372,0,40.863,0,0,0,0,0,0,0,0,0,0,0,0,0,0,830
27.1462,0,23.38927,4.691829,0,0,0,41.24812,0,0,0,0,0,0,0,0,0,0,639
27.16897,0,16.97428,0,0,0,0,51.3809,0,0,0,0,0,0,0,0,0,0,643
28.34361,0.672703,18.83247,0,0,0,0,47.71339,0,0,0,0,0,0,0,0,0,0,644
74.12034,0,0,9.348297,16.53137,0,0,0,0,0,0,0,0,0,0,0,0,0,550
73.11325,0,0,9.373279,16.57554,0,0,0,0,0,0,0,0,0,0,0,0,0,565
72.93917,0,0,9.376722,16.58163,0,0,0,0,0,0,0,0,0,0,0,0,0,567
71.59248,0,0,9.411002,16.64225,0,0,0,0,0,0,0,0,0,0,0,0,0,588
71.02887,0,0,9.425863,16.66853,0,0,0,0,0,0,0,0,0,0,0,0,0,585
70.59442,0,0,9.436641,16.68759,0,0,0,0,0,0,0,0,0,0,0,0,0,587
69.1305,0,0,9.472959,16.75182,0,0,0,0,0,0,0,0,0,0,0,0,0,611
68.85301,0,0,9.478074,16.76086,0,0,0,0,0,0,0,0,0,0,0,0,0,613
