Repository: liubin06/DeepGlassNet

# DeepGlassNet: Self-Supervised Learning for Multi-Component Glass Composition Screening

## 1. Introduction
We present a novel self-supervised learning framework for screening multi-component glass compositions within predefined glass transition temperature (Tg) intervals. The composition screening task is formalized as a classification problem, where we introduce an innovative data augmentation strategy based on asymptotic theory to enhance training dataset robustness and improve model resilience to noise. A specialized feature extraction backbone architecture named DeepGlassNet is designed to capture complex interactions among different glass components in multi-component systems.

File: data/train_tg.csv (part 21 of 46)
SiO2,Al2O3,B2O3,CaO,Na2O,Li2O,MgO,BaO,ZnO,K2O,PbO,SrO,GeO2,ZrO2,TiO2,TeO2,FemOn,P2O5,Tg
77.32172,3.364429,0,2.31299,15.33844,0,1.662411,0,0,0,0,0,0,0,0,0,0,0,500
77.82806,3.38646,0,0,15.43889,0,3.346594,0,0,0,0,0,0,0,0,0,0,0,490
72.07416,9.784619,0,0,16.85196,0,1.289258,0,0,0,0,0,0,0,0,0,0,0,522
78.22704,3.360734,0,0.92418,13.27872,0,2.656937,0,0,1.552391,0,0,0,0,0,0,0,0,519
76.8178,3.364066,0,2.312741,13.29189,0,2.659571,0,0,1.553931,0,0,0,0,0,0,0,0,534
71.15304,0,0,10.75622,18.09074,0,0,0,0,0,0,0,0,0,0,0,0,0,558
77.13,0,0,8.50748,14.36252,0,0,0,0,0,0,0,0,0,0,0,0,0,560
80.11639,0,0,7.383893,12.49971,0,0,0,0,0,0,0,0,0,0,0,0,0,561
81.24612,0,0,0,14.66641,0,4.087477,0,0,0,0,0,0,0,0,0,0,0,498
78.23,0,0,0,14.8652,0,6.904801,0,0,0,0,0,0,0,0,0,0,0,525
75.13099,0,0,0,15.06946,0,9.799549,0,0,0,0,0,0,0,0,0,0,0,551
0,0,67.31169,0,0,8.667172,0,0,0,0,0,0,0,0,10.29735,0,0,13.72378,456
0,0,55.05944,0,0,13.63375,0,0,0,0,0,0,0,0,9.718845,0,0,21.58797,475
0,0,49.43546,0,0,15.91349,0,0,0,0,0,0,0,0,9.453301,0,0,25.19776,466
0,0,34.26775,0,0,22.06188,0,0,0,0,0,0,0,0,8.73714,0,0,34.93324,447
0,0,53.88216,0,0,16.01068,0,0,0,0,0,0,0,0,4.755518,0,0,25.35165,462
0,0,49.43546,0,0,15.91349,0,0,0,0,0,0,0,0,9.453301,0,0,25.19776,466
0,0,45.04241,0,0,15.81747,0,0,0,0,0,0,0,0,14.09439,0,0,25.04572,471
0,0,40.70207,0,0,15.72261,0,0,0,0,0,0,0,0,18.67982,0,0,24.89551,474
0,0,36.41347,0,0,15.62887,0,0,0,0,0,0,0,0,23.21057,0,0,24.74709,477
0,0,32.1757,0,0,15.53625,0,0,0,0,0,0,0,0,27.68762,0,0,24.60043,481
25.27933,28.59885,0,26.215,0,0,0,0,0,0,0,0,0,0,0,0,0,19.90682,796
25.02202,28.30776,0,23.35335,0,0,0,0,0,0,0,0,0,0,0,0,0,19.7042,725
0,4.99998,0,0,28.87358,0,0,0,0,0,0,0,0,0,0,0,0,66.12643,300
0,9.999963,0,0,27.35393,0,0,0,0,0,0,0,0,0,0,0,0,62.64611,383
0,14.99995,0,0,25.83427,0,0,0,0,0,0,0,0,0,0,0,0,59.16578,445
47.56043,0,0,48.77881,0,0,0,0,0,0,0,0,0,0,0,0,0,0,798
56.94294,0,9.506592,0,33.55047,0,0,0,0,0,0,0,0,0,0,0,0,0,446
66.0069,0,0,0,33.99311,0,0,0,0,0,0,0,0,0,0,0,0,0,448
36.02761,4.891025,4.174551,3.362501,1.263565,0,2.416723,36.77489,2.928152,3.727785,0,0,0,4.433195,0,0,0,0,648
37.13441,5.041281,4.302796,3.465799,1.302383,0,2.490967,28.42849,3.018107,3.842306,0,6.404078,0,4.569386,0,0,0,0,646
38.31137,5.201062,4.439172,3.575646,1.343661,0,2.569917,19.55301,3.113764,3.964086,0,13.2141,0,4.714211,0,0,0,0,635
38.50499,5.227348,4.461607,1.796859,1.350452,0,3.874358,19.65183,3.129501,3.98412,0,13.28089,0,4.738036,0,0,0,0,654
38.70059,5.253902,4.484272,0,1.357312,0,5.192053,19.75166,3.145399,4.004359,0,13.34835,0,4.762105,0,0,0,0,661
55.55654,0,5.122525,0,5.117197,9.214943,0,0,24.9888,0,0,0,0,0,0,0,0,0,455
54.20372,0,4.995164,0,4.996298,9.000607,0,0,24.40649,0,0,0,0,0,0,0,0,2.397713,459
53.821,0,4.963055,0,4.955134,8.938759,0,0,24.22492,0,0,0,0,0,0,0,0,3.097133,459
52.97506,0,4.873656,0,4.883654,8.798455,0,0,23.85676,0,0,0,0,0,0,0,0,3.108134,459
54.35722,1.006283,4.878411,0,1.498632,8.802986,0,0,23.85663,2.494548,0,0,0,0,0,0,0,3.105301,472
54.20313,0,4.994183,0,4.995317,8.998839,0,0,24.4017,0,0,0,0,0,0,0,0,0,460
0,17.20992,0,0,7.581422,0,0,0,0,0,0,0,0,0,0,0,0,75.20866,560
0,16.12857,0,0,9.18483,0,0,0,0,0,0,0,0,0,0,0,0,74.68659,540
0,13.29715,0,0,11.19694,0,0,0,0,0,0,0,0,0,0,0,0,75.50591,483
0,11.55235,0,0,10.63671,0,0,0,0,0,0,0,0,0,0,0,0,77.81094,456
0,9.556931,0,0,12.65682,0,0,0,0,0,0,0,0,0,0,0,0,77.78625,430
0,11.14795,0,0,22.80049,0,0,0,0,0,0,0,0,0,0,0,0,66.05157,394
39.86436,13.52973,9.238235,0,0,7.93021,0,20.34561,0,0,0,0,0,0,9.09186,0,0,0,470
40.7453,13.83471,9.446481,0,0,8.104578,0,14.56071,0,0,0,4.219431,0,0,9.088779,0,0,0,464
41.36036,14.04354,9.589073,0,0,8.226918,0,10.55913,0,0,0,7.135961,0,0,9.085011,0,0,0,463
42.98978,14.58418,9.958226,0,0,8.552875,0,0,0,0,0,14.82135,0,0,9.093577,0,0,0,461
45.17189,7.668836,10.47272,0,0,8.98507,3.031423,0,0,0,0,15.58709,0,0,9.082973,0,0,0,458
47.60357,0,11.03173,0,0,9.469769,6.386471,0,0,0,0,16.41911,0,0,9.089357,0,0,0,451
0,0,0,0,30.39324,0,0,0,0,0,0,0,0,0,0,0,0,69.60676,295
0,0,0,0,29.94582,0,0,0,0,0,0,0,0,0,0,0,0.779364,69.27482,302
0,0,0,0,29.06365,0,0,0,0,0,0,0,0,0,0,0,2.316004,68.62035,309
0,0,0,0,28.198,0,0,0,0,0,0,0,0,0,0,0,3.82388,67.97812,314
0,0,0,0,22.18822,0,0,0,0,0,0,0,0,0,0,0,14.2923,63.51948,384
0,0,0,5.531867,24.45614,0,0,0,0,0,0,0,0,0,0,0,0,70.01199,331
0,0,0,8.322025,21.4616,0,0,0,0,0,0,0,0,0,0,0,0,70.21638,350
0,0,0,11.12852,18.44951,0,0,0,0,0,0,0,0,0,0,0,0,70.42197,390
0,0,0,0,27.64778,0,1.997681,0,0,0,0,0,0,0,0,0,0,70.35455,332
0,0,0,0,24.84269,0,4.038749,0,0,0,0,0,0,0,0,0,0,71.11857,367
0,0,0,0,21.976,0,6.124635,0,0,0,0,0,0,0,0,0,0,71.89937,403
0,0,0,0,19.04567,0,8.256831,0,0,0,0,0,0,0,0,0,0,72.6975,425
0,0,0,0,16.04955,0,10.43689,0,0,0,0,0,0,0,0,0,0,73.51355,470
80.08571,0,0,0,0,19.9143,0,0,0,0,0,0,0,0,0,0,0,0,470
43.93813,0,0,0,0,0,0,56.06186,0,0,0,0,0,0,0,0,0,0,710
50.86335,0,0,31.64758,17.48907,0,0,0,0,0,0,0,0,0,0,0,0,0,570
50.0302,0,0,15.5646,34.4052,0,0,0,0,0,0,0,0,0,0,0,0,0,490
0,3.542069,0,0,0,0,0,37.28522,0,0,0,0,0,0,0,0,0,59.17272,430
0,3.401676,0,0,0,0,0,37.29935,0,0,0,0,0,0,0,0,0,59.19515,432
0,3.261175,0,0,0,0,0,37.3135,0,0,0,0,0,0,0,0,0,59.2176,437
0,3.120569,0,0,0,0,0,37.32766,0,0,0,0,0,0,0,0,0,59.24007,442
0,2.979855,0,0,0,0,0,37.34182,0,0,0,0,0,0,0,0,0,59.26255,426
56.53908,3.409091,0,3.110048,6.967704,0,2.013557,4.017146,0.219298,5.352871,15.5303,1.983652,0,0.239234,0.189394,0,0.109649,0,505
0,0,0,0,0,0,0,0,0,3.012755,0,0,0,0,0,96.98724,0,0,310
0,0,0,0,0,0,0,0,0,9.432908,0,0,0,0,0,90.56709,0,0,275
0,0,0,0,0,0,0,0,0,12.85792,0,0,0,0,0,87.14208,0,0,251
74.37,3.55,0,0,0,15.44,0,0,0,3.26,0,0,0,0,0,0,0,3.38,468
72.89,3.48,0,0,0,15.13,0,0,0,3.18,0,0,0,2.01,0,0,0,3.31,477
72.21,3.45,0,0,0,14.99,0,0,0,3.16,0,0,0,2.91,0,0,0,3.28,477
71.39999,3.41,0,0,0,14.79,0,0,0,3.13,0,0,0,4.05,0,0,0,3.22,483
0,0,0,0,0,0,0,24.25579,0,0,0,0,0,0,0,75.74421,0,0,332
63.62016,1.781784,0,0.104811,7.860811,0,0,10.37627,0,7.231946,0.010481,9.01373,0,0,0,0,0,0,525
55.60124,1.849949,0,3.597123,6.372046,0,0,0.822199,0,8.427545,22.61049,0.719425,0,0,0,0,0,0,481
38.77551,0.918367,0,0.102041,2.040816,0,0,0.714286,0,16.83673,35.71429,4.897959,0,0,0,0,0,0,452
51,0,2,25,15,0,6,0,0,0,0,0,0,0,0,0,0,1,512
56,0,2,15,25,0,0,0,0,0,0,0,0,0,0,0,0,2,469
52.25,0,3,22.5,10,0,4.5,0,0,3.75,0,0,0,0,0,0,0,4,570
62.5,0,3,20,10,0,4.5,0,0,0,0,0,0,0,0,0,0,0,580
53,0,1,22,6,0,5,0,0,11,0,0,0,0,0,0,0,2,590
0,0,0,0,0,0,0,0,0,0,0,0,0,0,2.566588,97.43341,0,0,313
0,0,0,0,0,0,0,0,0,0,0,0,0,0,5.268119,94.73188,0,0,335
0,0,0,0,0,0,0,0,0,0,0,0,0,0,8.11552,91.88448,0,0,356
0,0,0,0,0,0,0,0,0,0,0,0,0,0,9.898976,90.10102,0,0,372
0,0,0,0,0,0,0,0,0,0,58.71928,0,41.28072,0,0,0,0,0,406
0,0,0,0,0,4.052193,0,0,0,0,0,0,85.11551,0,10.8323,0,0,0,508
0,0,0,10.96842,0,0,0,0,0,0,0,0,0,0,0,0,10.02119,79.0104,555
0,0,0,11.99892,0,0,0,0,0,0,0,0,0,0,0,0,22.0406,65.96049,493
30.88426,4.07736,0,48.5794,8.084935,0,1.98385,0,0.667929,3.239956,0,0,0,0,0.538331,0,1.126508,0.817466,750
56.7396,0,0,0,43.2604,0,0,0,0,0,0,0,0,0,0,0,0,0,402
59.25263,0,0,0,40.74736,0,0,0,0,0,0,0,0,0,0,0,0,0,425
65.90588,0,0,0,34.09412,0,0,0,0,0,0,0,0,0,0,0,0,0,432
69.34401,0,0,0,30.65599,0,0,0,0,0,0,0,0,0,0,0,0,0,445
74.41338,0,0,0,25.58662,0,0,0,0,0,0,0,0,0,0,0,0,0,480
77.46262,0,0,0,22.53738,0,0,0,0,0,0,0,0,0,0,0,0,0,443
79.49863,0,0,0,20.50137,0,0,0,0,0,0,0,0,0,0,0,0,0,490
33.33043,0,0,0,0,0,0,0,0,0,66.66957,0,0,0,0,0,0,0,498
24.75641,0,0,0,0,0,0,0,0,0,75.24359,0,0,0,0,0,0,0,440
21.20994,0,0,0,0,0,0,0,0,0,78.79006,0,0,0,0,0,0,0,420
15.21571,0,0,0,0,0,0,0,0,0,84.78429,0,0,0,0,0,0,0,390
11.84736,0,0,0,0,0,0,0,0,0,88.15263,0,0,0,0,0,0,0,350
9.054986,0,0,0,0,0,0,0,0,0,90.94501,0,0,0,0,0,0,0,333
8.234307,0,0,0,0,0,0,0,0,0,91.76569,0,0,0,0,0,0,0,325
4.711486,0,0,0,1.944021,0,0,0,0,0,93.34449,0,0,0,0,0,0,0,381
5.163388,0,0,0,5.326205,0,0,0,0,0,89.51041,0,0,0,0,0,0,0,463
7.589646,0,0,0,7.82897,0,0,0,0,0,84.58138,0,0,0,0,0,0,0,483
7.174001,0,0,0,1.720981,0,0,0,0,0,91.10502,0,0,0,0,0,0,0,371
11.07151,0,0,0,6.672265,0,0,0,0,0,82.25623,0,0,0,0,0,0,0,422
10.15355,0,0,0,1.837496,0,0,0,0,0,88.00895,0,0,0,0,0,0,0,377
12.69201,0,0,0,8.72815,0,0,0,0,0,78.57984,0,0,0,0,0,0,0,416
11.39811,0,0,0,3.919175,0,0,0,0,0,84.68272,0,0,0,0,0,0,0,380
15.70948,0,0,0,9.259915,0,0,0,0,0,75.03059,0,0,0,0,0,0,0,301
13.3714,0,0,0,2.07053,0,0,0,0,0,84.55808,0,0,0,0,0,0,0,414
16.71609,0,0,0,12.31657,0,0,0,0,0,70.96735,0,0,0,0,0,0,0,367
14.62455,0,0,0,3.513108,0,0,0,0,0,81.86235,0,0,0,0,0,0,0,397
17.03567,0,0,0,7.027313,0,0,0,0,0,75.93702,0,0,0,0,0,0,0,392
19.1185,0,0,0,9.86068,0,0,0,0,0,71.02083,0,0,0,0,0,0,0,412
21.64467,0,0,0,13.45011,0,0,0,0,0,64.90522,0,0,0,0,0,0,0,387
17.66947,0,0,0,3.627845,0,0,0,0,0,78.70268,0,0,0,0,0,0,0,376
19.75571,0,0,0,6.856373,0,0,0,0,0,73.38792,0,0,0,0,0,0,0,380
24.29721,0,0,0,15.53742,0,0,0,0,0,60.16536,0,0,0,0,0,0,0,386
20.12171,0,0,0,5.130748,0,0,0,0,0,74.74754,0,0,0,0,0,0,0,390
35.00129,0,0,0,36.10498,0,0,0,0,0,28.89373,0,0,0,0,0,0,0,373
30.20858,0,0,0,24.92892,0,0,0,0,0,44.8625,0,0,0,0,0,0,0,412
20.58514,0,0,0,2.620397,0,0,0,0,0,76.79446,0,0,0,0,0,0,0,435
22.88368,0,0,0,5.888893,0,0,0,0,0,71.22743,0,0,0,0,0,0,0,400
25.56456,0,0,0,8.630405,0,0,0,0,0,65.80504,0,0,0,0,0,0,0,420
29.64586,0,0,0,15.29034,0,0,0,0,0,55.06379,0,0,0,0,0,0,0,420
40.84747,0,0,0,22.57259,0,0,0,0,0,36.57993,0,0,0,0,0,0,0,441
40.04441,0,0,0,17.85489,0,0,0,0,0,42.1007,0,0,0,0,0,0,0,424
44.19114,0,0,0,16.41046,0,0,0,0,0,39.39839,0,0,0,0,0,0,0,445
40.56008,0,0,0,9.435129,0,0,0,0,0,50.00479,0,0,0,0,0,0,0,480
49.57698,0,0,0,10.95863,0,0,0,0,0,39.46438,0,0,0,0,0,0,0,457
22.09784,5.357055,7.315701,8.838933,0,0,0,56.39047,0,0,0,0,0,0,0,0,0,0,619
0,0,0,0,0,0,0,51.92736,0,0,0,0,0,0,0,0,0,48.07264,479
0,0,1.437493,0,0,0,0,51.18092,0,0,0,0,0,0,0,0,0,47.3816,490
0,0,2.42183,0,0,0,0,50.66977,0,0,0,0,0,0,0,0,0,46.9084,500
0,0,3.939069,0,0,0,0,49.88191,0,0,0,0,0,0,0,0,0,46.17902,516
0,0,46.10316,0,0,0,0,0,53.89684,0,0,0,0,0,0,0,0,0,565
71.44133,0,0,0,24.5647,0,0,0,0,0,0,0,0,0,0,0,0,0,597
73.96628,0,0,10.00894,16.02478,0,0,0,0,0,0,0,0,0,0,0,0,0,567
70.30387,0,0,9.513351,15.23133,0,0,0,0,0,0,0,0,0,0,0,0,0,644
85.77574,0,0,0,0,14.21946,0,0,0,0,0,0,0,0,0,0,0,0,439
85.76692,0,0,0,0,14.218,0,0,0,0,0,0,0,0,0,0,0,0,436
85.76192,0,0,0,0,14.21717,0,0,0,0,0,0,0,0,0,0,0,0,431
85.75368,0,0,0,0,14.21581,0,0,0,0,0,0,0,0,0,0,0,0,421
85.7528,0,0,0,0,14.21566,0,0,0,0,0,0,0,0,0,0,0,0,412
85.75075,0,0,0,0,14.21532,0,0,0,0,0,0,0,0,0,0,0,0,406
74.41139,0,0,0,25.58594,0,0,0,0,0,0,0,0,0,0,0,0,0,459
74.4074,0,0,0,25.58456,0,0,0,0,0,0,0,0,0,0,0,0,0,450
74.40674,0,0,0,25.58434,0,0,0,0,0,0,0,0,0,0,0,0,0,435
74.39745,0,0,0,25.58114,0,0,0,0,0,0,0,0,0,0,0,0,0,420
74.3959,0,0,0,25.58061,0,0,0,0,0,0,0,0,0,0,0,0,0,415
65.66141,0,0,0,0,0,0,0,0,34.31313,0,0,0,0,0,0,0,0,467
65.65692,0,0,0,0,0,0,0,0,34.31079,0,0,0,0,0,0,0,0,445
65.62316,0,0,0,0,0,0,0,0,34.29315,0,0,0,0,0,0,0,0,421
73.96428,0,0,10.00867,16.02435,0,0,0,0,0,0,0,0,0,0,0,0,0,535
73.95961,0,0,10.00804,16.02334,0,0,0,0,0,0,0,0,0,0,0,0,0,520
73.95516,0,0,10.00743,16.02238,0,0,0,0,0,0,0,0,0,0,0,0,0,514
73.94984,0,0,10.00671,16.02122,0,0,0,0,0,0,0,0,0,0,0,0,0,508
73.94806,0,0,10.00647,16.02084,0,0,0,0,0,0,0,0,0,0,0,0,0,499
73.94761,0,0,10.00641,16.02074,0,0,0,0,0,0,0,0,0,0,0,0,0,497
0,0,76.36674,0,21.7552,0,0,0,0,0,0,0,0,0,0,0,0,0,460
0,0,64.6437,0,20.55309,0,0,0,0,0,14.80321,0,0,0,0,0,0,0,440
59.63262,0,0,0,0,0,0,20.28984,0,18.69758,0,0,0,0,0,0,0,0,480
59.63262,0,0,0,0,0,0,20.28984,0,18.69758,0,0,0,0,0,0,0,0,480
59.63262,0,0,0,0,0,0,20.28984,0,18.69758,0,0,0,0,0,0,0,0,480
58.79118,9.79853,19.59706,0,9.79853,0,0,0,0,0,0,0,0,0,0,0,0,0,510
59.49107,8.898664,20.59691,0,4.699295,4.299355,0,0,0,0,0,0,0,0,0,0,0,0,510
67.98175,0,0,9.330616,22.68764,0,0,0,0,0,0,0,0,0,0,0,0,0,496
66.89925,0,0,8.263836,22.32637,0,0,2.510546,0,0,0,0,0,0,0,0,0,0,505
65.85068,0,0,7.230498,21.97643,0,0,4.942393,0,0,0,0,0,0,0,0,0,0,499
64.83447,0,0,6.229053,21.63729,0,0,7.299183,0,0,0,0,0,0,0,0,0,0,494
63.84916,0,0,5.258046,21.30846,0,0,9.584339,0,0,0,0,0,0,0,0,0,0,483
67.4482,0,0,8.331646,22.50957,0,0,0,0,0,0,1.710573,0,0,0,0,0,0,504
66.92297,0,0,7.348237,22.33429,0,0,0,0,0,0,3.394504,0,0,0,0,0,0,503
66.40585,0,0,6.380025,22.16171,0,0,0,0,0,0,5.052413,0,0,0,0,0,0,492
65.89667,0,0,5.426661,21.99178,0,0,0,0,0,0,6.684895,0,0,0,0,0,0,484
63.93568,0,0,1.755057,21.33734,0,0,0,0,0,0,12.97192,0,0,0,0,0,0,473
68.16064,0,0,8.419651,22.74734,0,0.672382,0,0,0,0,0,0,0,0,0,0,0,509
68.25043,0,0,7.962368,22.7773,0,1.009902,0,0,0,0,0,0,0,0,0,0,0,519
68.52124,0,0,6.583262,22.86768,0,2.027818,0,0,0,0,0,0,0,0,0,0,0,496
68.70298,0,0,5.657763,22.92833,0,2.710929,0,0,0,0,0,0,0,0,0,0,0,487
69.06936,0,0,3.791957,23.0506,0,4.088078,0,0,0,0,0,0,0,0,0,0,0,483
69.43967,0,0,1.906144,23.17419,0,5.479996,0,0,0,0,0,0,0,0,0,0,0,477
69.81398,0,0,0,23.29911,0,6.886918,0,0,0,0,0,0,0,0,0,0,0,472
73.23539,0,0,0,6.295393,0,20.46922,0,0,0,0,0,0,0,0,0,0,0,675
72.0564,0,0,0,3.097023,0,20.13969,0,0,4.706877,0,0,0,0,0,0,0,0,690
0,0,69.96893,0,0,30.03107,0,0,0,0,0,0,0,0,0,0,0,0,409
0,0,0,0,29.63697,0,0,0,0,0,0,0,0,0,0,0,0,70.36303,293
0,0,0,0,14.11759,0,0,25.75386,0,0,0,0,0,0,0,0,0,60.12855,308
0,0,0,0,8.99694,0,0,34.8576,0,0,0,0,0,0,0,0,0,56.14546,308
0,0,0,0,0,0,0,49.92725,0,0,0,0,0,0,0,0,0,50.07275,432
44.39,0,0,20.72,0,0.98,14.89,0,0,0,0,0,13.76,0,0,0,5.26,0,651
38.84,0,0,18.13,0,1.47,13.03,0,0,0,0,0,20.64,0,0,0,7.89,0,612
27.74722,0,0,12.9487,0,2.449755,9.30907,0,0,0,0,0,34.40656,0,0,0,13.13869,0,576
64.98135,20.04305,0,0,0,5.873938,9.10167,0,0,0,0,0,0,0,0,0,0,0,700
62.77761,19.36333,0,6.117059,0,5.674734,2.198251,0,0,0,0,0,0,0,0,0,0,0,630
63.32237,19.53135,0,3.08507,0,5.723976,4.434652,0,0,0,0,0,0,0,0,0,0,0,605
59.74398,12.65525,0,13.90095,0,3.708824,9.991003,0,0,0,0,0,0,0,0,0,0,0,650
58.56843,8.931102,0,13.62743,0,3.635848,9.794415,0,0,0,0,0,0,0,0,0,5.442773,0,640
57.99784,7.123451,0,13.49467,0,3.600426,9.698996,0,0,0,0,0,0,0,0,0,8.084621,0,640
56.35087,1.905828,0,13.11146,0,3.498185,9.423573,0,0,0,0,0,0,0,0,0,15.71008,0,625
55.74929,0,0,12.97148,0,3.460839,9.322969,0,0,0,0,0,0,0,0,0,18.49542,0,625
52.50013,9.158077,0,24.47994,0,0,13.86185,0,0,0,0,0,0,0,0,0,0,0,740
0,0,0,0,4.377628,0,0,0,6.898328,0,0,0,1.477723,0,0,84.54456,0,0,293
0,0,0,0,5.267597,0,0,0,5.764412,0,0,0,1.481786,0,0,84.77701,0,0,292
0,9.089999,0,0,13.56,0,0,8.999999,7.619999,14.08,0,0,0,0.37,0,0,0,46.08,311
0,12.31,0,0,11.26,0,0,6.53,5.44,12.59,0,0,0,0.11,0,0,0,51.58,375
0,11.95,0,0,12.22,0,0,6.59,5.5,12.7,0,0,0,0.11,0,0,0,50.74,372
0,7.83,0,0,5.87,0,0.98,5.87,8.81,19.57,0,0,0,0,0,0,0,50.87,374
0,11.77,0,1.46,10.77,0,0,5.74,5.2,12.03,0,0,0,0,0,0,0,52.85,400
0,5,0,0,8.000001,0,0,11,9.000001,8.000001,0,0,0,0.1,0,0,0,58.73,352
0,11.95,4.48,0,12.22,0,0,6.590001,5.5,12.7,0,0,0,0.11,0,0,0,46.26,378
45,0,0,24.5,24.5,0,0,0,0,0,0,0,0,0,0,0,0,6,517
50.5,0,0,22.5,5,0,6,0,0,15,0,0,0,0,0,0,0,1,583
0,0,72.38336,0,27.61664,0,0,0,0,0,0,0,0,0,0,0,0,0,487
0,0,0,0,2.260717,0,0,0,14.84362,0,0,0,0,0,0,81.5004,0,0,355
61.26588,0,0,0,38.73412,0,0,0,0,0,0,0,0,0,0,0,0,0,488
61.3,0,0,11.1,0,0,27.6,0,0,0,0,0,0,0,0,0,0,0,730
67,0,27,0,6,0,0,0,0,0,0,0,0,0,0,0,0,0,510
55.17321,0,0,0,0,0,0,20.11343,0,24.71335,0,0,0,0,0,0,0,0,520
74.12034,0,0,9.348297,16.53137,0,0,0,0,0,0,0,0,0,0,0,0,0,530
72.48392,0,11.3497,0,16.16639,0,0,0,0,0,0,0,0,0,0,0,0,0,550
80.79619,1.651913,13.53531,0,4.016575,0,0,0,0,0,0,0,0,0,0,0,0,0,530
72.86271,0,0,9.998999,16.9883,0,0,0,0,0,0,0,0,0,0,0,0.149985,0,539
71.52,0,0,9.8,16.65,0,0,0,0,0,0,0,0,0,0,0,2.03,0,535
71.56,0,0,9.8,16.65,0,0,0,0,0,0,0,0,0,0,0,1.99,0,528
69.46,0,0,9.5,16.14,0,0,0,0,0,0,0,0,0,0,0,4.9,0,531
66.73,0,0,9.1,15.46,0,0,0,0,0,0,0,0,0,0,0,8.71,0,527
0,0,0,16.62893,11.64,0,0,0,0,0,0,0,0,0,0,0,1.578479,70.1526,386
0,0,0,19.45717,8.601929,0,0,0,0,0,0,0,0,0,0,0,1.583097,70.3578,399
0,0,0,22.302,5.546035,0,0,0,0,0,0,0,0,0,0,0,1.587741,70.56422,436
0,0,0,16.46985,10.92188,0,0,0,0,0,0,0,0,0,0,0,3.126759,69.48151,400
0,0,0,19.2705,7.910875,0,0,0,0,0,0,0,0,0,0,0,3.135817,69.68281,433
0,0,0,22.08742,4.882376,0,0,0,0,0,0,0,0,0,0,0,3.144929,69.88528,476
0,0,0,16.31379,10.21736,0,0,0,0,0,0,0,0,0,0,0,4.645696,68.82314,397
0,0,0,21.87692,4.231366,0,0,0,0,0,0,0,0,0,0,0,4.672436,69.21927,479
0,0,0,16.16067,9.52608,0,0,0,0,0,0,0,0,0,0,0,6.13612,68.17714,393
0,0,0,18.90771,6.567797,0,0,0,0,0,0,0,0,0,0,0,6.153563,68.37093,434
0,0,0,21.67041,3.592647,0,0,0,0,0,0,0,0,0,0,0,6.171104,68.56584,476
0,0,0,18.73138,5.915046,0,0,0,0,0,0,0,0,0,0,0,7.620223,67.73335,464
0,0,0,21.46775,2.965875,0,0,0,0,0,0,0,0,0,0,0,7.641743,67.92463,483
0,0,0,16.76171,11.73295,0,0,0,0,0,0,0,0,0,0,0,0,70.71278,395
0,9.838422,3.358886,0,0,0,0,0,0,24.99512,16.15267,0,0,0,0,0,0,45.6549,387
0,10.02013,3.420922,0,3.553029,0,0,0,0,20.05684,16.45099,0,0,0,0,0,0,46.49809,398
0,10.10007,3.448215,0,5.116253,0,0,0,0,17.88414,16.58225,0,0,0,0,0,0,46.86908,412
0,10.23619,3.494685,0,7.777802,0,0,0,0,14.18491,16.80572,0,0,0,0,0,0,47.50071,410
0,10.37602,3.542424,0,10.51207,0,0,0,0,10.3846,17.03529,0,0,0,0,0,0,48.14959,413
0,10.46177,3.571699,0,12.18878,0,0,0,0,8.054172,17.17607,0,0,0,0,0,0,48.54751,390
0,10.54894,3.601462,0,13.89344,0,0,0,0,5.6849,17.3192,0,0,0,0,0,0,48.95205,370
42.30204,0,0,0,15.86762,0,0,0,0,0,0,0,0,23.66028,0,0,0,18.17005,749
39.5795,0,0,0,15.55336,0,0,0,0,0,0,0,0,27.05696,0,0,0,17.81019,775
34.52702,0,0,0,23.74384,0,0,0,0,0,0,0,0,23.60304,0,0,0,18.12609,737
29.16625,0,0,0,22.56446,0,0,0,0,0,0,0,0,22.43065,0,0,0,25.83863,541
26.82943,0,0,0,22.14035,0,0,0,0,0,0,0,0,25.67724,0,0,0,25.35298,676
18.16463,0,0,0,19.34621,0,0,0,0,0,0,0,0,34.29391,0,0,0,28.19524,693
66.10001,1.6,24.1,0,8.200001,0,0,0,0,0,0,0,0,0,0,0,0,0,509
56.04396,3.196803,26.57343,0,5.294705,0,3.096903,0,0,0,0,0,0,5.794206,0,0,0,0,532
55.8,3.2,25.4,1.7,5.3,0,1.9,1,0,0,0,0,0,5.7,0,0,0,0,553
62.75525,4.827327,19.30931,0,3.243963,0,0,3.861861,0.965465,0,1.930931,0,0,0,0,0,0,0,512
64.33443,6.269472,14.95028,4.340404,7.002518,0,0,0,0,0,0,0,0,0,0,0,0,0,543
59.85885,7.723722,17.37837,0,6.140359,1.93093,1.93093,0,0,0,0,0,0,1.93093,0,0,0,0,507
60.4424,7.799019,16.57292,0,6.200221,0.974877,1.949755,0,0,0,0,0,0,2.924632,0,0,0,0,528
68.75932,4.869641,12.95324,0,5.41504,0,0,3.700927,0,1.168714,0,0,0,0,0,0,0,0,564
72.34625,3.884362,12.62418,0,5.107937,0,0,2.913272,0,0,0,0,0,0,0,0,0,0,556
68.45603,4.753891,12.93058,0,7.948505,0,0,2.852334,0,0,0,0,0,0,0,0,0,0,562
67.58257,4.827326,12.55105,0,6.140359,0,0,3.861861,0,0,1.93093,0,0,0,0,0,0,0,523
68.54804,4.827327,11.58558,0,8.07129,0,0,2.896396,0,0,0.965465,0,0,0,0,0,0,0,523
72.18939,4.917533,13.37569,0,6.353453,0,0,0,0,0,0,0,0,0,0,0,0,0,507
65.65165,3.861861,13.51651,0,8.07129,0,0,2.896396,0,0,2.896396,0,0,0,0,0,0,0,517
42.37999,0.52,16.37,0.55,9.829998,0,0,3.039999,10.87,3.96,0,0.12,0,0,12.36,0,0,0,538
41.51,0.33,16.82,0.61,10.16,0,0,2.95,14.99,4,0,0.1,0,0,8.53,0,0,0,529
41.92,0.36,19.68,0.1,9.95,0,0,0,14.02,0.05,0,0.05,0,0,13.87,0,0,0,532
36.99,0.22,16.67,0.41,0,0,0,0,14.05,14.35,0,0.08,0,0,17.23,0,0,0,548
42.14,0.22,17.04,0.38,9.38,0.43,0,3.02,10.92,4.01,0,0.05,0,0,12.41,0,0,0,534
42.08001,0.22,17.11,0.43,8.170001,1.31,0,3.02,11.01,4.02,0,0.06,0,0,12.57,0,0,0,518
43.62,0.34,16.99,0.4,10.39,0,0,0,11.25,4.16,0,0.06,0,0,12.79,0,0,0,537
42.28,0.35,16.82,0.45,9.98,0,0,0,13.76,3.97,0,0.04,0,0,12.35,0,0,0,537
41.8,0.33,17.41,0.44,11.04,0,0,2.91,10.77,2.99,0,0.06,0,0,12.25,0,0,0,536
41.91,0.45,16.88,0.12,9.979999,0.43,0,0,11.38,3.88,0,0,0,0,12.1,0,0,0,522
0,0,0.840537,0,5.657877,2.722595,0,30.20415,9.798005,3.550822,0,0,0,0,0,0,0,44.43345,327
0,0,0.905044,0,5.586256,2.693256,0,30.56245,9.875048,3.265395,0,0,0,0,0,0,0,44.28579,331
0,0,0.909033,0.976272,5.610872,2.705124,0,30.69712,8.501626,3.279785,0,0,0,0,0,0,0,44.48095,328
0,0,0.911536,0,5.626322,2.712573,0.703606,30.78165,8.525036,3.288816,0,0,0,0,0,0,0,44.60342,334
0,0,0.303368,1.466136,5.617495,2.708317,0,30.73335,8.51166,3.283656,0,0,0,0,0,0,0,44.53344,326
40.75087,0.965554,0,0.106809,2.144726,0,0,0.750868,0,17.69399,37.53378,0,0,0,0.021362,0,0.032043,0,452
55.09718,1.832809,0,3.564803,6.314017,0,1.527341,0.814582,0,8.35148,22.40604,0,0,0,0.071578,0,0.020163,0,481
37.70525,15.08414,0,27.16981,1.458439,0,6.833248,6.282508,0,0.662927,0,0,0,0,0,0,0.336563,0,719
48.25,20.26,0,15,5,0,1.74,0,0,2.61,0,0,0,0,0.87,0,6.27,0,737
48.25,20.26,0,10,10,0,1.74,0,0,2.61,0,0,0,0,0.87,0,6.27,0,703
48.25,20.26,0,5,15,0,1.74,0,0,2.61,0,0,0,0,0.87,0,6.27,0,661
12.66326,5.372297,0,0,0,0,0,0,0,0,78.40186,0,0,0,0,0,0,0,356
12.59863,5.344875,0,0,0,0,0,0,0,0,78.00168,0,0,0,0,0,0,0,358
0,0,0,0,30.39324,0,0,0,0,0,0,0,0,0,0,0,0,69.60676,286
0,0,0,0,29.98951,0,0,0,0,0,0,0,0,0,0,0,0,69.3759,290
0,0,0,0,29.58845,0,0,0,0,0,0,0,0,0,0,0,0,69.14657,290
0,0,0,0,28.40103,0,0,0,0,0,0,0,0,0,0,0,0,68.46757,291
41.51329,21.26789,0,13.90593,1.635992,0,11.65644,0,0,0.817996,0,0,0,0,1.635992,0,7.259714,0.306748,691
0,0,100,0,0,0,0,0,0,0,0,0,0,0,0,0,0,0,263
0,0,99.89619,0,0,0,0,0,0,0,0,0,0,0,0,0,0,0,245
0,0,99.17896,0,0,0,0,0,0,0,0,0,0,0,0,0,0,0,219
0,0,96.71595,0,0,0,0,0,0,0,0,0,0,0,0,0,0,0,158
0,0,4.240598,17.46585,10.23576,0,0,0,0,0,0,0,0,0,0,0,0,63.28445,464
43.374,16.0286,0,25.92553,4.585612,0,3.870425,0.12621,1.146403,0.967606,0.115692,0,0,0,1.15692,0,2.576777,0,660
0,0,0,0,0,0,0,0,0,0,0,0,0,0,0,96.42666,0,3.573344,304
0,0,0,0,0,0,0,0,0,0,0,0,0,0,0,92.82141,0,7.178592,316
0,0,0,0,0,0,0,0,0,0,0,0,0,0,0,81.80991,0,18.19009,325
0,0,0,0,0,0,0,0,0,0,0,0,0,0,0,79.94553,0,20.05447,326
65.05554,15.77105,0,0,19.17341,0,0,0,0,0,0,0,0,0,0,0,0,0,550
60,5,0,15,10,0,0,0,0,0,10,0,0,0,0,0,0,0,605
56,5,0,15,14,0,0,0,0,0,10,0,0,0,0,0,0,0,564
52,5,0,15,18,0,0,0,0,0,10,0,0,0,0,0,0,0,550
56,5,0,20,15,0,0,0,0,0,4,0,0,0,0,0,0,0,585
50,5,0,20,15,0,0,0,0,0,10,0,0,0,0,0,0,0,570
40,5,0,20,15,0,0,0,0,0,20,0,0,0,0,0,0,0,525
0,0,0,0,0,0,0,0,0,0,0,0,0,0,0,0,42.29173,57.70827,474
34.5,0,0,40,0,0,8.5,0,0,0,0,0,0,0,0,0,0,16.5,702
47.33963,3.381402,3.480855,0,3.978121,0.397812,0,19.8906,0,9.099951,0,11.93436,0,0,0,0,0,0,540
7.524647,0,7.522166,0,0,0,0,0,0,0,84.95319,0,0,0,0,0,0,0,300
42.02851,0,38.91679,0,0,19.0547,0,0,0,0,0,0,0,0,0,0,0,0,460
39.51949,0,31.62834,0,0,17.91717,0,10.935,0,0,0,0,0,0,0,0,0,0,442
37.29317,0,25.16107,0,0,16.90781,0,20.63795,0,0,0,0,0,0,0,0,0,0,429
35.3043,0,19.38361,0,0,16.00611,0,29.30597,0,0,0,0,0,0,0,0,0,0,414
33.51683,0,14.19118,0,0,15.19571,0,37.09627,0,0,0,0,0,0,0,0,0,0,383
31.94296,0,13.52479,0,0,14.48216,0,35.35431,0,0,0,0,0,0,0,0,0,0,365
61.79664,17.58442,0,0,0,0,8.846684,0,0,0,0,0,0,0,11.77225,0,0,0,765
0,0,0,28.31878,0,0,0,0,0,0,0,0,0,0,0,0,0,71.68121,547
0,0,0,0,0,0,0,51.92736,0,0,0,0,0,0,0,0,0,48.07264,478
0,0,0,0,0,0,0,46.91547,0,0,0,0,0,0,0,0,0,53.08453,458
0,0,0,0,0,0,0,31.64434,0,0,0,0,0,0,0,0,0,68.35566,421
0,0,0,0,0,0,0,21.26272,0,0,0,0,0,0,0,0,0,78.73728,419
0,0,0,0,0,17.39051,0,0,0,0,0,0,0,0,0,0,0,82.60949,319
0,0,0,0,30.39324,0,0,0,0,0,0,0,0,0,0,0,0,69.60676,280
0,0,0,0,0,0,0,0,0,39.88981,0,0,0,0,0,0,0,60.11019,260
75.70857,0,0,0,0,13.68723,10.60419,0,0,0,0,0,0,0,0,0,0,0,530
74.21325,0,0,0,0,13.4169,7.796059,0,0,0,0,0,0,0,0,0,0,0,500
0,0,69.19832,0,30.80168,0,0,0,0,0,0,0,0,0,0,0,0,0,480
0,0,70.32003,0,28.17088,1.509089,0,0,0,0,0,0,0,0,0,0,0,0,470
0,0,71.47871,0,25.45339,3.067908,0,0,0,0,0,0,0,0,0,0,0,0,454
0,0,72.67621,0,22.64484,4.678959,0,0,0,0,0,0,0,0,0,0,0,0,464
0,0,75.19576,0,16.73563,8.068615,0,0,0,0,0,0,0,0,0,0,0,0,466
0,0,76.52219,0,13.62468,9.853132,0,0,0,0,0,0,0,0,0,0,0,0,468
0,0,79.32059,0,7.061465,13.61795,0,0,0,0,0,0,0,0,0,0,0,0,483
0,0,0,0,29.1945,0,0,0,0,0,0,0,0,0,0,0,0,66.8614,279
55,0,0,26,0,0,19,0,0,0,0,0,0,0,0,0,0,0,710
52,11,0,24,0,0,13,0,0,0,0,0,0,0,0,0,0,0,727
43,37,0,20,0,0,0,0,0,0,0,0,0,0,0,0,0,0,830
0,0,0,0,22.54635,0,0,0,0,0,0,0,0,0,0,0,0,77.45365,212
0,0,0,0,21.36002,0,0,0,0,0,0,0,0,0,0,0,0,75.25976,236
0,0,0,0,30.39324,0,0,0,0,0,0,0,0,0,0,0,0,69.60676,284
0,0,7.349385,0,32.71371,0,0,0,0,0,0,0,0,0,0,0,0,59.9369,332
0,0,13.19938,0,34.56078,0,0,0,0,0,0,0,0,0,0,0,0,52.23984,359
0,0,20.74978,0,36.94472,0,0,0,0,0,0,0,0,0,0,0,0,42.3055,412
0,0,26.02156,0,38.60922,0,0,0,0,0,0,0,0,0,0,0,0,35.36922,422
0,0,38.13134,0,42.43273,0,0,0,0,0,0,0,0,0,0,0,0,19.43594,444
0,0.629738,0,0,0,0,0,51.34745,0,0,0,0,0,0,0,0,0,48.02281,460
0,0.639104,0,0,0,0,0,47.73294,2.890891,0,0,0,0,0,0,0,0,48.73705,443
0,0.658356,0,0,0,0,0,43.12072,6.423083,0,0,0,0,0,0,0,0,49.79784,425
0,0.845917,0,0,0,0,0,34.92396,12.09299,0,0,0,0,0,0,0,0,52.13713,389
0,1.785966,0,0,0,0,0,24.4153,18.98675,0,0,0,0,0,0,0,0,54.81198,383
0,1.960442,0,0,0,0,0,22.90412,24.01519,0,0,0,0,0,0,0,0,51.12024,422
0,0.829596,0,0,0,0,0,0,35.90677,0,0,0,0,0,0,0,0,63.26364,437
0,0,0,0,0,0,0,0,0,0,37.14888,0,0,0,0,0,26.95453,35.8966,531
0,0,0,0,1.880533,0,0,0,0,0,36.43445,0,0,0,0,0,26.45533,35.22969,518
0,0,1.998513,0,0,0,0,0,0,0,38.44287,0,0,0,0,59.55861,0,0,349
43.68209,17.06877,0,39.24913,0,0,0,0,0,0,0,0,0,0,0,0,0,0,784
43.44729,17.09167,0,32.4399,0,0,7.021135,0,0,0,0,0,0,0,0,0,0,0,749
45.90376,17.40626,0,22.17954,0,0,14.51045,0,0,0,0,0,0,0,0,0,0,0,738
48.65944,18.97437,0,10.62891,0,0,21.73727,0,0,0,0,0,0,0,0,0,0,0,741
49.80308,19.44739,0,0,0,0,30.74953,0,0,0,0,0,0,0,0,0,0,0,764
48.13612,14.85193,0,20.33016,0,0,12.0026,0,0,0,0,0,0,0,0,0,4.679199,0,720
44.99348,16.98456,0,20.13948,0,0,9.300834,0,0,0,0,0,0,0,0,0,8.58165,0,706
43.49063,16.72657,0,19.93203,0,0,6.669866,0,0,0,0,0,0,0,0,0,13.18089,0,695
57,25,0,0,0,4,1,0,1,0,0,0,0,2,2,0,0,8,674
0,0,0,0,0,0,0,0,0,0,59.96669,0,0,0,0,17.15168,0,22.88163,363
0,0,0,0,0,0,0,0,0,0,60.541,0,0,0,0,8.657972,0,30.80102,348
0,0,0,0,0,0,0,0,0,0,61.12642,0,0,0,0,0,0,38.87358,336
0,0,0,0,0,0,0,0,0,0,50.66614,0,0,0,0,9.057209,0,40.27665,328
0,0,0,0,0,0,0,0,0,0,39.42249,0,0,0,0,18.79271,0,41.7848,329
0,0,0,0,0,0,0,0,14.529,0,0,0,0,0,0,85.471,0,0,326
0,0,0,0,0,0,0,0,17.93561,0,0,0,0,0,0,82.06439,0,0,329
81.55533,0,9.272182,0,9.172482,0,0,0,0,0,0,0,0,0,0,0,0,0,607
80.23952,2.39521,13.17365,0,3.493014,0,0,0,0,0.698603,0,0,0,0,0,0,0,0,557
0,0,0,0,0,0,0,0,0,0,0,0,0,0,0,0,0,100,375
0,0,0,0,0,0,0,0,0,0,0,0,0,0,0,0,0,97.13504,343
52.01247,12.85903,0,23.07256,2.664399,0,6.538171,0,0,2.853364,0,0,0,0,0,0,0,0,774
50.57883,12.50459,0,22.43661,2.590959,0,6.357957,0,0,2.774715,0,0,0,0,0,0,0,0,805
48.35735,11.95538,0,21.45116,2.477161,0,6.078708,0,0,2.652846,0,0,0,0,0,0,4.39213,0,725
46.32279,11.45237,0,20.54864,2.372938,0,5.822956,0,0,2.541232,0,0,0,0,4.207337,0,4.207337,0,702
0,0,0,0,16.31144,7.055934,0,0,0,0,0,0,0,0,0,0,0,76.63262,228
0,0,0,0,5.338877,2.215318,0,0,0,0,41.13197,0,0,0,0,0,0,51.31384,256
0,0,0,0,4.431986,1.874702,0,0,0,0,46.67701,0,0,0,0,0,0,47.0163,262
0,0,0,0,1.988597,0.814029,0,0,0,0,54.31826,0,0,0,0,0,0,42.87912,276
0,0,0,0,0,0,0,0,0,0,61.31635,0,0,0,0,0,0,38.68365,315
29.02319,35.17965,14.41261,0,21.38456,0,0,0,0,0,0,0,0,0,0,0,0,0,535
26.86172,35.06428,16.75957,0,21.31443,0,0,0,0,0,0,0,0,0,0,0,0,0,526
24.71439,34.94966,19.09118,0,21.24476,0,0,0,0,0,0,0,0,0,0,0,0,0,510
28.7029,38.27057,11.87797,0,21.14857,0,0,0,0,0,0,0,0,0,0,0,0,0,594
24.30287,41.24126,9.38665,0,25.06922,0,0,0,0,0,0,0,0,0,0,0,0,0,600
22.20626,41.10913,11.69572,0,24.9889,0,0,0,0,0,0,0,0,0,0,0,0,0,567
20.12303,40.97784,13.99004,0,24.90909,0,0,0,0,0,0,0,0,0,0,0,0,0,561
15.99625,40.71776,18.535,0,24.75099,0,0,0,0,0,0,0,0,0,0,0,0,0,520
51.47161,0,0,31.42477,17.10362,0,0,0,0,0,0,0,0,0,0,0,0,0,579
51.61168,0,0,31.53398,16.85434,0,0,0,0,0,0,0,0,0,0,0,0,0,582
51.6887,0,0,31.623,16.6883,0,0,0,0,0,0,0,0,0,0,0,0,0,578
53.72356,0,5.001814,0,5.423985,8.886092,0,0,24.05424,0,0,0,0,0,0,0,0,2.910306,442
44.61,15.86,0,19.27,3.82,0,9.21,0,0,0.86,0,0,0,0,0,0,6.34,0,670
67.89001,4.920001,0,11.55,10.76,0,2.67,0,0,0.84,0,0,0,0,0,0,1.28,0,580
65.48,7.74,0,11.3,9.620001,0,2.64,0,0,0.88,0,0,0,0,0,0,2.26,0,600
42.61,10.05,0,24.13,4.91,0,12.6,0,0,0.71,0,0,0,0,0,0,4.95,0,680
45.77,13.73,0,17.43,3.7,0,8.600001,0,0,1.02,0,0,0,0,0,0,9.750001,0,670
0,6,18,0,0,0,0,0,0,0,72,0,0,0,0,0,0,0,440
32.54205,0,0,0,0,0,0,49.82554,17.63241,0,0,0,0,0,0,0,0,0,684
40.44878,0,0,0,0,0,8.879871,50.67134,0,0,0,0,0,0,0,0,0,0,708
0,0,62.68586,0,0,8.986317,0,0,0,28.32783,0,0,0,0,0,0,0,0,397
0,0,52.5638,0,0,0,0,0,0,47.4362,0,0,0,0,0,0,0,0,409
0,0,22.5513,0,0,9.679152,0,0,0,0,0,0,67.76955,0,0,0,0,0,466
68.5,16.3,0,0.5,4.1,2,0.9,1.6,6.1,0,0,0,0,0,0,0,0,0,628
64,15,0,5,4,3,1,4,2,0,0,0,0,0,0,0,0,2,550
61.93807,24.97503,0,0.899101,1.998002,3.196804,0.999001,0,5.994007,0,0,0,0,0,0,0,0,0,671
63.3,21.7,0,0.5,0,2.9,0.9,1.5,6.1,3.1,0,0,0,0,0,0,0,0,655
63.47305,21.85629,0,2.095808,4.091816,3.293413,0.998004,2.095808,2.095808,0,0,0,0,0,0,0,0,0,612
60.7,20.9,0,2,3.9,3.1,0.9,2,2,0,0,0,0,0,0,0,0,4.5,611
60.09999,20.7,0,4.9,3.9,3.1,0.9,1.9,0,0,0,0,0,0,0,0,0,4.5,648
62,21.5,0,4,4,1.5,1,0,6,0,0,0,0,0,0,0,0,0,662
65.8,18,0,0.5,2,4,1,1.5,6,0,0,0,0,0.6,0.6,0,0,0,600
60,20.6,0,0.5,7.7,3.1,0.8,1.5,5.8,0,0,0,0,0,0,0,0,0,564
60,20,0,2,0,3.5,0.5,0,4,10,0,0,0,0,0,0,0,0,572
60,20,0,8,4,3.5,0.5,0,4,0,0,0,0,0,0,0,0,0,599
64.1,15.5,0,5.1,4,3.9,1,1.5,0,0,0,0,0,0,0,0,0,4.9,560
61,20,0,5,6,3,0,0,0,0,0,0,0,0,0,0,0,5,630
64,15,0,5,4,3,1,3,2,0,0,0,0,0,0,0,0,3,548
64,15,0,2.5,4,4,0,1.5,3,0,0,0,0,0,0,0,0,6,568
65.7,15.5,0,5.2,4.1,2.1,0.9,1.5,0,0,0,0,0,0,0,0,0,5,664
62.5,16,0,2,0,3.5,0,2,2,8,0,0,0,0,0,0,0,4,621
65.67163,11.9403,0,4.975123,2.487562,3.482587,1.492537,2.985074,1.990049,0,0,0,0,0,0,0,0,4.975123,574
61.8,15.4,0,0,2,4,0,12,0,0,0,0,0,0,0,0,0,4.8,608
60,15.5,0,5,4,3,1,2,2,0,0,0,0,2.5,0,0,0,5,622
61.12225,0.400802,30.26052,0,8.216434,0,0,0,0,0,0,0,0,0,0,0,0,0,505
56.11222,0.801603,33.56713,3.406813,4.408817,1.703407,0,0,0,0,0,0,0,0,0,0,0,0,520
55.44456,0.0999,38.86114,0,0,5.594406,0,0,0,0,0,0,0,0,0,0,0,0,500
50.69582,0.497018,37.77336,6.858847,0.695825,3.379722,0,0,0,0,0.099404,0,0,0,0,0,0,0,545
57.24885,10.32685,21.155,6.917987,0.160417,0,0,3.609384,0,0.481251,0.100261,0,0,0,0,0,0,0,635
58.30001,9.700002,0,1.9,12.4,1.7,0,4.200001,4.200001,5.600001,0,0,0,1.1,0,0,0,0,453
52.3,10.2,0,1.3,9.6,2.6,0,3.7,7.4,8.7,0,0,0,1.4,2.8,0,0,0,487
57,10.4,0,1.6,6.9,1.7,0,4.1,3.1,13.8,0,0,0,0.6,0,0,0,0,460
56.6,9.600001,0,1.9,9.200001,0,0,4.1,3.1,13.1,0,0,0,1,0.5,0,0,0,493
57.4,8.5,0,1.9,8.4,1.7,0,4.1,4.1,11,0,0,0,1,0,0,0,0,443
57.5,9.600001,0,1.9,9.400001,1.7,0,4.1,4.2,9.700001,0,0,0,1,0,0,0,0,452
56,8.4,0,1.8,8.3,1.6,0,4.1,4.1,10.9,0,0,0,1.4,0,0,0,1.5,454
32.54205,0,0,0,0,0,0,49.82554,17.63241,0,0,0,0,0,0,0,0,0,699
40.44878,0,0,0,0,0,8.879871,50.67134,0,0,0,0,0,0,0,0,0,0,691
0,0,81.79552,0,18.20448,0,0,0,0,0,0,0,0,0,0,0,0,0,451
0,0,72.38336,0,27.61664,0,0,0,0,0,0,0,0,0,0,0,0,0,477
0,0,67.59671,0,32.40329,0,0,0,0,0,0,0,0,0,0,0,0,0,470
50.7749,0,2.10119,0,0,0,0,0,0,0,0,0,0,0,0,0,0,47.12391,605
51.90795,0,4.296156,0,0,0,0,0,0,0,0,0,0,0,0,0,0,43.79589,619
53.09272,0,6.591321,0,0,0,0,0,0,0,0,0,0,0,0,0,0,40.31596,675
54.33284,0,8.993704,0,0,0,0,0,0,0,0,0,0,0,0,0,0,36.67346,694
56.99538,0,14.15165,0,0,0,0,0,0,0,0,0,0,0,0,0,0,28.85297,666
59.93233,0,19.84118,0,0,0,0,0,0,0,0,0,0,0,0,0,0,20.2265,604
61.51731,0,22.91163,0,0,0,0,0,0,0,0,0,0,0,0,0,0,15.57106,575
63.1884,0,26.14891,0,0,0,0,0,0,0,0,0,0,0,0,0,0,10.66269,545
66.8186,0,33.18141,0,0,0,0,0,0,0,0,0,0,0,0,0,0,0,437
1,1,12.7,0,0,0,0,0,0,0,85.3,0,0,0,0,0,0,0,310
61.6,16,8.200001,6.900001,0,0,3.5,3.1,0,0,0,0.5,0,0,0,0,0,0,702
55.1,18.8,9.9,7.1,0,0,5.1,1.5,2,0,0,0,0,0,0,0,0,0,710
59.1,20.5,5.7,1.2,0,0,2.2,5,1,0,0,4,0,0,0.5,0,0,0,742
57.3,17.1,8,2,0,0,5,3.3,0,0,0,6,0,0,0,0,0,0,716
60.3,17,7.800001,3.7,0,0,5.5,0.5,0,0,0,5,0,0,0,0,0,0,716
75.48856,1.154874,17.03187,0.602543,3.75585,0,0.42178,0,0,1.456145,0,0,0,0,0.075318,0,0.013055,0,503
74.89203,1.657125,17.01315,0.602591,3.746108,0,0.421814,0,0,1.456262,0,0,0,0,0.200864,0,0.010043,0,495
75.24885,1.145004,16.97418,0.602634,3.746372,0,0.421843,0,0,1.446321,0,0,0,0,0.401756,0,0.013057,0,511
75.2348,1.145096,16.97554,0.602682,3.746673,0,0.421877,0,0,1.446437,0,0,0,0,0.401788,0,0.025112,0,496
75.2348,1.145096,16.97554,0.602682,3.746673,0,0.421877,0,0,1.446437,0,0,0,0,0.401788,0,0.025112,0,496
75.44838,1.154873,17.02183,0.602543,3.755849,0,0.42178,0,0,1.456145,0,0,0,0,0.100424,0,0.013055,0,496
75.32163,1.154932,16.99256,0.602573,3.745996,0,0.421801,0,0,1.446175,0,0,0,0,0.100429,0,0.013056,0,504
72.51359,2.397145,0.545598,1.318399,6.800014,0,2.210997,2.403171,0,11.81109,0,0,0,0,0,0,0,0,487
69.92477,2.389133,1.631324,3.065982,5.809103,0,2.203608,2.395139,0,11.77162,0,0.809329,0,0,0,0,0,0,507
70.3816,2.38871,1.087357,2.1896,6.776088,0,2.203218,2.394715,0,11.76954,0,0.809185,0,0,0,0,0,0,495
67.37424,1.946079,1.439535,3.746113,8.182122,1.520879,1.987275,2.926456,0,4.944133,0,5.933177,0,0,0,0,0,0,498
70.79028,2.041853,1.161831,5.053468,15.92842,0,3.76659,0,0,1.257565,0,0,0,0,0,0,0,0,538
64.28036,1.290062,0,0,8.19039,0,0,21.33952,0,4.89967,0,0,0,0,0,0,0,0,451
69.8,0.5,0,0,20.2,0,0,0,0,0,0,0,0,0,7.8,0,0,0,467
69.8,2,0,0,22.9,0,0,0,0,0,0,0,0,0.1,4.9,0,0,0,444
69.8,2,0,0,22.9,0,0,0,0,0,0,0,0,5,0,0,0,0,422
0,0,0,0,2.228241,0,0,0,11.70431,0,0,0,0,0,0,86.06744,0,0,296
0,0,0,0,2.17921,0,0,2.200422,11.44677,0,0,0,0,0,0,84.1736,0,0,303
0,0,0,0,2.118989,0,0,0,11.13044,0,0,0,0,0,0,81.8475,0,0,316
0,0,0,0,2.12657,0,0,0,11.17027,0,0,0,0,0,0,82.14035,0,0,316
0,1.384328,0,0,1.262231,0,0,0,7.790412,0,2.272782,0,0,0,0,84.50798,0,0,315
1,1,13,0,0,0,0,0,0,0,85,0,0,0,0,0,0,0,285
3.2,6.5,10.8,0,4.3,0,0,0,10.8,0,61.2,3.2,0,0,0,0,0,0,342
2.5,5.2,10.7,0,3.4,0,0,7.1,8.5,0,62.6,0,0,0,0,0,0,0,332
57.5,2,1.8,0,14.2,0,0,8,0,2,0,0,0,14.5,0,0,0,0,548
74.7,1.5,11.5,0,5,0,0,2,0,0,0,0,0,4.7,0,0,0,0,554
3,3,16,0,0,0,0,0,0,0,78,0,0,0,0,0,0,0,305
56.5,9.100001,4.5,8.600001,2.4,0,0,0,0,1.7,17.2,0,0,0,0,0,0,0,590
45.58,5.39,0,42.44,0.68,0,3.15,0,0,1.19,0,0,0,0,0,0,1.57,0,667
54.55455,9.379062,0,29.38706,2.769723,0,0.29997,0,0,3.019698,0,0,0,0,0,0,0.589941,0,692
47.69,8.21,0,38.27,2.42,0,0.26,0,0,2.64,0,0,0,0,0,0,0.51,0,697
40.12401,6.910691,0,48.07481,2.040204,0,0.210021,0,0,2.220222,0,0,0,0,0,0,0.420042,0,720
31.72317,5.460546,0,58.94589,1.610161,0,0.160016,0,0,1.760176,0,0,0,0,0,0,0.340034,0,734
48.9651,8.429157,0,21.51785,2.489751,0,15.35846,0,0,2.709729,0,0,0,0,0,0,0.529947,0,667
41.49,7.139999,0,27.12,2.11,0,19.4,0,0,2.3,0,0,0,0,0,0,0.44,0,706
61.48,10.2,0,16.65,2.14,0,3.81,0,0,2.72,0,0,0,0,0,0,3,0,592
72.50755,1.309164,0,8.257804,14.40081,0,3.524673,0,0,0,0,0,0,0,0,0,0,0,530
59.2233,1.456311,0,2.912621,16.01942,0,0,0,0,0,0,0,0,20.38835,0,0,0,0,692
54.98,12.64,3.6,6.5,1.92,0,5.24,0,0,1.36,13.76,0,0,0,0,0,0,0,670
53.46,16.18,2.7,5,1.44,0,9.88,0,0,1.02,10.32,0,0,0,0,0,0,0,704
52.7,17.95,2.25,4.25,1.2,0,12.2,0,0,0.85,8.6,0,0,0,0,0,0,0,718
51.94,19.72,1.8,3.5,0.96,0,14.52,0,0,0.68,6.88,0,0,0,0,0,0,0,733
50.42,23.26,0.9,2,0.48,0,19.16,0,0,0.34,3.44,0,0,0,0,0,0,0,755
67,7.4,0,0,25.6,0,0,0,0,0,0,0,0,0,0,0,0,0,507
0,29.41884,30.13121,40.44995,0,0,0,0,0,0,0,0,0,0,0,0,0,0,592
0,18.61102,25.41558,0,0,0,0,55.9734,0,0,0,0,0,0,0,0,0,0,542
1.003009,1.003009,12.73822,0,0,0,0,0,0,0,85.25578,0,0,0,0,0,0,0,310
1,0,11.9,0,0,0,0,0,2.8,0,84.3,0,0,0,0,0,0,0,300
10,0,17,0,0,0,0,0,3,0,70,0,0,0,0,0,0,0,400
0,4.43,2.14,0,8.33,4.17,0,0,15,12.5,0,0,0,0,0,0,0,51.43,326
0,6.63,2.21,0,14.29,0,4.76,0,0,14.29,0,0,0,0,0,0,0,53.06,366
0,6.96,2.32,0,9,0,2.51,0,5,13.5,0,0,0,0,0,0,0,55.71,379
34.5,0,0,0,1.5,0,0,0,0,2.6,57.3,0,0,2.7,1.1,0,0,0,428
34,0,0,0,1.5,0,0,0,0,2.6,61.6,0,0,0,0,0,0,0,417
32.5,0,0,0,1.6,0,0,0,0,2.6,59.40001,0,0,2.6,1.1,0,0,0,429
31.8,0,0,0,1.5,0,0,0,0,2.5,64,0,0,0,0,0,0,0,415
31.30608,0,0,0,0.797607,0,0,0,0,1.894317,61.31605,0,0,2.691924,1.495513,0,0,0,435
31,0,0,0,0.8,0,0,0,0,2,66,0,0,0,0,0,0,0,420
27.7,0,0,0,0.5,0,0,0,0,1,67.3,0,0,2,1.3,0,0,0,434
0,0,42.12332,0,0,0,0,0,0,0,57.87667,0,0,0,0,0,0,0,466
0,0,23.7758,0,0,0,0,0,0,0,76.2242,0,0,0,0,0,0,0,360
0,0,17.21486,0,0,0,0,0,0,0,82.78514,0,0,0,0,0,0,0,327
0,0,11.79166,0,0,0,0,0,0,0,88.20834,0,0,0,0,0,0,0,297
0,0,7.233885,0,0,0,0,0,0,0,92.76611,0,0,0,0,0,0,0,291
0,9.262454,0,0,0,4.222573,0,0,0,0,0,0,0,0,30.6382,0,0,55.87677,601
0,4.836873,0,0,0,4.961332,0,0,0,0,0,0,39.69973,0,0,0,0,50.50207,474
0,0,0,0,0,0,0,0,0,0,32.85082,0,32.59608,0,0,32.58529,0,0,385
0,0,0,0,0,0,0,0,0,0,31.90937,0,31.66145,0,0,31.65858,0,0,404
20,24,31,4,0,9,6,4,2,0,0,0,0,0,0,0,0,0,485
47,8,21,0,0,2,0,5,6,11,0,0,0,0,0,0,0,0,457
16,3,26,0,0,0,0,0,0,0,55,0,0,0,0,0,0,0,465
10.70313,0,24.89903,0,3.73683,1.801607,0,0,53.30922,5.550186,0,0,0,0,0,0,0,0,437
17.24641,2.539669,19.90099,0,0,0,0,23.46006,29.0574,0,0,0,0,4.384648,3.410802,0,0,0,570
52.02449,2.554331,12.97191,0,9.025032,3.321857,0,1.920563,15.67454,2.507282,0,0,0,0,0,0,0,0,466
45.44217,1.759864,18.02479,0,6.613084,0,0,0,20.05019,0.443409,0,0,0,2.900236,2.38142,0,0,0,465
38.64481,2.059247,19.03609,0,7.029052,0,0,0,23.13922,1.170718,0,0,0,3.445826,2.730134,0,0,0,453
32.02954,2.356353,20.05814,0,8.021158,0,0,0,26.20763,1.161011,0,0,0,3.986796,3.0767,0,0,0,450
11.90198,0,34.47732,0,0,0,0,0,38.69343,14.92728,0,0,0,0,0,0,0,0,485
12.35808,0,38.66242,0,0,0,0,0,33.48019,15.49931,0,0,0,0,0,0,0,0,480
12.47762,0,39.7593,0,0,0,0,0,32.11384,15.64924,0,0,0,0,0,0,0,0,475
12.5995,0,40.87761,0,0,0,0,0,30.7208,15.80209,0,0,0,0,0,0,0,0,473
12.85053,0,43.18107,0,0,0,0,0,27.85146,16.11694,0,0,0,0,0,0,0,0,472
13.11178,0,45.57818,0,0,0,0,0,24.86545,16.44459,0,0,0,0,0,0,0,0,471
12.50512,0,53.12924,0,0,0,0,0,16.93927,17.42637,0,0,0,0,0,0,0,0,468
10.06054,0,58.28619,0,0,0,0,0,13.62788,18.02539,0,0,0,0,0,0,0,0,467
8.774126,0,60.99994,0,0,0,0,0,11.88531,18.34062,0,0,0,0,0,0,0,0,465
7.441916,0,63.81029,0,0,0,0,0,10.08072,18.66707,0,0,0,0,0,0,0,0,461
3.144686,0,72.87549,0,0,0,0,0,4.259749,19.72008,0,0,0,0,0,0,0,0,455
0,0,50.11241,0,0,0,0,0,35.50536,14.38224,0,0,0,0,0,0,0,0,473
21.13139,0,53.86728,0,0,0,0,0,9.541434,15.45989,0,0,0,0,0,0,0,0,466
22.65331,0,54.13771,0,0,0,0,0,7.671469,15.5375,0,0,0,0,0,0,0,0,463
28.89693,0,55.24716,0,0,0,0,0,0,15.85591,0,0,0,0,0,0,0,0,457
13.32618,0,50.95583,0,0,0,0,0,25.27205,10.44593,0,0,0,0,0,0,0,0,480
11.23853,0,53.71653,0,0,0,0,0,15.22357,19.82137,0,0,0,0,0,0,0,0,472
9.943634,0,54.31694,0,0,0,0,0,13.46951,22.26991,0,0,0,0,0,0,0,0,470
8.619459,0,54.93093,0,0,0,0,0,11.67581,24.77381,0,0,0,0,0,0,0,0,454
14.14795,0,54.09806,0,8.756445,0,0,0,22.99755,0,0,0,0,0,0,0,0,0,471
11.72672,0,64.05701,0,0,8.331409,0,0,15.88486,0,0,0,0,0,0,0,0,0,440
13.73128,0,52.50483,0,2.832854,0,0,0,22.32025,8.61078,0,0,0,0,0,0,0,0,470
13.93573,0,53.28659,0,0,1.386116,0,0,22.65258,8.738987,0,0,0,0,0,0,0,0,467
10.41983,0,56.91813,0,9.21291,0,0,0,14.11456,9.33456,0,0,0,0,0,0,0,0,467
10.94188,0,59.76986,0,0,4.664286,0,0,14.82173,9.802242,0,0,0,0,0,0,0,0,465
10.17616,0,55.58712,0,4.498734,0,0,0,13.78449,15.95348,0,0,0,0,0,0,0,0,470
10.4189,0,56.91309,0,0,2.220676,0,0,14.11331,16.33403,0,0,0,0,0,0,0,0,468
13.65437,0,52.97784,0,0,0,0.925184,0,18.49603,13.94658,0,0,0,0,0,0,0,0,476
13.52933,0,52.54844,0,0,0,1.852131,0,18.32665,13.74344,0,0,0,0,0,0,0,0,479
13.40027,0,52.02347,0,0,0,2.780062,0,18.15182,13.64438,0,0,0,0,0,0,0,0,483
12.88592,0,50.01092,0,0,0,6.50612,0,17.4551,13.14194,0,0,0,0,0,0,0,0,493
13.76962,0,53.28963,0.257027,0,0,0,0,18.65214,14.03158,0,0,0,0,0,0,0,0,474
13.60511,0,52.78672,1.282607,0,0,0,0,18.4293,13.89626,0,0,0,0,0,0,0,0,483
13.43197,0,52.1703,2.558413,0,0,0,0,18.19477,13.64454,0,0,0,0,0,0,0,0,489
12.91084,0,50.15506,6.342024,0,0,0,0,17.48886,13.10321,0,0,0,0,0,0,0,0,499
13.45876,0,52.2189,0,0,0,0,0,18.23106,13.74678,0,2.344499,0,0,0,0,0,0,481
13.14682,0,51.06275,0,0,0,0,0,17.80851,13.35487,0,4.627055,0,0,0,0,0,0,486
12.83953,0,49.84655,0,0,0,0,0,17.39226,13.07343,0,6.848237,0,0,0,0,0,0,492
12.25208,0,47.59596,0,0,0,0,0,16.59651,12.43463,0,11.12081,0,0,0,0,0,0,496
11.69103,0,45.37348,0,0,0,0,0,15.83651,11.9233,0,15.17567,0,0,0,0,0,0,498
13.70852,0,53.05315,0,0,0,0,0.699643,18.56937,13.96932,0,0,0,0,0,0,0,0,472
13.30908,0,51.63814,0,0,0,0,3.430589,18.0283,13.59389,0,0,0,0,0,0,0,0,479
12.86134,0,49.95395,0,0,0,0,6.698016,17.42181,13.06488,0,0,0,0,0,0,0,0,484
11.63157,0,45.18544,0,0,0,0,15.62215,15.75597,11.80487,0,0,0,0,0,0,0,0,495
10.89769,0,42.29449,0,0,0,0,20.93175,14.76187,11.1142,0,0,0,0,0,0,0,0,500
14.39845,0,59.22681,0,0,0,0,0,11.70237,14.67238,0,0,0,0,0,0,0,0,465
14.39466,0,59.04442,0,0,0,0.193118,0,11.69929,14.66851,0,0,0,0,0,0,0,0,466
14.26444,0,58.68394,0,0,0,0.966521,0,11.51538,14.56971,0,0,0,0,0,0,0,0,470
14.11864,0,58.09251,0,0,0,1.932805,0,11.51398,14.34207,0,0,0,0,0,0,0,0,476
13.98436,0,57.54853,0,0,0,2.901239,0,11.32676,14.23911,0,0,0,0,0,0,0,0,481
13.70395,0,56.41182,0,0,0,4.838197,0,11.13791,13.90813,0,0,0,0,0,0,0,0,491
14.38379,0,58.99983,0.268491,0,0,0,0,11.69045,14.65744,0,0,0,0,0,0,0,0,467
