Repository: liubin06/DeepGlassNet

# DeepGlassNet: Self-Supervised Learning for Multi-Component Glass Composition Screening

## 1. Introduction
We present a novel self-supervised learning framework for screening multi-component glass compositions within predefined glass transition temperature (Tg) intervals. The composition screening task is formalized as a classification problem, where we introduce an innovative data augmentation strategy based on asymptotic theory to enhance training dataset robustness and improve model resilience to noise. A specialized feature extraction backbone architecture named DeepGlassNet is designed to capture complex interactions among different glass components in multi-component systems.

File: data/train_tg.csv (part 22 of 46)
SiO2,Al2O3,B2O3,CaO,Na2O,Li2O,MgO,BaO,ZnO,K2O,PbO,SrO,GeO2,ZrO2,TiO2,TeO2,FemOn,P2O5,Tg
14.21069,0,58.46281,1.339698,0,0,0,0,11.47199,14.51481,0,0,0,0,0,0,0,0,472
13.82736,0,56.90247,3.991313,0,0,0,0,11.1996,14.07925,0,0,0,0,0,0,0,0,486
13.4493,0,55.36356,6.606521,0,0,0,0,10.93094,13.64968,0,0,0,0,0,0,0,0,498
13.07263,0,53.74871,9.183427,0,0,0,0,10.66288,13.33235,0,0,0,0,0,0,0,0,510
14.0511,0,57.80625,0,0,0,0,0,11.34316,14.3518,0,2.447683,0,0,0,0,0,0,471
13.37479,0,55.04003,0,0,0,0,0,10.83303,13.61843,0,7.133727,0,0,0,0,0,0,484
12.73596,0,52.42714,0,0,0,0,0,10.35118,12.92572,0,11.56001,0,0,0,0,0,0,495
12.12836,0,49.8663,0,0,0,0,0,9.892677,12.36932,0,15.74335,0,0,0,0,0,0,508
14.31712,0,58.72639,0,0,0,0,0.730704,11.63627,14.58951,0,0,0,0,0,0,0,0,466
13.88803,0,57.13539,0,0,0,0,3.579823,11.21152,14.18524,0,0,0,0,0,0,0,0,471
13.39275,0,55.10578,0,0,0,0,6.974766,10.92201,13.6047,0,0,0,0,0,0,0,0,476
12.93223,0,53.21882,0,0,0,0,10.20655,10.47458,13.16782,0,0,0,0,0,0,0,0,482
11.27672,0,46.36475,0,0,0,0,21.65976,9.198024,11.50076,0,0,0,0,0,0,0,0,506
22.86041,6.034536,8.829518,0,0,0,0,0,0,0,62.27553,0,0,0,0,0,0,0,550
13.91757,4.886422,14.45816,0,0,0,0,6.123381,0,0,60.61447,0,0,0,0,0,0,0,570
13.91986,1.389505,22.77044,1.52842,3.378539,1.628868,1.098518,4.178994,42.14793,5.134726,0,2.824203,0,0,0,0,0,0,560
20.13175,5.561417,3.797391,0,0,0,0.942162,0,0,0,69.56728,0,0,0,0,0,0,0,560
8.237724,3.727781,31.81707,0,0,0,0,15.41575,0,0,40.80167,0,0,0,0,0,0,0,580
8.276582,4.681705,31.96715,0,0,0,0,14.08042,0,0,40.99413,0,0,0,0,0,0,0,580
24.37275,64.33755,0,1.010995,0,0,4.723097,0,0,0,0,0,0,5.553824,0,0,0,0,820
27.54194,56.08544,0,0,0,0,3.695013,7.028303,0,0,0,0,0,5.648389,0,0,0,0,835
32.25919,54.7429,0,6.021579,0,0,4.327878,0,0,0,0,0,0,2.646327,0,0,0,0,810
35.32229,47.95272,0,1.978003,0,0,11.84705,0,0,0,0,0,0,2.897603,0,0,0,0,815
34.85005,47.31161,0,1.951558,0,0,7.013198,0,0,0,0,6.010125,0,2.858864,0,0,0,0,826
36.82064,45.44258,0,3.124104,0,0,6.736145,5.125141,0,0,0,0,0,2.745925,0,0,0,0,830
36.4357,44.9675,0,1.854866,0,0,6.665721,5.07156,0,0,0,2.284938,0,2.717218,0,0,0,0,850
65.65656,3.535353,25.25253,0,2.020202,0,0,0,0,1.010101,0,0,0,0,0,0,0,0,430
70,2,22,0,2.5,0,0,0,0,1,0,0,0,0,0,0,0,0,450
75,1.5,15,0,4,0,0,0,0,0,2,0,0,0,0,0,0,0,485
75,1,15,0,2.9,0.5,0,0,0,0,5,0,0,0,0,0,0,0,470
75,2,18,0,3.5,0,0,0,0,0,0,0,0,0,0,0,0,0,475
73.5,1.8,20,0,3,0,0,0,0,1.2,0,0,0,0,0,0,0,0,469
18.5,0,1.5,0,0,0,0,0,0,0.4,79.3,0,0,0,0,0,0,0,393
53.50606,9.742924,0.30009,17.87537,7.512255,0,1.240372,3.511054,0.020006,2.660799,0.030009,0.270081,0,0.030009,0.170051,0,0.790237,0.050015,560
54.58455,10.92891,0.09999,17.28827,7.40926,0,1.209879,2.689732,0.019998,2.229777,0.039996,0.239976,0,0.049995,0.169983,0,0.879912,0.059994,575
51.86036,9.461891,1.480296,16.18324,7.141428,0,0.780156,3.070614,0.130026,3.240648,0.370074,1.290258,0,0.240048,0.190038,0,0.740148,0.05001,595
59.4166,1.664057,0,0.097886,7.341425,0,0,9.690681,0.195771,6.754111,0.009789,8.418169,0,5.383712,0.538371,0,0.048943,0,525
5,0,0,0,0,0,0,0,0,25,0,0,40,0,30,0,0,0,572
17,0,0,0,0,0,0,0,0,25,0,0,17,0,41,0,0,0,568
70.76001,3.5,17,0.2,1.9,0,1.42,0,0,4.52,0,0,0,0,0.7,0,0,0,530
71.24001,4,17,0.34,1.5,0,0.31,0,0,4.910001,0,0,0,0,0.7,0,0,0,511
71.16,4,17,0.49,1.5,0.15,0.5,0,0,4.5,0,0,0,0,0.7,0,0,0,513
72.3,2.1,17,0.4,1,0.1,1.3,0,0,5.1,0,0,0,0,0.7,0,0,0,527
71.67284,3.9996,16.94831,0,1.049895,0.329967,0.449955,0,0,4.849515,0,0,0,0,0.69993,0,0,0,498
72.3,2,17,0.3,1.5,0,1.2,0,0,5,0,0,0,0,0.7,0,0,0,528
72.3,1.5,17,0.3,1.1,0,2.1,0,0,5,0,0,0,0,0.7,0,0,0,543
72.5,1.2,16.7,0.6,1.1,0,0.4,0,0,6.7,0,0,0,0,0.8,0,0,0,536
72.80273,1.9998,16.9983,0.59994,1.89981,0,0.49995,0,0,4.499551,0,0,0,0,0.69993,0,0,0,522
68.45,2.55,19,0,0.8,0.8,0,0,0.6,7.7,0,0,0,0,0,0,0,0,485
72.3,5.599999,9.899999,2,2,2,1,0,0,3.8,0,0,0,0.8,0.5,0,0,0,523
66.58663,4.691541,9.142962,1.200591,0,1.847063,9.142962,0,0,5.910603,0,0,0,0.738825,0.646472,0,0,0,510
72.23881,5.771144,9.850746,0.497512,0,1.99005,1.890547,0,0,6.368159,0,0,0,0.79602,0,0,0,0,520
71.59763,6.311637,9.763313,0.986193,3.648915,2.465483,1.972387,0,0,0.986193,0,0,0,0.788955,0.986193,0,0,0,521
68.6,6.3,9.9,1,3.9,2.2,2,0,0,1.2,0,0,0,0.8,4,0,0,0,522
60.18054,21.5647,7.522568,3.811434,0,0,2.908726,4.012036,0,0,0,0,0,0,0,0,0,0,747
60.18054,21.5647,7.522568,2.808425,0,0,2.908726,5.015045,0,0,0,0,0,0,0,0,0,0,748
60.08024,21.5647,7.522568,3.811434,0,0,2.006018,5.015045,0,0,0,0,0,0,0,0,0,0,752
59.07724,21.5647,8.525578,3.811434,0,0,2.006018,5.015045,0,0,0,0,0,0,0,0,0,0,741
60.08024,21.56469,7.522567,4.814443,0,0,2.908726,3.109328,0,0,0,0,0,0,0,0,0,0,743
61.18355,18.45537,9.528586,4.112337,0,0,2.20662,4.513541,0,0,0,0,0,0,0,0,0,0,729
58.67603,22.7683,7.723169,2.006018,0,0,2.808425,5.015045,1.003009,0,0,0,0,0,0,0,0,0,748
62.98897,16.54965,8.224674,4.212638,0,0,0.501505,7.522568,0,0,0,0,0,0,0,0,0,0,725
63.69107,15.44634,10.03009,5.616851,0,0,2.006018,3.209629,0,0,0,0,0,0,0,0,0,0,711
63.69109,15.44634,10.03009,6.619861,0,0,1.003009,3.20963,0,0,0,0,0,0,0,0,0,0,719
59.87964,18.55567,10.03009,8.324975,0,0,0,3.209629,0,0,0,0,0,0,0,0,0,0,714
59.17753,17.25175,9.027081,9.027081,0,0,2.006018,3.510531,0,0,0,0,0,0,0,0,0,0,711
61.58475,16.04814,8.224673,7.923771,0,0,2.808425,3.410231,0,0,0,0,0,0,0,0,0,0,709
59.67904,16.75025,10.03009,8.525578,0,0,0.702106,3.811435,0.501505,0,0,0,0,0,0,0,0,0,702
64.09227,14.64393,10.43129,4.814443,0,0,2.908726,3.109328,0,0,0,0,0,0,0,0,0,0,701
0,0,0,28.31879,0,0,0,0,0,0,0,0,0,0,0,0,0,71.68121,498
0,0,0,0,0,0,0,0,0,0,0,42.19651,0,0,0,0,0,57.80349,495
0,0,0,0,0,0,0,0,36.44292,0,0,0,0,0,0,0,0,63.55708,311
0,0,0,0,0,0,0,0,0,0,61.12642,0,0,0,0,0,0,38.87358,306
0,0,0,0,0,0,0,0,5.280819,0,0,0,0,0,0,92.16226,0,0,398
1.925412,0,5.577478,0,0,0,0,25.7952,0,0,37.55043,0,0,0,26.87716,0,0,2.274318,230
6.873672,5.83221,0,0,0,0,0,0,31.81253,0,0,0,0,0,0,0,0,55.48159,388
5.672272,5.775408,0,0,0,0,0,0,32.27105,0,0,0,0,0,0,0,0,56.28127,418
5.682685,7.714681,0,0,0,0,0,0,31.56053,0,0,0,0,0,0,0,0,55.0421,415
4.494048,5.719701,0,0,0,0,0,0,32.72073,0,0,0,0,0,0,0,0,57.06552,398
4.502219,7.640134,0,0,0,0,0,0,32.01789,0,0,0,0,0,0,0,0,55.83975,415
0,4.200834,1.147349,0,0,3.939591,0,41.6928,2.01196,0,0,2.561489,0,0,0,0,0,44.44597,443
0,1.207017,0.549442,0,0,2.829886,0,43.56184,3.211624,0,0,3.271055,0,0,0,0,0,45.36913,420
0,1.133235,0.515856,0,0,0.885634,0,47.03388,3.919898,0,0,3.915658,0,0,0,0,0,42.59583,464
0,1.605503,0,0,0,3.29363,0,38.62894,3.203935,0,0,3.263224,0,0,0,0,0,45.81928,426
0,1.691819,2.310382,0,0,3.718611,0,45.79394,4.726661,0,0,1.719332,0,0,0,0,0,40.03926,432
0,1.235377,0.562352,0,0,3.620471,0,39.63144,2.300959,0,0,3.347912,0,0,0,0,0,49.30148,410
0,1.750054,0,0,0,4.103051,0,42.10686,2.095439,0,0,0,0,0,0,0,0,49.94459,403
0,1.171687,0.53336,0,0,1.831369,0,44.87094,3.74114,0,0,3.810371,0,0,0,0,0,44.04113,435
0,0,0,0,0,0,0,0,0,0,0,0,0,0,56.76752,0,0,43.23248,635
0,0,0,0,0,0,0,0,0,0,0,0,0,0,36.0101,0,0,63.9899,682
0,0,0,0,0,0,0,0,0,0,0,0,0,0,45.7736,0,0,54.22641,648
0,0,0,0,0,0,0,0,0,0,0,0,0,0,50.01096,0,0,49.98904,644
0,0,0,0,0,0,0,0,0,0,0,0,0,0,52.20778,0,0,47.79222,643
0,0,0,0,0,0,0,0,0,0,0,0,0,0,54.45927,0,0,45.54073,640
0,0,0,0,0,0,0,0,0,0,0,0,0,0,59.13468,0,0,40.86531,632
0,0,0,0,0,0,0,0,0,0,0,0,0,0,61.56306,0,0,38.43695,630
0,0,0,0,0,0,0,0,0,10.74665,0,0,0,0,37.97176,0,0,51.28159,707
0,0,0,0,0,0,0,0,0,11.69529,0,0,0,0,38.14493,0,0,50.15978,705
0,0,0,0,0,0,0,0,0,12.65263,0,0,0,0,38.31968,0,0,49.02769,698
0,0,0,0,0,0,0,0,0,13.45378,0,0,0,0,48.89526,0,0,37.65095,642
0,0,0,0,0,0,0,0,8.250355,0,0,0,0,0,48.58336,0,0,43.16628,605
0,0,0,0,0,0,0,0,10.02348,0,0,0,0,0,49.18723,0,0,40.78929,595
0,0,0,0,0,0,0,0,11.84124,0,0,0,0,0,49.80629,0,0,38.35247,580
0,0,0,0,0,2.116495,0,0,5.7648,0,0,0,0,0,40.41288,0,0,51.70582,585
0,0,0,0,0,2.461852,0,0,6.705463,0,0,0,0,0,41.13131,0,0,49.70138,579
0,0,0,0,0,2.819709,0,0,7.680176,0,0,0,0,0,41.87573,0,0,47.62439,564
45.96685,12.5766,0,11.50176,2.661979,0,11.47162,0,0,1.074837,0,0,0,0,2.280262,0,11.35108,0.863888,675
49.97488,19.74887,0,8.829734,3.827222,0,2.963335,0,0,7.373179,0,0,0,0,0.713209,0,5.866399,0.532396,669
20,6,0,0,0,0,0,0,0,0,74,0,0,0,0,0,0,0,485
55.49999,10.2,2.799999,14.8,0.9,0,9.299998,0,0,2.799999,0,0,0,0,3.7,0,0,0,694
42.65562,19.30276,0,38.04163,0,0,0,0,0,0,0,0,0,0,0,0,0,0,786
35.94798,30.50134,0,33.55069,0,0,0,0,0,0,0,0,0,0,0,0,0,0,809
35.08361,29.76793,0,30.28816,0,0,0,0,0,0,0,0,0,0,0,0,0,0,799
32.32719,37.53463,0,26.99542,0,0,0,0,0,0,0,0,0,0,0,0,0,0,824
0,0,0,0,0,0,0,0,0,0,0,0,0,0,69.79056,0,0,30.20944,631
0,0,0,0,0,0,0,0,0,0,0,0,0,0,78.82606,0,0,21.17394,650
0,0,0,0,0,0,0,0,0,0,0,0,0,0,83.95776,0,0,16.04224,670
0,0,75.98975,0,0,16.36216,7.356496,0,0,0,0,0,0,0,0.291595,0,0,0,500
0,0,75.70725,0,0,16.35604,7.353743,0,0,0,0,0,0,0,0.582972,0,0,0,530
0,0,75.42496,0,0,16.34992,7.350991,0,0,0,0,0,0,0,0.87413,0,0,0,478
0,0,75.14289,0,0,16.3438,7.348241,0,0,0,0,0,0,0,1.165071,0,0,0,468
0,0,74.86102,0,0,16.33769,7.345493,0,0,0,0,0,0,0,1.455794,0,0,0,462
73.91869,1.688143,0,9.519528,11.88692,0,0.069923,0,0,2.916792,0,0,0,0,0,0,0,0,559
71.94964,1.648846,0,10.49266,9.893075,0,0.079944,0,0,5.935845,0,0,0,0,0,0,0,0,566
70.93615,1.708462,0,11.09002,7.723049,0,0.079928,0,0,8.462383,0,0,0,0,0,0,0,0,582
60.01886,0,9.997003,0,20.02448,0,0,0,0,0,0,0,9.959666,0,0,0,0,0,560
42.86219,0,9.116443,0,18.24303,0,0,0,0,0,0,0,29.77834,0,0,0,0,0,558
69.59958,0,0,0,20.30248,0,0,0,0,0,0,0,10.09794,0,0,0,0,0,520
79.6878,0,0,0,10.18284,0,0,0,0,0,0,0,10.12937,0,0,0,0,0,525
84.78001,0,0,0,5.074759,0,0,0,0,0,0,0,10.14524,0,0,0,0,0,503
51.96995,0,0,0,17.86957,0,0,0,0,0,0,0,30.16048,0,0,0,0,0,535
50.84968,0,19.63999,0,0,0,0,0,0,0,0,0,29.51034,0,0,0,0,0,775
0,0,0,0,12.90115,0,0,0,0,0,0,0,87.09885,0,0,0,0,0,514
0,0,0,0,0,0,0,0,0,0,0,0,100,0,0,0,0,0,521
0,0,0,0,0,0,0,0.950262,0,0,0,0.963294,0,0,0,93.96796,0,0,318
0,0,0,0,0,0,0,0,0,0,53.8,0,0,0,0,0,12.2,34,498
2.202203,0.3003,0,0.1001,1.401402,0,0,0,0,0,48.74875,0,0,0,0,0,13.91391,30.93093,519
2.497502,0.2997,0,0.1998,1.498501,0,0,0,0,0,48.05194,0,0,0,0,0,14.18581,30.56943,508
2.797203,0.2997,0,0.1998,1.698302,0,0,0,0,0,47.35265,0,0,0,0,0,14.38561,30.16983,486
3.3,0.4,0,0.2,2,0,0,0,0,0,46.2,0,0,0,0,0,14.8,29.4,507
3.892216,0.499002,0,0.299401,2.39521,0,0,0,0,0,44.81038,0,0,0,0,0,15.16966,28.64272,504
4.4,0.5,0,0.3,2.7,0,0,0,0,0,43.6,0,0,0,0,0,15.7,27.9,503
0,0,0,0,0,0,0,0,17.93561,0,0,0,0,0,0,82.06439,0,0,333
0,0,0,0,0,15.2059,0,0,0,0,0,0,0,0,0,0,0,84.79411,314
0,0,0,0,7.575543,10.957,0,0,0,0,0,0,0,0,0,0,0,81.46745,253
0,0,0,0,14.57912,7.028911,0,0,0,0,0,0,0,0,0,0,0,78.39198,230
0,0,0,0,27.11128,0,0,0,0,0,0,0,0,0,0,0,0,72.88873,292
0,4.40974,0,0,7.706542,11.14648,0,0,0,0,0,0,0,0,0,0,0,76.73724,309
0,4.240499,0,0,14.82155,7.145792,0,0,0,0,0,0,0,0,0,0,0,73.79215,276
0,3.938212,0,0,27.52997,0,0,0,0,0,0,0,0,0,0,0,0,68.53182,325
0,9.354589,0,0,0,15.7637,0,0,0,0,0,0,0,0,0,0,0,74.88171,357
0,8.974674,0,0,7.842153,11.34262,0,0,0,0,0,0,0,0,0,0,0,71.84056,329
0,8.624413,0,0,15.07218,7.266627,0,0,0,0,0,0,0,0,0,0,0,69.03678,317
0,8.300464,0,0,21.75906,3.49684,0,0,0,0,0,0,0,0,0,0,0,66.44363,327
0,7.99997,0,0,27.96179,0,0,0,0,0,0,0,0,0,0,0,0,64.03824,349
0,0,29.35365,0,0,10.79894,0,0,0,0,0,0,0,0,0,0,0,59.84742,457
0,0,28.56276,0,0,13.20233,0,0,0,0,0,0,0,0,0,0,0,58.23491,444
0,0,25.6591,0,0,22.02608,0,0,0,0,0,0,0,0,0,0,0,52.31482,422
62.92303,1.040051,0,36.03691,0,0,0,0,0,0,0,0,0,0,0,0,0,0,779
51.12308,0.87454,0,48.00238,0,0,0,0,0,0,0,0,0,0,0,0,0,0,750
43.00642,36.19605,0,20.79752,0,0,0,0,0,0,0,0,0,0,0,0,0,0,907
41.20925,19.8886,0,38.90215,0,0,0,0,0,0,0,0,0,0,0,0,0,0,952
32.56123,38.73729,0,28.70147,0,0,0,0,0,0,0,0,0,0,0,0,0,0,746
33.7396,24.44778,0,41.81261,0,0,0,0,0,0,0,0,0,0,0,0,0,0,700
43.69837,21.16292,0,20.9508,0,0,14.18791,0,0,0,0,0,0,0,0,0,0,0,712
0,0,0,0,0,4.471412,0,0,0,0,0,0,0,0,0,95.52859,0,0,259
0,12.71271,0,0.800801,23.22322,0,0.1001,0,0,3.203203,0,0,0,0,0,0,11.51151,47.34735,430
3.389831,12.96112,0,0.697906,19.34197,0,0,0,0,4.386839,0,0,0,0,0,0,10.8674,48.35493,420
75.1457,0,0,9.351251,15.50305,0,0,0,0,0,0,0,0,0,0,0,0,0,565
24.89961,0,0,0,0,0,0,0,0,7.506901,67.59349,0,0,0,0,0,0,0,400
0,0,0,0,0,0,0,0,23.8396,13.79538,0,0,0,0,0,0,0,62.36502,352
0,0,0,17.48903,16.10797,0,0,0,0,0,0,0,0,0,0,0,0,66.403,374
0,0,0,20.46665,12.92603,0,0,0,0,0,0,0,0,0,0,0,0,66.60732,407
0,0,0,23.46265,9.724441,0,0,0,0,0,0,0,0,0,0,0,0,66.8129,432
0,0,0,16.79111,12.37212,0,0,0,0,0,0,0,0,0,0,0,0,70.83677,389
0,0,0,19.64749,9.306502,0,0,0,0,0,0,0,0,0,0,0,0,71.04601,421
0,0,0,22.52079,6.222716,0,0,0,0,0,0,0,0,0,0,0,0,71.25649,457
0,0,0,16.14675,8.923008,0,0,0,0,0,0,0,0,0,0,0,0,74.93024,376
0,0,0,18.89137,5.965567,0,0,0,0,0,0,0,0,0,0,0,0,75.14306,427
0,0,0,21.65163,2.991279,0,0,0,0,0,0,0,0,0,0,0,0,75.35709,451
64.74648,21.9722,0,0,0,3.210321,0,0,0,10.07101,0,0,0,0,0,0,0,0,518
62.86047,21.33217,0,0,0,3.116807,0,0,0,9.777648,0,0,0,0,2.912904,0,0,0,558
64.81074,22.75185,0,0,0,4.025636,0,0,0,8.411776,0,0,0,0,0,0,0,0,489
62.92048,22.08827,0,0,0,3.908225,0,0,0,8.166439,0,0,0,0,2.916586,0,0,0,551
64.67706,23.78524,0,0,0,4.819036,0,0,0,6.718656,0,0,0,0,0,0,0,0,506
62.79363,23.0926,0,0,0,4.678703,0,0,0,6.523005,0,0,0,0,2.912056,0,0,0,550
0,0,0,8.573675,4.737981,0,0,0,0,0,0,0,0,0,0,0,0,86.68835,103
0,0,0,0,15.76339,0,0,0,0,0,0,0,0,0,0,0,0,84.23661,81
0,0,0,17.49896,4.820615,0,0,0,0,0,0,0,0,0,0,0,0,77.68043,177
0,0,0,25.33174,0,0,0,0,0,0,0,0,0,0,0,0,0,74.66826,505
0,0,0,0,22.54635,0,0,0,0,0,0,0,0,0,0,0,0,77.45365,119
0,0,0,9.754639,16.17181,0,0,0,0,0,0,0,0,0,0,0,0,74.07355,219
0,0,0,18.67443,10.35085,0,0,0,0,0,0,0,0,0,0,0,0,70.97473,256
0,0,0,26.93212,4.896642,0,0,0,0,0,0,0,0,0,0,0,0,68.17124,462
0,0,0,34.46204,0,0,0,0,0,0,0,0,0,0,0,0,0,65.53796,548
0,0,0,0,30.39324,0,0,0,0,0,0,0,0,0,0,0,0,69.60676,185
0,0,0,10.49909,23.20802,0,0,0,0,0,0,0,0,0,0,0,0,66.29289,190
0,0,0,20.00204,16.59687,0,0,0,0,0,0,0,0,0,0,0,0,63.40109,200
0,0,0,0,39.57569,0,0,0,0,0,0,0,0,0,0,0,0,60.42431,280
0,0,0,11.34863,31.35736,0,0,0,0,0,0,0,0,0,0,0,0,57.29401,335
0,0,0,4.601632,29.87969,0,0,0,0,0,0,0,0,0,0,0,0,65.51868,303
0,0,0,11.58826,22.41364,0,0,0,0,0,0,0,0,0,0,0,0,65.9981,336
0,0,0,13.93991,19.90062,0,0,0,0,0,0,0,0,0,0,0,0,66.15946,352
0,0,0,16.30309,17.37529,0,0,0,0,0,0,0,0,0,0,0,0,66.32162,367
0,0,0,18.67789,14.83754,0,0,0,0,0,0,0,0,0,0,0,0,66.48458,382
0,0,0,21.06438,12.28729,0,0,0,0,0,0,0,0,0,0,0,0,66.64834,404
0,0,0,23.46265,9.724441,0,0,0,0,0,0,0,0,0,0,0,0,66.8129,428
0,41.38118,0,45.51823,0,0,0,13.10059,0,0,0,0,0,0,0,0,0,0,776
0,39.73054,0,41.40243,0,0,0,18.86703,0,0,0,0,0,0,0,0,0,0,761
0,43.65419,0,43.21664,0,0,0,13.12918,0,0,0,0,0,0,0,0,0,0,783
0,41.90923,0,39.18421,0,0,0,18.90656,0,0,0,0,0,0,0,0,0,0,767
0,40.29841,0,35.46177,0,0,0,24.23982,0,0,0,0,0,0,0,0,0,0,776
0,45.93714,0,40.90497,0,0,0,13.15789,0,0,0,0,0,0,0,0,0,0,805
0,53.43862,0,46.56137,0,0,0,0,0,0,0,0,0,0,0,0,0,0,842
0,51.73733,0,43.24324,0,0,0,5.019424,0,0,0,0,0,0,0,0,0,0,845
0,50.05523,0,39.96252,0,0,0,9.982253,0,0,0,0,0,0,0,0,0,0,831
0,48.2301,0,38.58317,0,0,0,13.18673,0,0,0,0,0,0,0,0,0,0,823
0,48.55954,0,37.04536,0,0,0,14.3951,0,0,0,0,0,0,0,0,0,0,830
0,47.07476,0,34.14949,0,0,0,18.77575,0,0,0,0,0,0,0,0,0,0,810
0,44.50756,0,31.15456,0,0,0,24.33788,0,0,0,0,0,0,0,0,0,0,818
0,50.53313,0,36.25118,0,0,0,13.21569,0,0,0,0,0,0,0,0,0,0,848
0,48.50043,0,32.47344,0,0,0,19.02613,0,0,0,0,0,0,0,0,0,0,841
20,2,8,0,8,0,0,0,7,0,55,0,0,0,0,0,0,0,386
20,2,8,0,8,0,0,0,6,0,55,0,0,0,0,0,0,0,392
20,2,8,0,8,0,0,0,6,0,55,0,0,0,0,0,0,0,385
20,2,8,0,8,0,0,0,6,0,55,0,0,0,0,0,0,0,386
20,2,8,0,8,0,0,0,6,0,55,0,0,0,0,0,0,0,378
20,2,8,0,8,0,0,0,6,0,55,0,0,0,0,0,0,0,372
20,2,8,0,8,0,0,0,6,0,55,0,0,0,0,0,0,0,375
20,2,8,0,8,0,0,0,6,0,55,0,0,0,0,0,0,0,376
20,2,8,0,8,0,0,0,6,0,55,0,0,0,0,0,0,0,370
20,2,8,0,8,0,0,0,6,0,55,0,0,0,0,0,0,0,373
20,2,8,0,8,0,0,0,6,0,55,0,0,0,0,0,0,0,377
20,2,8,0,8,0,0,0,6,0,55,0,0,0,0,0,0,0,379
20,2,8,0,8,0,0,0,6,0,55,0,0,0,0,0,0,0,374
20,2,8,0,8,0,0,0,6,0,55,0,0,0,0,0,0,0,373
20,2,8,0,8,0,0,0,6,0,55,0,0,0,0,0,0,0,373
20,2,8,0,8,0,0,0,6.9,0,55,0,0,0,0,0,0,0,380
20,2,8,0,8,0,0,0,6.7,0,55,0,0,0,0,0,0,0,378
20,2,8,0,8,0,0,0,5,0,55,0,0,0,0,0,0,0,378
20,2,8,0,8,0,0,0,6.9,0,55,0,0,0,0,0,0,0,383
20,2,8,0,8,0,0,0,6.7,0,55,0,0,0,0,0,0,0,378
20,2,8,0,8,0,0,0,5,0,55,0,0,0,0,0,0,0,378
20,2,8,0,8,0,0,0,4.1,0,55,0,0,0,0,0,0,0,383
20,2,8,0,8,0,0,0,5,0,55,0,0,0,0,0,0,0,380
20,2,8,0,8,0,0,0,4.1,0,55,0,0,0,0,0,0,0,380
4,4,12,0,0,0,0,0,1,0,78,0,0,0,0,0,0,0,352
20,2,6,0,5,0,0,0,9,5,52,0,0,0,0,0,0,0,370
9,5,13,0,2,0,0,0,0,0,69,0,0,0,0,0,1,0,388
8,2,22,0,6,0,0,0,6,0,55,0,0,0,0,0,0,0,367
2,0,6,0,0,0,0,0,0,0,91,0,0,0,0,0,0,0,302
30,1,10,0,2,0,0,0,0,0,56,0,0,0,0,0,0,0,405
1,0,6,0,0,0,0,0,2,0,90,0,0,0,0,0,0,0,295
2.884616,2.884616,6.73077,0,2.884616,0,0,0,2.884616,0,80.76924,0,0,0,0,0,0,0,341
5,6,14,0,5,0,0,0,8,6,55,0,0,0,0,0,0,0,354
26,3,8,0,6,0,0,0,8,4,44,0,0,0,0,0,0,0,480
4,4,13,0,0,0,0,0,1,0,77,0,0,0,0,0,0,0,360
10,2,20,0,6,0,0,0,6,0,55,0,0,0,0,0,0,0,372
25,3,9,0,9,0,0,0,3,0,50,0,0,0,0,0,0,0,415
26,2,8,0,5,0,0,0,8,0,50,0,0,0,0,0,0,0,471
16,2,19,0,4,0,0,0,8,0,50,0,0,0,0,0,0,0,440
15,2,19,0,4,0,0,0,8,0,51,0,0,0,0,0,0,0,432
4,0,12,0,0,0,0,0,0,0,84,0,0,0,0,0,0,0,328
4,4,12,0,0,0,0,0,2,0,78,0,0,0,0,0,0,0,351
20,2,6,0,5,0,0,0,10,5,52,0,0,0,0,0,0,0,370
9,5,13,0,2,0,0,0,0,0,70,0,0,0,0,0,1,0,389
2,0,6,0,0,0,0,0,0,0,92,0,0,0,0,0,0,0,306
30,1,10,0,2,0,0,0,0,0,57,0,0,0,0,0,0,0,402
1,0,6,0,0,0,0,0,3,0,90,0,0,0,0,0,0,0,293
1,3,5,0,3,0,0,0,4,0,84,0,0,0,0,0,0,0,340
5,6,14,0,5,0,0,0,9,6,55,0,0,0,0,0,0,0,352
26,3,8,0,6,0,0,0,9,4,44,0,0,0,0,0,0,0,480
4,4,13,0,0,0,0,0,2,0,77,0,0,0,0,0,0,0,360
10,2,20,0,6,0,0,0,7,0,55,0,0,0,0,0,0,0,375
25,3,9,0,9,0,0,0,4,0,50,0,0,0,0,0,0,0,413
12,5,8,0,4,0,0,0,6,0,65,0,0,0,0,0,0,0,384
16,2,19,0,4,0,0,0,9,0,50,0,0,0,0,0,0,0,440
15,2,19,0,4,0,0,0,9,0,51,0,0,0,0,0,0,0,432
1,0,6,0,0,0,0,0,0,0,93,0,0,0,0,0,0,0,298
32,0,15,0,0,0,0,0,0,0,53,0,0,0,0,0,0,0,475
28,0,12,0,0,0,0,0,0,0,60,0,0,0,0,0,0,0,460
17,8,7,0,12,0,0,0,11,0,45,0,0,0,0,0,0,0,420
17,8,7,0,6,0,0,0,11,6,45,0,0,0,0,0,0,0,415
21,0,4,0,3,0,0,0,0,0,72,0,0,0,0,0,0,0,385
13.17837,6.78138,13.24735,0,0,0,0,63.06208,0,0,0,0,0,0,3.730819,0,0,0,562
1.25473,0,0,0,0,0,24.96955,0,0,0,0,0,0,0,0,0,0,73.77573,561
2.609455,0,0,0,0,0,26.83971,0,0,0,0,0,0,0,0,0,0,70.55083,568
1.114729,0,0,0,0,0,29.36193,0,0,0,0,0,0,0,0,0,0,69.52334,590
2.944366,0,0,0,0,0,31.34129,0,0,0,0,0,0,0,0,0,0,65.71434,608
2.282168,0,0,0,0,0,32.83458,0,0,0,0,0,0,0,0,0,0,64.88326,618
0,4.836873,0,0,0,4.961332,0,0,0,0,0,0,39.69973,0,0,0,0,50.50207,546
0,4.992069,0,0,0,5.120521,0,0,0,0,0,0,27.40105,0,10.36388,0,0,52.12247,581
0,5.075023,0,0,0,5.20561,0,0,0,0,0,0,20.8272,0,15.90355,0,0,52.98861,574
0,5.160782,0,0,0,5.293575,0,0,0,0,0,0,14.03118,0,21.63045,0,0,53.88402,591
0,5.33784,0,0,0,5.475189,0,0,0,0,0,0,0,0,33.45428,0,0,55.73269,626
0,0,0,0,0,0,0,0,0,12.85792,0,0,0,0,0,87.14208,0,0,234
0,0,0,0,30.39324,0,0,0,0,0,0,0,0,0,0,0,0,69.60676,275
0,0,7.051749,0,28.24998,0,0,0,0,0,0,0,0,0,0,0,0,64.69827,358
0,0,14.58115,0,25.96155,0,0,0,0,0,0,0,0,0,0,0,0,59.45729,415
0,0,22.63844,0,23.51268,0,0,0,0,0,0,0,0,0,0,0,0,53.84887,445
0,0,31.28115,0,20.88588,0,0,0,0,0,0,0,0,0,0,0,0,47.83297,450
0,0,40.57549,0,18.06104,0,0,0,0,0,0,0,0,0,0,0,0,41.36348,439
0,4.218648,0,0,0,0,0,0,0,31.17887,0,0,0,0,0,0,0,64.60249,326
0,8.247853,0,0,0,0,0,0,0,22.85911,0,0,0,0,0,0,0,68.89304,418
0,12.10009,0,0,0,0,0,0,0,14.90475,0,0,0,0,0,0,0,72.99516,507
0,13.40871,0,0,0,0,0,0,0,12.20263,0,0,0,0,0,0,0,74.38866,543
51.51489,0,0,32.05298,16.43213,0,0,0,0,0,0,0,0,0,0,0,0,0,590
51.58699,0,0,30.67162,17.74139,0,0,0,0,0,0,0,0,0,0,0,0,0,578
50.13826,0,0,32.61848,17.24326,0,0,0,0,0,0,0,0,0,0,0,0,0,578
51.84811,0,0,31.02683,17.12506,0,0,0,0,0,0,0,0,0,0,0,0,0,585
51.47161,0,0,31.42477,17.10362,0,0,0,0,0,0,0,0,0,0,0,0,0,579
0,0,0,0,0,10.69722,0,0,19.42435,0,0,0,0,0,19.06383,0,0,50.8146,480
0,0,0,0,0,0,0,0,15.78908,27.41024,0,0,0,0,15.49603,0,0,41.30465,504
0,0,82.33144,0,0,17.66857,0,0,0,0,0,0,0,0,0,0,0,0,480
67.35619,0,0,0,19.85147,0,0,0,0,0,0,0,0,0,12.79234,0,0,0,567
45.24313,0,0,0,18.66791,0,0,0,0,0,0,0,0,0,36.08896,0,0,0,602
35.14676,0,0,0,18.12752,0,0,0,0,0,0,0,0,0,46.72571,0,0,0,602
0,0,74.01002,0,0,25.98998,0,0,0,0,0,0,0,0,0,0,0,0,398
0,0,72.43141,0,0,27.56859,0,0,0,0,0,0,0,0,0,0,0,0,378
0,0,67.89461,0,0,28.55795,0,0,0,0,0,0,0,0,0,0,0,0,342
55,0,30,0,15,0,0,0,0,0,0,0,0,0,0,0,0,0,548
51.65389,11.13655,0,21.49479,5.310748,0,2.518027,0.194575,0.366258,1.476479,0.011446,0,0,0.331922,1.064439,0,4.395102,0,650
53.80107,10.13922,0,20.13165,6.221279,0,2.472704,0.1863,0.338727,1.445233,0.018065,0,0,0.300338,0.956338,0,3.940519,0,635
46.55546,10.07188,0,19.84852,4.905356,0,2.611648,0.182815,3.213462,1.408019,0.315669,0,0,0.29523,0.965174,0,9.072637,0,635
71.3054,1.17659,0,9.55472,12.9222,0,4.209352,0.060858,0.10143,0.33472,0.040572,0,0,0,0,0,0.273861,0,573
64.84444,1.17158,0,9.230017,11.82787,0,4.136189,0.06622,2.679354,0.387131,0.310723,0,0,0,0.00815,0,4.859512,0,575
71.78436,20.29406,0,0,0,5.941189,0,0,0,0,0,0,0,1.980396,0,0,0,0,730
71.06,20.1,0,0,0,5.88,0,0,0,0,0,0,0,2.96,0,0,0,0,730
0,0,0,0,30.39324,0,0,0,0,0,0,0,0,0,0,0,0,69.60676,270
0,0,72.38336,0,27.61664,0,0,0,0,0,0,0,0,0,0,0,0,0,489
0,0,77.11599,0,22.88401,0,0,0,0,0,0,0,0,0,0,0,0,0,496
0,0,81.79552,0,18.20448,0,0,0,0,0,0,0,0,0,0,0,0,0,483
0,0,85.5015,0,14.49851,0,0,0,0,0,0,0,0,0,0,0,0,0,453
0,0,89.1745,0,10.8255,0,0,0,0,0,0,0,0,0,0,0,0,0,411
0,0,92.81496,0,7.185037,0,0,0,0,0,0,0,0,0,0,0,0,0,363
0,0,96.42332,0,3.576677,0,0,0,0,0,0,0,0,0,0,0,0,0,312
0,0,100,0,0,0,0,0,0,0,0,0,0,0,0,0,0,0,274
39.27546,44.43287,0,16.29167,0,0,0,0,0,0,0,0,0,0,0,0,0,0,935
62.69,26.59,2.92,0,0,7.8,0,0,0,0,0,0,0,0,0,0,0,0,658
62.09,26.34,0,0,0,7.72,0,0,0,0,0,0,0,0,3.85,0,0,0,662
60.35,25.6,2.8,0,0,7.5,0,0,0,0,0,0,0,0,3.75,0,0,0,640
62.78067,17.63232,0,0,19.58701,0,0,0,0,0,0,0,0,0,0,0,0,0,502
55.21332,19.66706,0,0,25.11962,0,0,0,0,0,0,0,0,0,0,0,0,0,497
53.01253,24.49123,0,0,22.49624,0,0,0,0,0,0,0,0,0,0,0,0,0,516
46.96985,23.09927,0,0,29.93088,0,0,0,0,0,0,0,0,0,0,0,0,0,502
70.70605,12.34852,0,0,16.94542,0,0,0,0,0,0,0,0,0,0,0,0,0,449
41.28339,0,0,0,31.77345,0,0,0,0,0,0,0,0,0,0,0,26.94316,0,347
57.86827,0,0,0,22.15184,0,0,0,0,0,0,0,0,0,0,0,19.97989,0,390
67.55775,0,0,0,10.60224,0,0,0,0,0,0,0,0,0,0,0,21.84001,0,364
54.81638,7.906883,0,0,0,0,0,0,0,37.27674,0,0,0,0,0,0,0,0,535
61.41037,0,0,0,15.04664,0,0,0,0,23.54298,0,0,0,0,0,0,0,0,377
55,0,3,0,3,0,0,5.5,8.5,23,0,0,0,0,2,0,0,0,575
53.78973,0,2.933985,0,2.933985,0,0,5.378973,8.312958,22.49389,0,0,0,0,1.95599,0,0,0,574
53.58013,0,2.922552,0,2.922552,0,0,5.358013,8.280565,22.40623,0,0,0,0,1.948368,0,0,0,574
69,5,17.5,0,7,0.5,0,0,1,0,0,0,0,0,0,0,0,0,502
80.89999,2.4,12.8,0,3.3,0,0,0,0,0.6,0,0,0,0,0,0,0,0,525
71,2.75,9,5.35,4.4,0,1.5,0,1,2.5,0,0,0,2.5,0,0,0,0,603
69.1,5,10,4.6,3.4,0,1.5,0,0.5,3.4,0,0,0,2.5,0,0,0,0,593
70.8,3.9,8.999999,3.65,4.55,0,2.6,0,0.5,2.5,0,0,0,2.5,0,0,0,0,599
36.82267,5.588264,22.55264,0,0,9.280511,0,22.05369,0,0,0,0,0,0,0,0,0,0,500
38.53995,5.436366,21.93962,0,0,8.057471,0,22.42501,0,0,0,0,0,0,0,0,0,0,507
37.13633,5.56052,22.44067,21.9442,0,9.234436,0,0,0,0,0,0,0,0,0,0,0,0,498
37.39626,6.09939,21.49785,0,0,8.79912,0,21.69783,0,0,0,0,0,0,0,0,0,0,500
33.69663,7.29927,23.49765,0,0,8.79912,0,24.49755,0,0,0,0,0,0,0,0,0,0,495
37.91374,5.015045,24.07222,5.015045,0,8.525577,0,16.14845,0,0,0,0,0,0,0,0,0,0,502
47.2,3.2,11.5,0,0,7.3,0,21.8,5,1.5,0,0,0,0,0,0,0,0,498
39.55823,5.02008,19.57831,2.008032,0,5.02008,0,25.50201,0,0,0,0,0,0,0,0,0,0,545
40.03251,5.080268,19.81305,2.032107,0,5.080268,0,24.89331,0,0,0,0,0,0,0,0,0,0,542
39.46838,6.041079,20.13693,3.624647,0,5.336287,0,8.558195,0,0,0,13.7938,0,0,0,0,0,0,536
63.85,5.35,0,9,3,0,0,0,0,12.7,0,0.6,0,5,0.5,0,0,0,651
57.8,12,0,4,3,0,0,0,0,13,0,4.8,0,4.4,1,0,0,0,667
55,10.85,0,2.45,3.15,0,0,0,0,11,0,12.25,0,4.55,0.75,0,0,0,661
54,11,0,0,3,0,0,4.65,0,10.85,0,11.2,0,4.5,0.8,0,0,0,655
51.83673,13.26531,0,0,3.061224,0,0,4.591837,0,11.22449,0,10.61224,0,4.591837,0.816327,0,0,0,660
54.8,11,0,0,3,0,0,4.65,0,10.85,0,11.2,0,4.5,0,0,0,0,652
43.3124,0,20.07458,0,0,0,0,0,0,13.58043,0,0,0,0,23.03259,0,0,0,535
41.5572,0,20.06362,0,1.786151,0,0,0,0,13.57302,0,0,0,0,23.02001,0,0,0,528
28.99276,0,23.99583,0,0,0,0,0,0,19.47979,0,0,0,0,27.53163,0,0,0,521
34.92602,0,21.11007,0,0,0,0,0,0,19.74324,0,0,0,0,24.22066,0,0,0,531
36.22835,0,23.21142,0,0,0,0,0,0,20.04575,0,0,0,0,19.83208,0,0,0,525
31.23123,0,21.72172,0,0,10.31031,0,0,0,0,0,0,0,32.03203,2.702703,0,0,0,500
62.28754,0.4999,1.44971,0,6.19876,2.44951,0,5.148971,0,6.348731,2.44951,8.94821,0,0,0,0,0,0,463
64.79352,0.49995,1.49985,0,5.949405,1.19988,0,5.249475,0,6.449355,2.79972,9.149084,0,0,0,0,0,0,485
66.0069,0,0,0,33.99311,0,0,0,0,0,0,0,0,0,0,0,0,0,430
76.03893,0,0,0,23.96107,0,0,0,0,0,0,0,0,0,0,0,0,0,450
70.20918,0,0,0,7.374674,0,0,0,0,22.41616,0,0,0,0,0,0,0,0,430
54.80452,27.32727,0,0,0,5.619438,0,12.24878,0,0,0,0,0,0,0,0,0,0,623
54.53189,27.19133,0,0,0,5.591484,0,12.18784,0,0,0,0,0,0,0,0,0,0,587
53.99468,26.92346,0,0,0,5.5364,0,12.06778,0,0,0,0,0,0,0,0,0,0,514
53.99468,26.92346,0,0,0,5.5364,0,12.06778,0,0,0,0,0,0,1.477687,0,0,0,582
54.26196,27.05673,0,0,0,5.563806,0,12.12751,0,0,0,0,0,0,0,0,0,0,630
53.99468,26.92346,0,0,0,5.5364,0,12.06778,0,0,0,0,0,0,0,0,0,0,658
17.87961,8.914253,0,0,0,0,0,0,0,0,62.12203,0,0,0,11.08411,0,0,0,560
62.08,12.53,0,17.34,3.62,0,0,0,0,0.52,0,0,0,0,0.97,0,2.94,0,816
60.35621,11.61697,0,14.90895,0.040024,0,0,8.865318,0,0.470282,0,0,0,0,0.85051,0,2.891735,0,831
51.34558,24.86036,0,11.6076,5.920584,0,0,0,0,0.68041,0,0,0,0,0.893673,0,4.691783,0,800
49.82272,24.27312,2.573195,12.09604,4.852599,0,0,0,0,0.780063,0,0,0,0,1.063722,0,4.538548,0,775
0,0,6.166541,0,0,2.205596,0,0,0,0,0,0,0,0,0,76.57166,0,12.57259,345
0,9.015606,0,0,19.29762,1.321084,0,0,0,0,0,0,0,0,0,0,0,70.36568,382
0,9.238105,0,0,16.84662,2.707375,0,0,0,0,0,0,0,0,0,0,0,71.2079,381
0,8.862883,0,0,10.89463,5.252541,0,0,0,0,0,0,0,0,0,0,0,74.98994,395
0,9.527786,0,0,5.791629,8.376812,0,0,0,0,0,0,0,0,0,0,0,76.30377,402
0,10.13615,0,0,0,11.88225,0,0,0,0,0,0,0,0,0,0,0,77.9816,429
0,7.750505,0,0,4.711278,0,0,0,0,21.4807,0,0,0,0,0,0,0,66.05753,364
0,7.762999,0,0,7.157841,0,0,0,0,18.05031,0,0,0,0,0,0,0,67.02885,353
0,8.073851,0,0,9.815659,0,0,0,0,14.9179,0,0,0,0,0,0,0,67.19259,358
0,8.050447,0,0,12.17963,0,0,0,0,11.156,0,0,0,0,0,0,0,68.61392,360
0,8.740607,0,0,15.93939,0,0,0,0,8.074928,0,0,0,0,0,0,0,67.24508,371
0,7.478631,0,0,0,0,0,0,0,27.71389,0,0,0,0,0,0,0,64.80748,383
0,7.84889,0,0,0,2.300243,0,0,0,21.83484,0,0,0,0,0,0,0,68.01602,366
0,7.942516,0,0,0,3.517974,0,0,0,18.42743,0,0,0,0,0,0,0,70.11208,370
0,8.24108,0,0,0,6.051833,0,0,0,11.46392,0,0,0,0,0,0,0,74.24316,376
0,8.583965,0,0,0,7.575594,0,0,0,7.930216,0,0,0,0,0,0,0,75.91022,398
0,12.07562,0,0,0,8.516507,0,0,0,0,0,0,0,0,0,0,0,79.40788,429
14.15611,0,0,44.04024,0,0,0,0,0,0,0,0,0,0,0,0,8.360923,33.44272,360
7.121698,0,0,39.8806,0,0,0,0,0,0,0,0,0,0,0,0,22.71368,30.28403,400
67.81858,0,0,7.233817,16.29001,0,0,0,0,8.657588,0,0,0,0,0,0,0,0,511
66.00137,0,0,7.039986,10.69869,0,0,0,0,16.25994,0,0,0,0,0,0,0,0,508
64.27901,0,0,6.856271,5.399197,0,0,0,0,23.46552,0,0,0,0,0,0,0,0,519
69.2095,0,0,7.38403,22.4354,0,0,0,0,0,0,0,0,0,0,0,0,0,530
68.53794,0,0,7.312125,22.21944,0,0,0,0,0,0,0,0,0,0,0,0,0,531
67.9078,0,0,7.244642,22.01689,0,0,0,0,0,0,0,0,0,0,0,0,0,547
67.30099,0,0,7.17965,21.82188,0,0,0,0,0,0,0,0,0,0,0,0,0,553
66.7037,0,0,7.11464,21.62679,0,0,0,0,0,0,0,0,0,0,0,0,0,550
0,0,26.60096,0,0,0,0,0,0,0,0,42.8909,0,0,0,0,30.50814,0,540
0,0,22.20525,0,0,0,0,0,0,0,0,52.32796,0,0,0,0,25.46679,0,530
0,0,19.05627,0,0,0,0,0,0,0,0,59.08844,0,0,0,0,21.85528,0,530
69.60784,2.941176,0,3.921569,19.60784,0,0,0,0,0,0,0,0,0,0,0,0,0,476
68.93204,2.912621,0,3.883495,19.41748,0,0,0,0,0,0,0,0,0,0,0,0,0,513
35.48102,30.10513,0,29.80337,0,0,0,0,0,0,0,0,0,0,0,0,0,0,745
51.93645,34.16088,0,0,0,0,13.90268,0,0,0,0,0,0,0,0,0,0,0,794
0,0,95.07392,0,4.926076,0,0,0,0,0,0,0,0,0,0,0,0,0,312
0,0,95.07392,0,4.926076,0,0,0,0,0,0,0,0,0,0,0,0,0,306
0,0,95.07392,0,4.926076,0,0,0,0,0,0,0,0,0,0,0,0,0,310
0,0,95.07392,0,4.926076,0,0,0,0,0,0,0,0,0,0,0,0,0,338
0,0,86.42282,0,13.57718,0,0,0,0,0,0,0,0,0,0,0,0,0,390
0,0,86.42282,0,13.57718,0,0,0,0,0,0,0,0,0,0,0,0,0,400
0,0,86.42282,0,13.57718,0,0,0,0,0,0,0,0,0,0,0,0,0,440
0,0,77.11599,0,22.88401,0,0,0,0,0,0,0,0,0,0,0,0,0,450
0,0,77.11599,0,22.88401,0,0,0,0,0,0,0,0,0,0,0,0,0,460
0,0,77.11599,0,22.88401,0,0,0,0,0,0,0,0,0,0,0,0,0,480
0,0,77.11599,0,22.88401,0,0,0,0,0,0,0,0,0,0,0,0,0,495
0,0,0,0,2.222076,0,0,0,11.67193,0,0,0,0,0,0,85.82932,0,0,294
0,0,0,0,2.266765,0,0,0,11.90667,0,0,0,3.825874,0,0,81.71844,0,0,314
0,0,0,0,2.313289,0,0,0,12.15104,0,0,0,7.808795,0,0,77.43882,0,0,320
0,0,0,0,2.412312,0,0,0,12.67118,0,0,0,16.28612,0,0,68.33002,0,0,316
0,0,0,0,2.701401,0,0,0,14.18968,0,0,0,41.03511,0,0,41.73744,0,0,336
0,0,0,0,2.91069,0,0,0,15.28902,0,0,0,58.95237,0,0,22.4855,0,0,504
0,0,0,0,3.15513,0,0,0,16.57299,0,0,0,79.87901,0,0,0,0,0,505
0,0,32.78804,0,0,0,0,64.2498,0,0,0,0,0,0,2.962156,0,0,0,556
0,0,31.78031,0,0,0,0,62.22985,0,0,0,0,0,0,5.989842,0,0,0,567
0,0,29.93946,0,0,0,0,58.61018,0,0,0,0,0,0,11.45035,0,0,0,580
40.28,29.91,4.76,21.09,0,0,1.69,0,0,0,0,0,0,0,0,0,0,1.92,755
43.34,23.7,2.91,22.56,0,0,5.17,0,0,0,0,0,0,0,0,0,0,1.96,738
0,0,0,0,8.534326,0,0,0,0,0,0,0,0,0,0,57.83239,0,30.86109,340
0,0,0,0,8.589274,0,0,0,0,0,0,0,0,0,0,52.38427,0,36.23642,333
0,0,0,0,0,4.304848,0,0,0,0,0,0,0,0,0,60.50662,0,32.28815,335
30.08,28.3,0,0,0,0,0,41.62,0,0,0,0,0,0,0,0,0,0,930
0,0,0,5.127399,17.00101,0,0,0,0,0,0,0,0,0,0,0,0,77.8716,563
0,0,0,11.12852,18.44951,0,0,0,0,0,0,0,0,0,0,0,0,70.42197,575
0,0,0,18.24749,20.16784,0,0,0,0,0,0,0,0,0,0,0,0,61.58467,582
0,0,0,0,30.91786,0.082648,0,0,0,0,0,0,0,0,0,0,0,68.99949,287
0,0,0,0,22.88221,3.511142,0,0,0,0,0,0,0,0,0,0,0,73.60665,246
0,0,0,0,18.87725,5.971655,0,0,0,0,0,0,0,0,0,0,0,75.15109,243
0,0,0,0,16.34112,7.802442,0,0,0,0,0,0,0,0,0,0,0,75.85644,244
0,0,0,0,13.51336,9.398179,0,0,0,0,0,0,0,0,0,0,0,77.08846,248
0,0,0,0,0.157391,16.96993,0,0,0,0,0,0,0,0,0,0,0,82.87268,324
0,0,7.67153,0,0,0,0,0,0,0,0,0,0,0,0,92.32847,0,0,331
0,0,15.81379,0,0,0,0,0,0,0,0,0,0,0,0,84.18621,0,0,353
70.73478,14.14904,0,0,0,0,0,0,0,0,0,0,0,0,0,0,0,15.11618,875
63.17304,15.31469,0,0,0,0,0,0,0,0,0,0,0,0,0,0,0,21.51227,925
6.133318,0,39.08701,0,0,0,0,54.77967,0,0,0,0,0,0,0,0,0,0,594
5.88202,0,34.07774,0,0,0,0,60.04024,0,0,0,0,0,0,0,0,0,0,582
5.650505,0,29.4628,0,0,0,0,64.8867,0,0,0,0,0,0,0,0,0,0,564
5.436524,0,25.19739,0,0,0,0,69.36609,0,0,0,0,0,0,0,0,0,0,533
5.238158,0,21.24325,0,0,0,0,73.51859,0,0,0,0,0,0,0,0,0,0,502
0,0,0,0,27.915,0,0,0,3.984497,0,0,0,0,0,0,0,0,68.1005,282
0,0,0,0,13.99785,0,0,24.36823,3.335934,0,0,0,0,0,0,0,0,58.29799,310
0,0,0,0,7.147084,0,0,33.94712,3.253604,0,0,0,0,0,0,0,0,55.65219,343
0,0,0,0,2.265999,0,0,44.9558,2.917315,0,0,0,0,0,0,0,0,49.86089,390
0,0,0,0,0,0,0,46.85451,2.769783,0,0,0,0,0,0,0,0,50.37571,443
33.05257,28.04462,7.65966,15.42418,0,0,0,0,0,0,0,0,0,0,15.81897,0,0,0,770
0,6.2,0,0,27.8,0,0,0,16,0,0,0,0,0,0,0,0,50,394
0,6.078432,0,0,27.2549,0,0,0,15.68628,0,0,0,0,0,0,0,0,49.01961,391
0,0,42.04221,0,0,0,0,0,0,0,57.95779,0,0,0,0,0,0,0,454
0,0,36.61371,0,0,0,0,0,0,0,63.38629,0,0,0,0,0,0,0,438
0,0,29.6524,0,0,0,0,0,0,0,70.3476,0,0,0,0,0,0,0,419
0,0,23.7758,0,0,0,0,0,0,0,76.2242,0,0,0,0,0,0,0,386
0,0,14.36146,0,0,0,0,0,0,0,85.63854,0,0,0,0,0,0,0,324
0,0,0,0,22.54635,0,0,0,0,0,0,0,0,0,0,0,0,77.45365,298
0,0,0,0,8.717005,0,0,0,0,0,31.3918,0,0,0,0,0,0,59.8912,335
0,0,0,0,3.91468,0,0,0,0,0,42.2928,0,0,0,0,0,0,53.79253,350
0,0,0,0,0,0,0,0,0,0,51.17889,0,0,0,0,0,0,48.82111,384
0,0,0,0,0,0,0,0,0,0,0,0,0,0,0,95.80117,0,0,327
0,0,18.18791,0,0,0,0,22.88898,0,0,49.97972,0,0,0,8.943393,0,0,0,405
58.71231,8.956115,20.8976,0,0,2.48781,0,0,0,8.458553,0,0,0,0,0,0,0,0,489
58.78836,8.967717,20.92467,0,0,2.491033,0,0,0,8.469511,0,0,0,0,0,0,0,0,497
51,30,0,5,0,0,6.2,2.5,0,0,0,0,0,0,0,0,0,5,800
51,33,0,3,0,0,6.2,0,0,0,0,1.5,0,0,0,0,0,5,820
53,26,0,1,0,0,7.5,0.7,0,0,0,0.5,0,3,0,0,0,8,815
53,26,0,2,0,0,10.7,0.5,0,0,0,0.5,0,0,0,0,0,3,798
55,25,0,5,0,0,7.2,0,0,0,0,2.5,0,0,0,0,0,5,780
55,26,0,2,0,0,4,0.7,0,0,0,5,0,0,0,0,0,4,790
54,26,0,8,0,0,3,3,0,0,0,0.7,0,0,0,0,0,2,794
53,27.7,0,5,0,0,3,2,3,0,0,3,0,0,0,0,0,3,803
53,26,1,6.5,0,0,2.5,6,0,0,0,0,0,0,0,0,0,3,790
60,25.7,0,4,0,0,5,2,0,0,0,0,0,0,0,0,0,3,800
58,27,0,5,0,0,4,0,0,0,0,0.7,0,0,2,0,0,3,810
60,26.7,0,4.5,0,0,4.5,1,0,0,0,1,0,0,0,0,0,2,805
63,25,0,3,0,0,6,1.5,0,0,0,0,0,0,0,0,0,1.2,800
57,22,0,10,0,0,7,0,0,0,0,0,0,0,4,0,0,0,759
60.5,18.5,0,10,0,0,9.5,0,0,0,0,0,0,0,0,0,0,1.5,763
60,24,0,2,0,0,7,0,0,0,0,6.7,0,0,0,0,0,0,798
55,32,0,3.2,0,0,4.5,0,0,0,0,5,0,0,0,0,0,0,821
56,25,0,4,0,0,10,0,0,0,3.2,1.5,0,0,0,0,0,0,785
55,30,0,3,0,0,5,4.7,0,0,0,2,0,0,0,0,0,0,800
58,23.5,0,4.2,0,0,8,2,3,0,0,1,0,0,0,0,0,0,785
60,25,0,5,0,0,7,0,0,0,0,2.7,0,0,0,0,0,0,799
62.5,24.5,0,5,0,0,5.5,0,0,0,0,2.2,0,0,0,0,0,0,800
55,28,0,4,0,0,5,2,0,0,0,1.2,0,0,0,0,0,0,785
58,23,0,5,0,0,6.5,3,0,0,0,2,0,0,0,0,0,0,785
60,24.5,0,4,0,0,6.7,2.5,0,0,0,0,0,0,0,0,0,0,810
62.5,24.5,0,3,0,0,6.7,2,0,0,0,1,0,0,0,0,0,0,803
62.5,23.5,0,4,0,0,6.7,1,0,0,0,2,0,0,0,0,0,0,799
62,24.5,0,3,0,0,7,2.5,0,0,0,0,0,0,1,0,0,0,810
60,25.5,0,6,0,0,6,0,0,0,0,2.2,0,0,0,0,0,0,802
60,25,0,7.2,0,0,6.2,1.3,0,0,0,0,0,0,0,0,0,0,790
59,24.5,0,7.8,0,0,5,2.4,0,0,0,1,0,0,0,0,0,0,787
61,24.5,0,6.5,0,0,5.5,1,0,0,0,1.2,0,0,0,0,0,0,795
58,25,0,3,0,0,14,0,0,0,0,0,0,0,0,0,0,0,800
57,22,0,10,0,0,7,0,0,0,0,0,0,0,4,0,0,0,759
55.45545,17.11712,0,4.704704,0,0,10.11011,7.707707,0,0,0,0,0,4.104104,0,0,0,0,800
63.319,18.70561,8.602582,3.901171,0,0,3.10093,0,0,0.50015,0,1.60048,0,0,0,0,0,0,747
63.1621,18.68879,8.594843,3.497901,0,0,3.098141,0,0,0.869478,0,1.599041,0,0,0,0,0,0,742
64.91298,16.60332,9.10182,5.5011,0,0,1.70034,0,0,0.290058,0,1.80036,0,0,0,0,0,0,745
64.75467,16.48846,9.093634,5.496152,0,0,1.598881,0,0,0.589587,0,1.798741,0,0,0,0,0,0,742
64.2514,16.31305,9.007207,5.504404,0,0,1.601281,0,0,1.170937,0,1.801441,0,0,0,0,0,0,738
63.4,18.7,8.6,4.3,0,0,3.1,0,0,0,0,1.6,0,0,0,0,0,0,755
65.2,16.6,9.1,5.6,0,0,1.7,0,0,0,0,1.8,0,0,0,0,0,0,748
59.55831,14.98951,10.59259,4.696712,0,0,0.49965,6.195663,0,0.279804,0,3.097832,0,0,0,0,0,0,729
59.32288,14.98053,10.48637,4.693897,0,0,0.499351,6.19195,0,0.559273,0,3.095975,0,0,0,0,0,0,726
58.97641,14.89404,10.39584,4.598161,0,0,0.4998,6.097561,0,1.109556,0,3.09876,0,0,0,0,0,0,722
59.41682,15.07889,10.48532,4.693429,0,0.089874,0.499301,6.191332,0,0.279609,0,3.095666,0,0,0,0,0,0,722
59.30001,15,10.5,4.700001,0.18,0.09,0.5,6.100001,0,0.28,0,3.1,0,0,0,0,0,0,717
62.60626,11.0011,10.90109,4.0004,0.040004,0.030003,4.0004,0.50005,0,0.360036,0,6.40064,0,0,0,0,0,0,657
64.80647,16.50165,9.000898,5.600559,0.040004,0.030003,1.70017,0,0,0.360036,0,1.80018,0,0,0,0,0,0,714
59.46432,14.991,10.4937,4.697181,0.039976,0.029982,0.4997,6.196282,0,0.339796,0,3.098141,0,0,0,0,0,0,696
62.70627,12.90129,10.40104,4.0004,0.040004,0.030003,4.0004,0,0,0.360036,0,5.40054,0,0,0,0,0,0,668
59.70597,17.40174,9.400939,7.40074,0.040004,0.030003,2.50025,0,0,0.360036,0,3.0003,0,0,0,0,0,0,692
60.11803,17.90537,8.0024,7.902371,0.040012,0.030009,1.0003,3.0009,0,0.350105,0,1.50045,0,0,0,0,0,0,718
71.39999,10.9,4,3,0.04,0.03,3.9,3.1,0,0.37,0,3.1,0,0,0,0,0,0,718
60.24578,17.98381,7.992807,7.992807,0.069937,0.029973,0.999101,2.997303,0,0.039964,0,1.498651,0,0,0,0,0,0,718
60.42175,18.00648,8.00288,8.00288,0.060022,0.003001,1.00036,3.00108,0,0.001,0,1.50054,0,0,0,0,0,0,718
13.93125,0,55.87706,0,0,0,30.1917,0,0,0,0,0,0,0,0,0,0,0,613
12.45915,0,49.97258,37.56827,0,0,0,0,0,0,0,0,0,0,0,0,0,0,613
11.39641,0,45.70462,0,0,0,0,0,0,0,0,42.89897,0,0,0,0,0,0,583
7.544113,0,30.25879,0,0,0,0,62.19709,0,0,0,0,0,0,0,0,0,0,560
40.80919,0,0,0,0,0,3.64996,55.54086,0,0,0,0,0,0,0,0,0,0,703
35.97029,0,0,0,0,0,3.948347,60.08136,0,0,0,0,0,0,0,0,0,0,702
45.46237,0,0,0,0,0,8.132279,46.40535,0,0,0,0,0,0,0,0,0,0,710
35.72153,0,0,0,0,0,9.584767,54.6937,0,0,0,0,0,0,0,0,0,0,697
56.57686,0,0,0,0,0,12.23794,31.1852,0,0,0,0,0,0,0,0,0,0,727
51.27203,0,0,0,0,0,13.7286,34.99937,0,0,0,0,0,0,0,0,0,0,726
50.22528,0,0,0,0,0,0,43.94318,5.831529,0,0,0,0,0,0,0,0,0,688
44.54067,0,0,0,0,0,0,48.9618,6.49753,0,0,0,0,0,0,0,0,0,677
30.18958,0,0,0,0,0,0,61.63154,8.178882,0,0,0,0,0,0,0,0,0,676
47.25446,0,0,0,0,0,0,38.95872,13.78683,0,0,0,0,0,0,0,0,0,668
41.98214,0,0,0,0,0,0,42.85293,15.16492,0,0,0,0,0,0,0,0,0,668
37.09133,0,0,0,0,0,0,46.46537,16.4433,0,0,0,0,0,0,0,0,0,655
32.54205,0,0,0,0,0,0,49.82554,17.63241,0,0,0,0,0,0,0,0,0,666
44.97764,0,0,0,0,0,0,30.70269,24.31968,0,0,0,0,0,0,0,0,0,661
39.9805,0,0,0,0,0,0,33.48256,26.53695,0,0,0,0,0,0,0,0,0,668
35.27423,0,0,0,0,0,0,36.1139,28.61187,0,0,0,0,0,0,0,0,0,666
33.548,5.692998,0,9.393226,0,0,0,51.36577,0,0,0,0,0,0,0,0,0,0,716
34.45841,5.847491,0,0,0,0,6.934385,52.75971,0,0,0,0,0,0,0,0,0,0,719
32.18346,5.461439,0,0,0,0,0,49.27651,13.07859,0,0,0,0,0,0,0,0,0,692
60,25,0,0,0,0,15,0,0,0,0,0,0,0,0,0,0,0,790
58.33,25,0,0,0,0,15,0,0,0,0,0,0,0,0,0,0,0,840
56.66,25,0,0,0,0,15,0,0,0,0,0,0,0,0,0,0,0,880
46.15442,0,0,53.84559,0,0,0,0,0,0,0,0,0,0,0,0,0,0,810
66.78127,0,0,0,30.99919,0,0,0,0,0,0,0,0,0,2.219551,0,0,0,478
68.45822,0,0,0,24.71592,0,0,0,0,0,0,0,0,0,6.825861,0,0,0,526
71.13775,0,0,0,14.67619,0,0,0,0,0,0,0,0,0,14.18606,0,0,0,604
72.55775,0,0,0,9.355714,0,0,0,0,0,0,0,0,0,18.08654,0,0,0,626
73.53632,0,0,0,5.689137,0,0,0,0,0,0,0,0,0,20.77454,0,0,0,606
74.13625,0,0,0,3.441329,0,0,0,0,0,0,0,0,0,22.42242,0,0,0,588
62.00078,0,0,0,33.66097,0,0,0,0,0,0,0,0,0,4.338245,0,0,0,493
54.30674,0,0,0,32.95247,0,0,0,0,0,0,0,0,0,12.7408,0,0,0,511
47.29152,0,0,0,32.30647,0,0,0,0,0,0,0,0,0,20.40201,0,0,0,526
38.12583,0,0,0,31.46244,0,0,0,0,0,0,0,0,0,30.41173,0,0,0,529
29.42686,0,0,0,30.66139,0,0,0,0,0,0,0,0,0,39.91174,0,0,0,532
21.78118,0,0,0,29.95734,0,0,0,0,0,0,0,0,0,48.26148,0,0,0,478
13.88497,0,0,0,29.23021,0,0,0,0,0,0,0,0,0,56.88482,0,0,0,478
65.97322,0,0,0,34.02678,0,0,0,0,0,0,0,0,0,0,0,0,0,452
66.01318,0,0,0,23.83317,0,0,0,0,0,0,0,0,10.15365,0,0,0,0,544
66.05319,0,0,0,13.62721,0,0,0,0,0,0,0,0,20.3196,0,0,0,0,761
60.57483,0,0,0,32.88681,0,0,0,0,0,0,0,0,6.538358,0,0,0,0,496
50.79506,0,0,0,30.82163,0,0,0,0,0,0,0,0,18.38331,0,0,0,0,606
0,0,0,0,0,0,0,0,0,0,78.05138,0,21.94861,0,0,0,0,0,325
0,0,0,0,0,0,0,0,0,0,0,0,100,0,0,0,0,0,514
0,0,0,0,0.594907,0,0,0,0,0,0,0,99.40509,0,0,0,0,0,446
0,0,0,0,1.194703,0,0,0,0,0,0,0,98.8053,0,0,0,0,0,435
0,0,0,0,4.899598,0,0,0,0,0,0,0,95.1004,0,0,0,0,0,477
0,0,0,0,6.176534,0,0,0,0,0,0,0,93.82346,0,0,0,0,0,501
0,0,0,0,7.475357,0,0,0,0,0,0,0,92.52464,0,0,0,0,0,518
0,0,0,0,9.465871,0,0,0,0,0,0,0,90.53413,0,0,0,0,0,534
0,0,0,0,12.90115,0,0,0,0,0,0,0,87.09885,0,0,0,0,0,530
0,0,0,0,16.4923,0,0,0,0,0,0,0,83.5077,0,0,0,0,0,497
0,0,0,0,20.25018,0,0,0,0,0,0,0,79.74982,0,0,0,0,0,463
0,0,0,0,2.215481,0,0,0,10.47356,0,0,0,3.739316,0,0,78.72861,0,0,340
0,0,0.503782,0,2.242444,0,0,0,11.18997,0,0,0,3.784824,0,0,77.37701,0,0,340
0,0,1.531286,0,2.27203,0,0,0,11.33761,0,0,0,3.83476,0,0,76.05765,0,0,340
0,0,2.556556,0,2.275958,0,0,0,10.16171,0,0,0,3.84139,0,0,76.18914,0,0,340
0,0,2.531077,0,2.300218,0,0,0,10.1714,0,0,0,3.882336,0,0,76.15511,0,0,340
0,0,4.048949,0,2.264397,0,0,0,10.013,0,0,0,3.821877,0,0,74.96915,0,0,340
0,0,0,0,2.173301,0,0,0,10.27415,0,0,0,3.668124,0,0,77.22971,1.903875,0,340
0,0,0,0,2.279199,0,0,0,13.76778,0,0,0,3.84686,0,0,75.12383,0,0,345
0,0,19.13652,0,0,0,0,0,22.37152,0,0,0,0,0,0,58.49195,0,0,405
0,0,0,0,2.219505,0,0,5.490716,10.20112,0,0,0,3.746108,0,0,74.29935,0,0,335
0,0,0,0,2.19128,0,0,8.131337,8.632625,0,0,0,3.698469,0,0,73.3545,0,0,335
0,0,0,0,2.163764,0,0,10.70564,7.10352,0,0,0,3.652027,0,0,72.43338,0,0,335
0,0,20.61366,0,0,0,0,0,32.13116,0,0,0,0,0,0,47.25518,0,0,440
0,0,22.33791,0,0,0,0,0,43.5235,0,0,0,0,0,0,34.13859,0,0,460
0,0,2.497486,0,2.223371,0,0,0,9.932942,0,0,0,6.073849,0,0,74.42876,0,0,385
0,0,2.521337,0,3.633018,0,0,0,10.0278,0,0,0,3.78847,0,0,75.13954,0,0,340
0,0,2.487213,0,2.214226,0,0,0,9.892083,0,0,0,3.737197,2.723004,0,74.12261,0,0,390
24,0,0,0,0.5,0,0,0,0,0.5,74.5,0,0,0,0,0,0,0,402
24,0,0,0,0.5,0,0,0,0,0.5,73.5,0,0,1,0,0,0,0,429
24,0,0,0,0.5,0,0,0,1,0.5,73.5,0,0,0,0,0,0,0,423
22.90837,0,0,0,0.498008,0,0,0,0,0.498008,70.81673,0,0,4.780877,0,0,0,0,431
22,0,0,0,0.5,0,0,0,0,0.5,74.5,0,0,2,0,0,0,0,425
19,0,0,0,0.5,0,0,0,0,0.5,74.5,0,0,5,0,0,0,0,415
24,0,0,0,0.5,0,0,0,0,0.5,69.5,0,0,0,5,0,0,0,457
19,0,0,0,0.5,0,0,0,0,0.5,74.5,0,0,0,5,0,0,0,436
24,0,0,0,0.5,0,0,0,0,0.5,72.5,0,0,0,2,0,0,0,433
23.97602,0,0,0,0.4995,0,0,0,0,0.4995,67.53246,0,0,0,6.993006,0,0,0,477
24,0,0,0,0.5,0,0,0,0,0.5,72.5,0,0,0,0,0,0,0,423
