Repository: liubin06/DeepGlassNet

# DeepGlassNet: Self-Supervised Learning for Multi-Component Glass Composition Screening

## 1. Introduction
We present a novel self-supervised learning framework for screening multi-component glass compositions within predefined glass transition temperature (Tg) intervals. The composition screening task is formalized as a classification problem, where we introduce an innovative data augmentation strategy based on asymptotic theory to enhance training dataset robustness and improve model resilience to noise. A specialized feature extraction backbone architecture named DeepGlassNet is designed to capture complex interactions among different glass components in multi-component systems.

File: data/train_tg.csv (part 23 of 46)
SiO2,Al2O3,B2O3,CaO,Na2O,Li2O,MgO,BaO,ZnO,K2O,PbO,SrO,GeO2,ZrO2,TiO2,TeO2,FemOn,P2O5,Tg
18.8,0,1.5,0,0,0,0,0,0,0.7,76.5,0,0,2,0,0,0,0,408
18.8,0,1.5,0,0,0,0,0,0,0.7,71.5,0,0,0,7,0,0,0,441
15,0,3,0,0,0,0,0,0,0.5,80.9,0,0,0,0,0,0,0,356
15,0,3,0,0,0,0,0,0,0.5,75.9,0,0,0,5,0,0,0,400
13,0,3,0,0,0,0,0,0,0.5,80.9,0,0,2,0,0,0,0,374
15,0,3,0,0,0,0,0,0,0.5,78.9,0,0,0,0,0,0,0,373
29.2,0,0,0,0.8,0,0,0,0,1.5,67.1,0,0,0,1.2,0,0,0,433
27.2,0,0,0,0.8,0,0,0,0,1.5,67.1,0,0,0,3.2,0,0,0,453
29.2,0,0,0,0.8,0,0,0,0,1.5,66.1,0,0,1,1.2,0,0,0,463
0,1.894317,0,1.894317,2.592223,0,0,7.676969,28.71386,0,0,0,0,0,0,0,0,54.63609,391
0,0,0,2.991027,9.970089,0,0,9.970089,31.90429,0,0,0,0,0,0,0,0,43.86839,359
0,1.1,0,2.4,0.9,0,0,5,34.7,0,0,0,0,0,0,0,0,54.8,459
0,4.985044,0,0.997009,14.95513,0,0,9.970089,21.9342,0,0,0,0,0,0,0,0,44.8654,375
0,1.801802,0,2.002002,7.007007,0,0,7.807808,28.02803,0,0,0,0,0,0,0,0,50.35035,377
0,3,0,0,7,0,0,4,31,0,0,0,0,0,0,0,0,51,384
0,1.894317,0,2.093719,6.979062,0,0,7.477567,27.91625,0,0,0,0,0,0,0,0,51.24626,394
0,0,0,0,9,0,0,4,32,0,0,0,0,0,0,0,0,54,337
0,1.791045,0,1.99005,6.965174,0,0,9.950248,26.86567,0,0,0,0,0,0,0,0,48.1592,397
0,1.894317,0,1.994018,7.278165,0,0,7.477567,27.71685,0,0,0,0,0,0,0,0,50.74775,381
0,0.997009,0,2.991027,7.976071,0,0,7.976071,25.92223,0,0,0,0,0,0,0,0,51.84446,353
0,2.3,11.5,1.9,0,0,0,8.999999,27.3,0,0,0,0,0,0,0,0,45.5,515
52.84148,15.95214,14.95514,0,12.96112,0,0,0,0,0,0,0,0,0,0,0,0,0,429
55,18,14,0,11,0,0,0,0,0,0,0,0,0,0,0,0,0,450
56,17,12,0,12,0,0,0,0,0,0,0,0,0,0,0,0,0,436
57.82652,15.95214,10.9671,0,10.9671,0,0,0,0,0,0,0,0,0,0,0,0,0,439
53,20,15,0,11.5,0,0,0,0,0,0,0,0,0,0,0,0,0,452
57.82652,19.94018,10.9671,0,8.973081,0,0,0,0,0,0,0,0,0,0,0,0,0,463
57,19,13,0,10,0,0,0,0,0,0,0,0,0,0,0,0,0,465
53,16,15,0,7,0,0,0,0,6,0,0,0,0,0,0,0,0,446
55,18,14,0,9,0,0,0,0,2,0,0,0,0,0,0,0,0,455
55.8325,16.94915,11.96411,0,7.976071,0,0,0,0,3.988036,0,0,0,0,0,0,0,0,447
57.82652,15.95214,10.9671,0,2.991027,0,0,0,0,7.976071,0,0,0,0,0,0,0,0,462
53,20,15,0,4.5,0,0,0,0,7,0,0,0,0,0,0,0,0,473
56.82951,18.94317,12.96112,0,0,0,0,0,0,9.970089,0,0,0,0,0,0,0,0,494
31.19893,35.29578,12.05016,0,21.45515,0,0,0,0,0,0,0,0,0,0,0,0,0,569
29.02319,35.17965,14.41261,0,21.38456,0,0,0,0,0,0,0,0,0,0,0,0,0,535
26.86172,35.06428,16.75957,0,21.31443,0,0,0,0,0,0,0,0,0,0,0,0,0,526
24.71439,34.94966,19.09118,0,21.24476,0,0,0,0,0,0,0,0,0,0,0,0,0,510
24.30287,41.24126,9.38665,0,25.06922,0,0,0,0,0,0,0,0,0,0,0,0,0,600
22.20626,41.10913,11.69572,0,24.9889,0,0,0,0,0,0,0,0,0,0,0,0,0,567
20.12303,40.97784,13.99004,0,24.90909,0,0,0,0,0,0,0,0,0,0,0,0,0,561
15.99625,40.71776,18.535,0,24.75099,0,0,0,0,0,0,0,0,0,0,0,0,0,520
17.86024,43.77866,13.79654,0,24.56457,0,0,0,0,0,0,0,0,0,0,0,0,0,574
15.65918,46.50305,13.60832,0,24.22944,0,0,0,0,0,0,0,0,0,0,0,0,0,583
0,0,63.29689,0,0,0,0,0,0,36.70311,0,0,0,0,0,0,0,0,450
0,0,66.63672,0,0,2.451503,0,0,0,30.91178,0,0,0,0,0,0,0,0,434
0,0,70.34863,0,0,5.176122,0,0,0,24.47526,0,0,0,0,0,0,0,0,436
0,0,74.49845,0,0,8.222187,0,0,0,17.27936,0,0,0,0,0,0,0,0,449
0,0,70.36319,0,21.4767,0,0,0,0,8.160109,0,0,0,0,0,0,0,0,456
0,0,68.45272,0,15.67018,0,0,0,0,15.8771,0,0,0,0,0,0,0,0,440
0,0,66.64325,0,10.17064,0,0,0,0,23.18611,0,0,0,0,0,0,0,0,433
0,0,64.92699,0,4.954357,0,0,0,0,30.11866,0,0,0,0,0,0,0,0,433
0,0,72.37051,0,9.203913,4.437407,0,0,0,13.98817,0,0,0,0,0,0,0,0,435
0,0,84.46336,0,0,15.53664,0,0,0,0,0,0,0,0,0,0,0,0,507
0,0,81.73521,0,6.236936,12.02785,0,0,0,0,0,0,0,0,0,0,0,0,483
0,0,79.1778,0,12.08358,8.738633,0,0,0,0,0,0,0,0,0,0,0,0,460
0,0,74.51479,0,22.74388,2.74133,0,0,0,0,0,0,0,0,0,0,0,0,460
0,0,72.38336,0,27.61664,0,0,0,0,0,0,0,0,0,0,0,0,0,483
0,0,70.35833,0,14.31681,1.725612,0,0,0,13.59924,0,0,0,0,0,0,0,0,431
18.17493,5.140387,10.52972,0,0,0,0,46.37977,4.103252,0,0,15.67194,0,0,0,0,0,0,579
17.27204,4.187163,14.29519,0,0,0,0,44.07573,3.342353,1.934136,0,14.89339,0,0,0,0,0,0,550
28.82219,3.804143,5.937159,0.59778,0,0,0.429641,39.39013,2.949852,0,0,13.25488,0,0,0,0,0,0,660
27.9057,3.683179,4.311277,0,0,0,0,42.25203,2.856052,0,0,14.33063,0,0,0,0,0,0,671
59.34446,2.12973,0,0,7.675089,0,0,0,19.18607,11.66465,0,0,0,0,0,0,0,0,562
56.38989,11.9615,0,0,3.635502,0,2.955172,0,11.93516,5.52526,0,7.597511,0,0,0,0,0,0,685
50.44065,28.081,0,0,3.29051,0,12.03633,0,0,3.125587,0,0,0,0,0,0,0,0,578
0,0,0,0,0,0,0,0,0,6.867116,0,0,0,0,0,0,0,93.13288,255
0,0,0,2.110136,0,0,0,0,0,7.088999,0,0,0,0,0,0,0,90.80087,250
0,0,0,4.361185,0,0,0,0,0,7.3257,0,0,0,0,0,0,0,88.31312,270
0,0,0,9.346527,0,0,0,0,0,7.849913,0,0,0,0,0,0,0,82.80356,260
0,0,0,15.10034,0,0,0,0,0,8.454932,0,0,0,0,0,0,0,76.44473,305
0,0,0,18.32318,0,0,0,0,0,8.793818,0,0,0,0,0,0,0,72.883,310
71.29863,2.420321,0,5.042336,16.13548,0,3.327942,0,0,1.512701,0,0,0,0,0.000202,0,0.000202,0,528
71.5843,1.985695,0,7.843496,13.30416,0,3.97139,0,0,1.092132,0,0,0,0,0.000199,0,0.000199,0,550
71.5767,1.985484,0,7.842663,13.30274,0,3.970968,0,0,1.092016,0,0,0,0,0.000596,0,0.000496,0,550
63.55488,16.18851,0,3.797304,10.49255,3.397588,1.998581,0,0,0.399716,0,0,0,0,0.0005,0,0.0005,0,517
65.37254,15.29358,0,3.298615,8.996222,2.998741,2.898783,0,0,0,0,0.899622,0,0,0.0004,0,0.001599,0,536
68.77888,4.998466,0,5.998158,14.9954,0,2.999079,0,0,0.999693,0,0.999693,0,0,0.0003,0,0.0004,0,548
70.79243,0.499947,0.499947,7.499198,14.49845,0,4.999465,0,0,0.999893,0,0,0,0,0.0003,0,0.0004,0,546
70.67124,1.599349,0,7.996747,11.99512,1.49939,4.997966,0,0,0.999593,0,0,0,0,0.0003,0,0.0004,0,512
71.60513,1.986273,0,7.845778,13.30803,0,3.972546,0,0,1.09245,0,0,0,0,0.000596,0,0.000497,0,550
71.57543,1.985449,0,7.842523,13.30251,0,3.970897,0,0,1.091997,0,0,0,0,0.000199,0,0.00268,0,550
71.56526,1.985167,0,7.841409,13.30062,0,3.970334,0,0,1.091842,0,0,0,0,0.0268,0,0.000199,0,550
1.1,0.6,35.4,3.8,0,0,0,16.8,36.3,0,0,3,0,0,0,0,0,0,490
0.8,0.6,29,38,0,0,0,0,27.1,0,0,0,0,0,0,0,0,0,487
0.8,0.8,29.5,0,0,0,0,0,26.4,0,0,38,0,0,0,0,0,0,491
0.3,0.5,26.7,0,0,0,0,38,30.2,0,0,0,0,0,0,0,0,0,492
0.6,1,28.4,10.8,0,0,0,22.3,27.8,0,0,4.9,0,0,0,0,0,0,492
1.9,4.4,36.3,4.2,0,0,0,15,33.3,0,0,2.9,0,0,0,0,0,0,506
0.3,0.9,25.9,0,0,0,0,38.4,32,0,0,0,0,0,0,0,0,0,496
0,0,12.8474,0,0,0,0,0,0,34.76501,0,0,0,0,0,0,0,52.3876,363
0,0,20.1729,0,0,0,0,0,0,31.84288,0,0,0,0,0,0,0,47.98422,420
0,0,28.21767,0,0,0,0,0,0,28.63384,0,0,0,0,0,0,0,43.14849,431
0,0,37.0931,0,0,0,0,0,0,25.09344,0,0,0,0,0,0,0,37.81346,433
0,0,72.87169,0,0,0,0,0,0,10.82143,0,0,0,0,0,0,0,16.30688,380
0,0,91.3633,0,0,8.631218,0,0,0,0,0,0,0,0,0,0,0,0,490
0,0,91.14993,0,0,8.84516,0,0,0,0,0,0,0,0,0,0,0,0,490
42.29668,35.88811,0,0,21.81521,0,0,0,0,0,0,0,0,0,0,0,0,0,730
70.84791,20.04528,0,0,8.880428,0,0,0,0,0.226384,0,0,0,0,0,0,0,0,816
70.02686,19.5001,0,0,7.064656,0,0,0,0,3.408387,0,0,0,0,0,0,0,0,824
69.07909,18.94487,0,0,4.284534,0,0,0,0,7.691513,0,0,0,0,0,0,0,0,852
68.34109,19.0801,0,0,3.400517,0,0,0,0,9.178295,0,0,0,0,0,0,0,0,871
66.41238,18.84536,0,0,0.14433,0,0,0,0,14.59794,0,0,0,0,0,0,0,0,921
65.74701,24.21655,0,2.956793,7.079646,0,0,0,0,0,0,0,0,0,0,0,0,0,807
58.23615,29.58142,0,7.746772,4.435652,0,0,0,0,0,0,0,0,0,0,0,0,0,812
50.79515,35.2396,0,12.28015,1.685097,0,0,0,0,0,0,0,0,0,0,0,0,0,848
46.33783,38.45009,0,15.09514,0.116934,0,0,0,0,0,0,0,0,0,0,0,0,0,874
63.319,18.70561,8.602582,3.901171,0,0,3.10093,0,0,0.50015,0,1.60048,0,0,0,0,0,0,747
63.2,18.7,8.6,3.8,0,0,3.1,0,0,0.48,0,1.6,0,0,0,0,0,0,747
63.1621,18.68879,8.594843,3.497901,0,0,3.098141,0,0,0.869478,0,1.599041,0,0,0,0,0,0,742
64.2514,16.31305,9.007207,5.504404,0,0,1.601281,0,0,1.170937,0,1.801441,0,0,0,0,0,0,738
59.55831,14.98951,10.59259,4.696712,0,0,0.49965,6.195663,0,0.279804,0,3.097832,0,0,0,0,0,0,729
59.32288,14.98053,10.48637,4.693897,0,0,0.499351,6.19195,0,0.559273,0,3.095975,0,0,0,0,0,0,726
58.97641,14.89404,10.39584,4.598161,0,0,0.4998,6.097561,0,1.109556,0,3.09876,0,0,0,0,0,0,722
59.52381,15.006,10.5042,4.70188,0,0,0.5002,6.202481,0,0.560224,0,3.0012,0,0,0,0,0,0,727
59.41682,15.07889,10.48532,4.693429,0,0.089874,0.499301,6.191332,0,0.279609,0,3.095666,0,0,0,0,0,0,722
59.30001,15,10.5,4.700001,0.18,0.09,0.5,6.100001,0,0.28,0,3.1,0,0,0,0,0,0,717
63.4,18.7,8.6,4.3,0,0,3.1,0,0,0,0,1.6,0,0,0,0,0,0,755
63.52542,18.70749,8.603442,3.901561,0.30012,0,3.101241,0,0,0,0,1.60064,0,0,0,0,0,0,743
50,18,10,0,0,0,10,5,2,0,0,0,0,0,0,0,0,0,670
45,23,10,0,0,0,14,0,0,1,0,5,0,0,0,0,0,0,690
45,25,10,3,1,0,15,0,0,0,0,0,0,0,0,0,0,0,710
65,15,10,0,1,0,5,3,0,0,0,0,0,0,0,0,0,0,665
55,17,15,2,0,0,7,0,0,0,0,0,0,0,0,0,0,0,660
50,22,5,5,1.5,0,8,0,0,0,5,0,0,0,0,0,0,0,665
57,20,8,0,1,0,9,0,0,1,0,0,0,0,0,0,0,0,675
63,19,6,0,0.5,0,8,0,0,0,0,0,0,0,0,0,0,0,680
52,19,13,0,0,0,7,3,0,0,0,0,0,0,5,0,0,0,670
47,24,8,3.5,0,0,12,0,5,0,0,0,0,0,0,0,0,0,690
51,22,14,0,0,0,8,3,0,0,0,0,0,0,0,0,0,0,685
62,15,12,1,0,0,7,0,2,0,0,0,0,0,0,0,0,0,665
51,24,7,10,0,0,6,0,0,0.5,0,0,0,0,0,0,0,0,700
46,17,15,4,0,0,12,0,0,0,0,0,0,5,0,0,0,0,675
63,15,15,0,0,0,5,1,0,0,0,0,0,0,0,0,0,0,660
40,6,16,0,4,5.5,0,23.5,4.5,0,0,0.1,0,0,0.3,0,0,0,484
44,3,14,0,2,6.6,0,27,2,0,0,1,0,0,0.1,0,0,0,497
41,5,16,0,3,5.5,0,26,2.5,0,0,0.3,0,0,0.5,0,0,0,499
42,4,15,0,4,6,0,24,3.5,0,0,0.7,0,0,0.5,0,0,0,490
43,3.5,15,0,3,6.5,0,25,3,0,0,0.5,0,0,0.3,0,0,0,486
46,3,12,0,1,5.6,0,29,2,0,0,1,0,0,0.1,0,0,0,520
39,7,18,3,1,5.5,0,23,2.5,0,0,0.3,0,0.4,0.1,0,0,0,518
42,1,15,1,5,6,3,22,3.5,0,0,0.7,0,0,0.5,0,0,0,474
43,3.5,15,0,3,6.5,0,25,2,0,0,1.5,0,0,0.3,0,0,0,493
13,0,8,0,0,0,0,0,0,0,73,0,0,1,0,5,0,0,380
73.39824,0,0,0,26.60176,0,0,0,0,0,0,0,0,0,0,0,0,0,475
74.12034,0,0,9.348297,16.53137,0,0,0,0,0,0,0,0,0,0,0,0,0,542
72.0938,1.721687,0,10.6202,11.7789,0,2.62886,0.020306,0,0.748501,0,0,0,0,0,0,0.317237,0,564
27.26472,0,0,0,0.460816,0,0,0,0,0.953669,71.11115,0,0,0,0,0,0.012631,0,424
0,0,0,0,0,0,0,0,4.610868,0,63.2234,0,0,0,0,0,0,32.16573,341
0,0,0,0,0,0,0,0,9.549332,0,65.46937,0,0,0,0,0,0,24.9813,378
0,0,0,0,0,0,0,0,15.62377,0,57.1281,0,0,0,0,0,0,27.24813,383
0,0,0,0,0,17.39051,0,0,0,0,0,0,0,0,0,0,0,82.60949,330
45,0,0,24.5,24.5,0,0,0,0,0,0,0,0,0,0,0,0,6,540
55,0,0,19.5,19.5,0,0,0,0,0,0,0,0,0,0,0,0,6,580
11.84323,0,0,0,3.054172,0,0,54.39998,0,0,0,0,0,0,30.70262,0,0,0,593
0,4.592947,29.79305,0,0,0,0,65.61401,0,0,0,0,0,0,0,0,0,0,520
23.19074,0,53.74262,0,0,23.06665,0,0,0,0,0,0,0,0,0,0,0,0,475
21.72224,0,50.47704,0,0,23.61313,0,0,0,0,0,0,0,0,0,0,0,0,405
0,0,0,0,0,0,0,0,6.743319,0,49.17672,0,0,0,0,0,0,44.07996,365
0,0,0,0,0,0,0,0,7.125549,0,43.18812,0,0,0,0,0,0,45.20575,368
47.0863,9.360407,0,13.28934,7.28934,0,12.2335,0,0,1.878173,0,0,0,0,4.761422,0,1.218274,2.751269,665
43,0,0,25.5,25.5,0,0,0,0,0,0,0,0,0,0,0,0,6,509
45,0,0,24.5,24.5,0,0,0,0,0,0,0,0,0,0,0,0,6,530
0,0,0,0,0,0,0,0,0,0,51.17889,0,0,0,0,0,0,48.82111,351
0,0,0,0,0,0,0,0,0,0,0,0,0,0,0,91.00668,0,8.993313,347
0,0,0,0,0,0,0,0,0,0,0,0,0,0,0,90.11129,0,8.904832,330
0,0,0,0,0,0,0,0,16.54975,0,0,0,0,0,0,83.45025,0,0,324
0,0,0,0,0,0,0,0,16.38588,0,0,0,0,0,0,82.62398,0,0,330
0,0,0,0,2.228241,0,0,0,11.70431,0,0,0,0,0,0,86.06744,0,0,299
0,0,0,0,2.206394,0,0,0,11.58956,0,0,0,0,0,0,85.22359,0,0,304
0,0,0,0,2.206266,0,0,0,11.58888,0,0,0,0,0,0,85.21866,0,0,302
0,0,0,0,2.206205,0,0,0,11.58856,0,0,0,0,0,0,85.21629,0,0,298
0,0,0,0,2.20636,0,0,0,11.58937,0,0,0,0,0,0,85.22227,0,0,303
0,0,0,0,0,0,0,10.61357,0,0,0,0,0,0,0,89.38643,0,0,325
0,0,0,0,0,0,0,10.69746,11.35695,0,0,0,0,0,0,77.94559,0,0,339
0,0,0,0,2.418822,0,0,0,0,0,0,0,0,0,0,97.58118,0,0,294
65.05554,15.77105,0,0,19.17341,0,0,0,0,0,0,0,0,0,0,0,0,0,550
42.29668,35.88811,0,0,21.81521,0,0,0,0,0,0,0,0,0,0,0,0,0,758
49.3,15.6,0,10.4,3.9,0,6.6,0,0,0.7,0,0,0,0,1.8,0,11.7,0,668
0,0,0,0,0,0,0,0,0,0,61.13,0,0,0,0,0,0,38.87,342
0.062497,0.438976,0,0.165991,0.919949,0.017999,0,0,0,0,58.06681,0.043998,0,0,0,0,2.239877,36.92797,374
0.125001,0.878009,0,0.332003,1.837018,0.036,0,0,0,0,55.02055,0.088001,0,0,0,0,4.481045,34.98035,390
0.187981,1.319868,0,0.49795,2.759724,0.053995,0,0,0,0,51.9548,0.131987,0,0,0,0,6.719327,33.0367,434
0.250035,1.756246,0,0.664093,3.680515,0.07201,0,0,0,0,48.90685,0.160022,0,0,0,0,8.961254,31.10435,442
0,0,0,0,0,0,0,0,0,0,0,0,0,0,0,100,0,0,225
0,0,100,0,0,0,0,0,0,0,0,0,0,0,0,0,0,0,246
0,0,0,0,30.39324,0,0,0,0,0,0,0,0,0,0,0,0,69.60676,280
0,10.26028,28.02329,0,0,0,0,61.71643,0,0,0,0,0,0,0,0,0,0,510
0,13.22797,27.09656,0,0,0,0,59.67547,0,0,0,0,0,0,0,0,0,0,516
0,16.38801,26.10976,0,0,0,0,57.50222,0,0,0,0,0,0,0,0,0,0,525
0,23.36519,23.93098,0,0,0,0,52.70383,0,0,0,0,0,0,0,0,0,0,544
0,27.2295,22.72426,0,0,0,0,50.04624,0,0,0,0,0,0,0,0,0,0,555
0,31.3816,21.42767,0,0,0,0,47.19073,0,0,0,0,0,0,0,0,0,0,580
0,3.682103,0,4.050219,0,0,0,0,0,0,43.52586,0,47.59917,0,0,0,0,0,554
0,0,0,4.597196,0,0,0,0,6.67226,3.86107,36.59554,0,47.16677,0,0,0,0,0,545
0,0,0,0,0,0,0,11.63128,6.17417,3.572837,33.86365,0,43.64573,0,0,0,0,0,465
58,12.25,0,5,4.25,0,2,6,0,8.5,0,2,0,2,0,0,0,0,644
58,12,0,5,4.5,0,2,6,0,8.5,0,2,0,2,0,0,0,0,628
57.43,12.12,0,5.92,4.21,0,2.97,3.96,0,8.17,0,0.99,0,2.23,2,0,0,0,643
57.42426,12.12879,0,5.919408,4.209579,0,2.969703,3.959604,1.9998,8.169184,0,0.989901,0,2.229777,0,0,0,0,655
57.42426,12.12879,0,7.919208,4.209579,0,1.979802,4.949505,0,8.169183,0,0.989901,0,2.229777,0,0,0,0,649
57.42426,12.12879,0,7.919209,4.209579,0,2.969703,3.959604,0,8.169184,0,0.989901,0,2.229777,0,0,0,0,646
58.53001,13.62,0,5.050001,5.810001,0,2.02,4.030001,0,6.140001,0,2.02,0,2.78,0,0,0,0,653
57.78,12.2,0,7.96,5.41,0,1.99,4.98,0,6.44,0,1,0,2.24,0,0,0,0,638
58.57,14.15,0,5.05,5.98,0,2.02,3.04,0,6.14,0,2.02,0,3.03,0,0,0,0,654
58.38,12.59,0,5.03,5.3,0,2.01,6.039999,0,6.119999,0,2.02,0,2.51,0,0,0,0,639
58,12,0,5,5,0,2,5,0,9,0,2,0,2,0,0,0,0,621
58,12.5,0,5,4,0,2,6,0,8,0,2,0,2.5,0,0,0,0,652
0.7,0,11.8,0,0,0,0,0,4.2,0,83.3,0,0,0,0,0,0,0,310
3,3,11,0,0,0,0,0,0,0,83,0,0,0,0,0,0,0,325
62.10419,2.042901,0,2.145046,7.252298,0,0.40858,10.2145,0,7.354443,2.553626,5.107252,0,0,0.510725,0,0,0,500
62.48735,2.224469,0,1.617796,7.482305,0,0.808898,8.291202,0,7.482305,2.628918,6.268958,0,0,0.404449,0,0,0,490
62.56357,2.543235,0,2.848423,7.324515,0,0,6.103763,0,7.731433,2.034588,8.341809,0,0,0.203459,0,0,0,470
64.59817,2.543235,0,2.136317,7.934893,0,0.406918,3.560529,0,8.138351,0.508647,9.664292,0,0,0.203459,0,0,0,500
61.53846,3.744939,0,3.744939,7.388663,0,0.910931,8.603238,0,7.388663,0,6.072874,0,0,0.303644,0,0,0,480
62.48715,2.055498,0,2.158273,7.297019,0,0.4111,10.27749,0,7.399794,2.569373,5.138746,0,0,0,0,0,0,500
50,21,0,0,0,0,5,0,24,0,0,0,0,0,0,0,0,0,720
62,17,0,0,0,0,7,0,14,0,0,0,0,0,0,0,0,0,780
20.2649,5.731492,0,12.60899,0,0,0,43.09424,18.30038,0,0,0,0,0,0,0,0,0,683
20.02301,5.739604,0.783812,12.50056,0,0,0,42.81,18.14302,0,0,0,0,0,0,0,0,0,667
13.31638,3.766252,34.28846,8.28556,0,0,0,28.31789,12.02546,0,0,0,0,0,0,0,0,0,561
0,0,47.27638,7.182567,0,0,0,45.54105,0,0,0,0,0,0,0,0,0,0,597
20.56784,5.81717,7.944044,7.678483,0,0,0,38.48983,19.50264,0,0,0,0,0,0,0,0,0,618
56.4217,6.838999,0,3.761361,0,0,0,20.56857,5.459149,0,0,6.950215,0,0,0,0,0,0,700
64.30891,0,0,8.002704,0,0,0,21.88093,5.807466,0,0,0,0,0,0,0,0,0,739
10.05152,11.37142,7.764522,9.381205,0,0,0,34.20002,27.23131,0,0,0,0,0,0,0,0,0,607
13.36664,5.670698,7.744019,12.47524,0,0,0,42.63714,18.10627,0,0,0,0,0,0,0,0,0,646
18.10765,5.121359,7.770923,13.14451,0,0,0,38.50674,0,0,0,17.34881,0,0,0,0,0,0,650
18.80766,5.319341,8.071333,13.65266,0,0,0,39.99534,14.15367,0,0,0,0,0,0,0,0,0,653
55.54911,6.526053,9.110156,3.030918,0,0,0,11.77642,14.00735,0,0,0,0,0,0,0,0,0,677
62.33321,10.4069,9.121055,2.989973,0,0,4.297955,7.007281,3.843624,0,0,0,0,0,0,0,0,0,665
23.41529,6.622511,9.043835,14.56918,0,0,0,19.91747,26.4317,0,0,0,0,0,0,0,0,0,647
19.08011,0,3.947909,0,0,0,0,0,6.461417,0,0,70.51057,0,0,0,0,0,0,559
15.40845,0,5.951302,0,0,0,0,78.64025,0,0,0,0,0,0,0,0,0,0,661
18.48116,0,7.138092,11.49912,0,0,0,62.88163,0,0,0,0,0,0,0,0,0,0,680
16.83949,0,6.504023,0,0,0,0,57.29593,0,0,0,19.36056,0,0,0,0,0,0,620
16.94849,4.793516,16.3653,10.54549,0,0,0,36.04174,15.30547,0,0,0,0,0,0,0,0,0,569
15.17465,4.291823,25.11857,9.441789,0,0,0,32.26958,13.70359,0,0,0,0,0,0,0,0,0,574
0,5.697573,23.34216,9.400775,0,0,0,34.27137,27.28812,0,0,0,0,0,0,0,0,0,556
6.787327,5.758948,15.72907,9.502042,0,0,0,34.64054,27.58207,0,0,0,0,0,0,0,0,0,593
36.26775,6.838368,23.34653,7.522028,0,0,0,20.56667,5.458646,0,0,0,0,0,0,0,0,0,623
17.80784,0,17.16757,11.10234,0,0,0,37.80858,16.11367,0,0,0,0,0,0,0,0,0,633
16.94849,4.793516,16.3653,10.54549,0,0,0,36.04174,15.30547,0,0,0,0,0,0,0,0,0,619
16.1038,9.50528,15.57672,9.998131,0,0,0,34.30502,14.51105,0,0,0,0,0,0,0,0,0,621
34.19879,7.254294,19.81322,3.989768,0,0,0,0,34.74392,0,0,0,0,0,0,0,0,0,613
33.07987,7.016946,19.16496,0,0,0,0,0,33.60716,0,0,7.131056,0,0,0,0,0,0,598
31.9857,6.784849,18.53105,0,0,0,0,10.20286,32.49555,0,0,0,0,0,0,0,0,0,608
33.96899,7.205548,19.68008,3.170367,0,0,0,0,34.51046,0,0,1.464545,0,0,0,0,0,0,610
33.2778,7.058931,19.27963,2.329392,0,0,0,4.246005,33.80825,0,0,0,0,0,0,0,0,0,611
32.41456,6.875821,18.77952,0,0,0,0,6.203794,32.93125,0,0,2.795054,0,0,0,0,0,0,604
59.9,15.6,0,9.8,0,0,0.7,13.3,0,0,0,0.2,0,0,0,0,0,0,795
60.2,15.6,0,9.8,0,0,0.9,13.28,0,0,0,0.2,0,0,0,0,0,0,782
60.83783,16.4967,0.29994,13.4973,0,0,0,7.84843,0,0,0,0,0,0.9998,0,0,0.019996,0,787
56.4887,15.89682,0.89982,7.39852,0,0,0.9998,11.4977,0,0,0,4.4991,0,2.29954,0,0,0.019996,0,778
56.18876,15.59688,0.39992,5.89882,0,0,1.4997,14.89702,0,0,0,3.9992,0,1.4997,0,0,0.019996,0,788
56.98861,12.09758,0.39992,6.59868,0,0,2.19956,17.09658,0,0,0,0,0,4.59908,0,0,0.019996,0,788
59.58808,15.19696,0.79984,8.39832,0,0,0.39992,11.29774,0,0,0,2.9994,0,1.29974,0,0,0.019996,0,777
57.28854,16.39672,0,9.59808,0,0,1.19976,12.19756,0,0,0,1.4997,0,1.79964,0,0,0.019996,0,790
58.08838,16.39672,0,10.4979,0,0,0.9998,11.59768,0,0,0,0.9998,0,1.39972,0,0,0.019996,0,792
57.58848,16.39672,0,10.4979,0,0,0.9998,11.59768,0,0,0,0.9998,0,1.39972,0.4999,0,0.019996,0,782
60.79607,16.52165,0.30003,13.52135,0,0,0,7.860785,0,0,0,0,0,1.0001,0,0,0,0,789
58.73825,15.59688,0.19996,9.798041,0,0,0.89982,13.29734,0,0,0,0.19996,0,0,1.24975,0,0.019996,0,779
58.88822,15.59688,0,9.79804,0,0,0.69986,13.29734,0,0,0,0.19996,0,0,1.4997,0,0.019996,0,781
0,0,0,0,0,0,22.12,0,0,0,0,0,0,0,0,0,0,77.88,553
0,0,0,0,0,0,25.77,0,0,0,0,0,0,0,0,0,0,74.23,541
0,0,84.46336,0,0,15.53664,0,0,0,0,0,0,0,0,0,0,0,0,507
0,0,0,0,26.54779,0,0,0,13.66325,0,0,0,0,0,0,0,0,59.78897,264
0,0,0,0,12.38011,0,0,0,12.77359,18.81537,0,0,0,0,0,0,0,56.03093,230
0,0,0,0,14.20498,6.848529,0,0,14.65645,0,0,0,0,0,0,0,0,64.29005,256
66.00001,2.5,1.7,1,7,1.2,1,5,1.5,5,0,8.000001,0,0,0,0,0,0,485
67.99999,2.5,2.5,1,8,1,1.5,4.8,0,4,0,6,0,0,0,0,0,0,489
69,2,0,1,3,0.2,0,12,0,3,0,9,0,0,0,0,0,0,485
68,2.5,1.3,2,11,1.2,2,2,2,1,0,6,0,0,0,0,0,0,475
66.5,1.5,0,0,13,0.5,0,5,1.5,4.5,0,7,0,0,0,0,0,0,490
0,0,24.37694,0,0,0,0,0,56.99566,0,0,0,0,0,0,18.6274,0,0,482
0,0,23.31292,0,0,0,0,0,49.96556,0,0,0,0,0,0,26.72152,0,0,477
0,0,32.95527,0,0,0,0,0,48.15789,0,0,0,0,0,0,18.88684,0,0,497
0,0,30.16356,0,0,0,0,0,35.26266,0,0,0,0,0,0,34.57378,0,0,469
0,0,50.84933,0,0,0,0,0,29.72267,0,0,0,0,0,0,19.42801,0,0,494
0,0,38.1913,0,0,0,0,0,26.78849,0,0,0,0,0,0,35.02021,0,0,451
1,1,13,0,0,0,0,0,0,0,85,0,0,0,0,0,0,0,313
2,0,9,0,0,0,0,1,12,0,76,0,0,0,0,0,0,0,320
27.84773,0,0,0,2.140295,1.02931,0,0,0,3.252834,65.4286,0,0,0,0,0,0,0,365
27.08597,0,0,0,1.728734,0.830957,0,0,0,2.627341,67.434,0,0,0,0,0,0,0,369
25.71069,0,0,0,0.990488,0.479912,0,0,0,1.497861,71.01975,0,0,0,0,0,0,0,382
41.90681,0,0,0,2.592137,1.249726,0,0,0,3.949419,49.99636,0,0,0,0,0,0,0,396
19.35757,0,0,0,0,0.907268,0,0,0,2.852875,76.5733,0,0,0,0,0,0,0,333
27.08337,0,0,0,0,1.249051,0,0,0,3.953201,67.42136,0,0,0,0,0,0,0,378
32.5039,0,0,0,0,1.660919,0,0,0,5.218368,60.32075,0,0,0,0,0,0,0,391
19.99889,0,0,0,0,1.361095,0,0,0,4.276364,74.05486,0,0,0,0,0,0,0,348
26.43824,0,0,0,2.533623,1.221515,0,0,0,0,65.80312,0,0,0,0,0,0,0,366
27.09166,0,0,0,2.596241,1.251705,0,0,0,0,67.42947,0,0,0,0,0,1.337872,0,376
26.734,0,0,0,2.561966,1.23518,0,0,0,0,66.53926,0,0,0,0,0,2.640419,0,380
26.38565,0,0,0,2.528583,1.219085,0,0,0,0,65.67225,0,0,0,0,0,3.909022,0,382
27.09303,0,0,0,2.596372,1.251768,0,0,0,0,67.43286,0,0,0,0,0,0,0,364
26.70202,0,0,0,2.558901,1.233702,0,0,0,0,66.45966,0,0,0,0,0,0,0,375
26.68505,0,0,0,2.557275,1.232918,0,0,0,0,66.41743,0,0,0,0,0,1.317792,0,374
26.52777,0,0,0,2.542203,1.225652,0,0,0,0,66.02598,0,0,0,0,0,0,0,375
26.51102,0,0,0,2.540598,1.224878,0,0,0,0,65.9843,0,0,0,0,0,1.309199,0,368
26.86271,0,0,0,2.574301,1.241127,0,0,0,0,66.85962,0,0,0,0,0,0,0,365
0,5.330641,0,0,3.240322,0,0,0,23.40316,0,0,0,0,0,0,0,0,68.02586,375
0,5.173288,0,0,0,0.252686,0,0,18.58282,6.372392,0,0,0,0,0,0,0,69.61881,387
0,4.568967,0,5.52832,3.888256,0,0,0,16.04734,0,0,0,0,0,0,0,0,69.96711,385
0,8.344009,0,0,1.33475,0.643512,0,0,19.98152,0,0,0,0,0,0,0,0,69.69622,416
0,6.996768,0,0,2.658191,0,0,0,20.94407,0,0,0,0,0,0,0,0,69.40097,376
0,0,0,0,9.841724,0,0,0,0,0,0,0,0,0,0,0,0,90.15828,197
0,0,7.123943,0,10.57008,0,0,0,0,0,0,0,0,0,0,0,0,82.30598,286
0,0,12.48944,0,11.11864,0,0,0,0,0,0,0,0,0,0,0,0,76.39193,397
0,0,50.59803,0,15.01486,0,0,0,0,0,0,0,0,0,0,0,0,34.38711,463
0,0,67.85053,0,16.77875,0,0,0,0,0,0,0,0,0,0,0,0,15.37072,429
0,0,81.79552,0,18.20448,0,0,0,0,0,0,0,0,0,0,0,0,0,487
54.50734,6.184487,0,14.67505,6.289309,0,2.096436,0,0.314466,2.096436,0.314466,0,0,0,0.524109,0,7.127883,5.7652,650
9.960159,0,26.89243,0,0,0,0,0,61.55378,0,0,0,0,0,0,0,0,0,543
5.976096,0,26.89243,0,0,0,3.984064,0,61.55378,0,0,0,0,0,0,0,0,0,541
10.01001,0,24.22422,0,0,0,0,0,61.86186,0,0,0,0,0,0,0,0,0,554
10,0,24.3,0,0,0,0,0,61.8,0,0,0,0,0,0,0,0,0,543
5,4,29.1,0,0,0,2.5,0,58.3,0,0,0,0,0,0,0,0,0,548
5,4,29.1,0,0,0,1.5,0,59.3,0,0,0,0,0,0,0,0,0,547
5,4,29.1,0,0,0,0.5,0,60.3,0,0,0,0,0,0,0,0,0,549
36.8,2.9,13.1,0,0,0,0,0,0,0,47.2,0,0,0,0,0,0,0,460
72.5,1.4,0,8,14,0,4.1,0,0,0,0,0,0,0,0,0,0,0,550
71.78218,1.386139,0,7.920792,13.86139,0,4.059406,0,0,0,0,0,0,0,0,0,0,0,560
71.07843,1.372549,0,7.843137,13.72549,0,4.019608,0,0,0,0,0,0,0,0,0,0,0,556
69.04762,1.333333,0,7.619047,13.33333,0,3.904762,0,0,0,0,0,0,0,0,0,0,0,585
73.40426,1.353965,0,7.736944,13.53965,0,3.965183,0,0,0,0,0,0,0,0,0,0,0,563
74.29906,1.308411,0,7.476635,13.08411,0,3.831776,0,0,0,0,0,0,0,0,0,0,0,570
70.38835,4.271845,0,7.76699,13.59223,0,3.980582,0,0,0,0,0,0,0,0,0,0,0,572
64.04594,1.236749,0,7.067138,6.183746,0,3.621908,13.42756,0,0,0,0,0,0,0,0,0,0,605
66.94367,1.292705,0,7.386888,6.463527,0,3.78578,0,0,0,0,9.510617,0,0,0,0,0,0,617
67.8,14.5,0,0,17.7,0,0,0,0,0,0,0,0,0,0,0,0,0,520
40,17,0,10,0,0,10,0,16,0,0,0,0,0,7,0,0,0,502
67.00555,1.2939,0,7.393716,6.469501,0,3.789279,14.04806,0,0,0,0,0,0,0,0,0,0,588
70.18393,1.355276,0,7.744433,6.776379,0,3.969022,0,0,0,0,9.970959,0,0,0,0,0,0,597
69.99421,1.351612,0,7.723499,13.51612,0,3.958293,0,0,0,0,0,0,0,0,0,0,0,593
50,5,10,5,5,10,0,10,0,5,0,0,0,0,0,0,0,0,454
30,5,20,11,15,4,0,0,0,15,0,0,0,0,0,0,0,0,374
30,15,10,5,5,4,6,10,0,15,0,0,0,0,0,0,0,0,382
46,15,10,5,15,4,0,0,0,5,0,0,0,0,0,0,0,0,444
30,5,10,13,15,4,8,10,0,5,0,0,0,0,0,0,0,0,374
46,5,20,15,5,4,0,0,0,5,0,0,0,0,0,0,0,0,511
30,15,20,5,5,10,0,10,0,5,0,0,0,0,0,0,0,0,422
32,5,20,5,5,10,8,0,0,15,0,0,0,0,0,0,0,0,378
30,15,10,15,5,10,0,0,0,15,0,0,0,0,0,0,0,0,385
30,5,20,15,5,4,6,10,0,5,0,0,0,0,0,0,0,0,466
49.1,12.8,11.3,5,6.8,10,0,0,0,5,0,0,0,0,0,0,0,0,435
59.08728,3.986244,8.374917,0,8.387681,0,0,0,5.996794,9.206638,0,0,0,0,4.083812,0,0,0,548
55.79417,5.427577,8.750288,0,6.873431,0,0,0,7.100485,10.58557,0,0,0,0,4.606428,0,0,0,532
49.56208,9.955939,11.87116,0,7.948751,0,0,0,4.981833,7.96219,0,0,0,0,6.868401,0,0,0,509
50.62534,11.93191,7.943544,0,9.882233,0,0,0,9.881671,3.858113,0,0,0,0,5.024403,0,0,0,532
0,0,0,0,0,0,0,0,0,3.012665,0,0,0,0,0,91.87991,5.107427,0,321
0,0,0,0,0,0,0,0,0,16.43877,0,0,0,0,0,77.98743,5.573791,0,238
0,0,0,0,0,0,1.311661,0,0,0,0,0,0,0,0,93.49133,5.197003,0,341
0,0,0,0,0,0,7.763993,0,0,0,0,0,0,0,0,86.08358,6.152425,0,412
0,0,0,0,0,0,0,9,0,0,0,0,0,0,0,91,0,0,326
0,0,0,0,0,0,0,12,0,0,0,0,0,0,0,88,0,0,318
0,0,0,0,0,0,0,18,0,0,0,0,0,0,0,82,0,0,307
0,0,0,0,0,0,0,20,0,0,0,0,0,0,0,80,0,0,303
0,0,0,0,0,0,0,22,0,0,0,0,0,0,0,78,0,0,306
14.06861,0,0,0,0,0,0,0,0,0,0,48.52451,0,0,37.40689,0,0,0,780
0,0,6.666397,0,0,0,0,0,38.96671,0,0,0,0,0,0,0,0,54.36689,478
0,0,6.429853,0,0,0,0,0,15.03362,26.09874,0,0,0,0,0,0,0,52.43779,326
0,0,6.354692,0,0,0,0,0,7.428944,34.39154,0,0,0,0,0,0,0,51.82482,301
0,0,14.13856,0,0,0,0,0,33.05732,9.564721,0,0,0,0,0,0,0,43.2394,486
0,0,13.95706,0,0,0,0,0,24.47472,18.88388,0,0,0,0,0,0,0,42.68434,487
0,0,13.78017,0,0,0,0,0,16.10968,27.96681,0,0,0,0,0,0,0,42.14334,425
28.98204,5.232093,4.287031,0,0,0,0,51.92792,0,0,0,9.570918,0,0,0,0,0,0,679
23.23426,9.098738,4.141806,0,0,0,0,50.16885,0,0,0,13.35635,0,0,0,0,0,0,644
0,0,0,0,2.088865,0,0,0,11.55275,0,0,0,0,0,0,84.95293,0,0,312
0,0,0,0,2.16624,0,0,0,11.37864,0,0,0,0,0,0,83.67261,0,0,312
0,0,32.07258,0,0,0,0,64.98354,0,0,0,0,0,0,2.94388,0,0,0,560
0,0,51.7153,3.204264,0,0,0,17.52215,9.301185,0,0,0,0,0,18.25711,0,0,0,580
0,0,48.99286,0,0,0,0,24.8996,8.811543,0,0,0,0,0,17.296,0,0,0,589
0,0,56.34761,3.491281,0,0,0,0,20.26865,0,0,0,0,0,19.89246,0,0,0,587
63.95607,8.348582,22.80198,0,0,4.893373,0,0,0,0,0,0,0,0,0,0,0,0,536
60.76223,7.931671,21.6633,0,9.642806,0,0,0,0,0,0,0,0,0,0,0,0,0,557
55.2197,40.15981,0,0,0,0,0,0,0,0,0,0,0,0,0,0,0,0,865
0,0,71.68712,0,10.9404,3.516404,0,0,0,13.85608,0,0,0,0,0,0,0,0,429
0,0,74.50117,0,3.789954,7.308878,0,0,0,14.39999,0,0,0,0,0,0,0,0,439
97.9804,0,0,0,1.9996,0,0,0,0,0,0,0,0,0,0,0,0,0,506
83.56657,0,0,0,16.39344,0,0,0,0,0,0,0,0,0,0,0,0,0,497
79.26037,0,0,0,20.68966,0,0,0,0,0,0,0,0,0,0,0,0,0,497
73.67789,0,0,0,26.29211,0,0,0,0,0,0,0,0,0,0,0,0,0,490
68.85868,0,0,0,31.08135,0,0,0,0,0,0,0,0,0,0,0,0,0,481
63.94245,0,0,0,35.96763,0,0,0,0,0,0,0,0,0,0,0,0,0,464
58.94106,0,0,0,40.95904,0,0,0,0,0,0,0,0,0,0,0,0,0,447
54.11882,0,0,0,45.7314,0,0,0,0,0,0,0,0,0,0,0,0,0,437
0,2,3,0,6,4,0,0,25,6,0,0,0,0,0,0,0,54,322
44.04989,0,37.04865,0,0,18.90146,0,0,0,0,0,0,0,0,0,0,0,0,595
44.97464,0,27.03429,8.692803,0,19.29827,0,0,0,0,0,0,0,0,0,0,0,0,510
45.45173,0,21.86776,13.17752,0,19.50298,0,0,0,0,0,0,0,0,0,0,0,0,500
45.93906,0,16.59045,17.75841,0,19.71209,0,0,0,0,0,0,0,0,0,0,0,0,480
44.82928,0,16.18966,17.32942,0,12.31028,9.341353,0,0,0,0,0,0,0,0,0,0,0,535
61.78,23.34,0,0,0,10.3,4.58,0,0,0,0,0,0,0,0,0,0,0,527
58.68,18.7,0,0,0,12.84,9.78,0,0,0,0,0,0,0,0,0,0,0,511
55.73885,17.76645,0,0,0,12.19756,9.298141,0,0,0,0,0,0,0,4.999001,0,0,0,522
52.81,16.83,0,0,0,11.56,8.8,0,0,0,0,0,0,0,10,0,0,0,538
58.38416,18.60814,0,0,0,12.77872,9.729027,0,0,0,0,0,0,0.49995,0,0,0,0,510
57.8,18.42,0,0,0,12.65,9.63,0,0,0,0,0,0,1.5,0,0,0,0,519
56.92,18.14,0,0,0,12.45,9.49,0,0,0,0,0,0,3,0,0,0,0,526
52.36523,12.71127,0,0,0,14.9615,14.9615,0,0,0,0,0,0,0,5.0005,0,0,0,512
54.84548,13.31133,0,0,0,15.67157,15.67157,0,0,0,0,0,0,0.50005,0,0,0,0,449
54.29543,13.18132,0,0,0,15.51155,15.51155,0,0,0,0,0,0,1.50015,0,0,0,0,508
53.46465,12.9787,0,0,0,15.27847,15.27847,0,0,0,0,0,0,2.9997,0,0,0,0,510
69.27211,10.68325,0,3.374941,0,9.392697,7.276996,0,0,0,0,0,0,0,0,0,0,0,585
63.8443,19.69234,0,6.220997,0,5.771156,4.471205,0,0,0,0,0,0,0,0,0,0,0,630
62.54507,23.31346,0,3.0472,0,4.523948,6.570324,0,0,0,0,0,0,0,0,0,0,0,705
60.77433,22.65343,0,11.84372,0,4.728529,0,0,0,0,0,0,0,0,0,0,0,0,700
55.50225,0,0,23.34833,0,0.69965,16.74163,0,0,0,0,0,0,0,0,0,3.708146,0,720
55.57,0,0,20.72,0,1.39,14.89,0,0,0,0,0,0,0,0,0,7.43,0,680
55.68443,0,0,12.94871,0,3.479652,9.30907,0,0,0,0,0,0,0,0,0,18.57814,0,645
55.82,0,0,5.18,0,5.56,3.72,0,0,0,0,0,0,0,0,0,29.72,0,560
0,0,35,0,30,0,0,0,0,0,35,0,0,0,0,0,0,0,358
0,0,34,0,30,0,0,0,0,0,35,0,0,0,0,0,0,0,352
55.48529,0,0,25.68504,0,0,18.82967,0,0,0,0,0,0,0,0,0,0,0,720
52.62105,9.17367,0,23.80952,0,0,14.39576,0,0,0,0,0,0,0,0,0,0,0,720
50.75207,15.60912,0,22.78115,0,0,10.85765,0,0,0,0,0,0,0,0,0,0,0,734
47.82001,24.36396,0,21.2611,0,0,6.554924,0,0,0,0,0,0,0,0,0,0,0,748
45.32541,29.56881,0,21.3782,0,0,3.727584,0,0,0,0,0,0,0,0,0,0,0,780
43.43292,36.6553,0,19.91177,0,0,0,0,0,0,0,0,0,0,0,0,0,0,842
53.96,4.57,0,25.18,0,0,16.29,0,0,0,0,0,0,0,0,0,0,0,723
51.13,13.01,0,23.86,0,0,12,0,0,0,0,0,0,0,0,0,0,0,727
49.82,16.9,0,23.25,0,0,10.03,0,0,0,0,0,0,0,0,0,0,0,736
49.19492,18.78188,0,22.9523,0,0,9.070907,0,0,0,0,0,0,0,0,0,0,0,738
48.11,22.01,0,22.45,0,0,7.43,0,0,0,0,0,0,0,0,0,0,0,747
0,12.7068,1.859214,0,1.655153,0.797985,4.664108,0,0,5.031025,0,0,0,0,0,0,0,73.28572,512
0,12.59286,1.842543,0,1.640312,0.79083,4.266726,0,0,4.985913,0,0,0,0,0,0,0,73.88081,515
0,10.81456,1.846073,0,1.643454,0.792345,4.631142,0,0,4.995465,0,0,0,0,0,0,0,75.27696,509
0,13.54011,1.849065,0,1.646118,0.793629,4.281829,0,0,5.003561,0,0,0,0,0,0,0,72.88567,514
0,12.46959,1.824506,0,1.624254,0.522059,4.224958,0,0,4.937105,0,0,0,0,0,0,0,74.39753,525
0,12.67906,1.23677,0,1.65154,0.796243,4.653927,0,0,5.856716,0,0,0,0,0,0,0,73.12575,508
0,13.51072,1.230034,0,1.642545,0.791906,4.272533,0,0,5.824816,0,0,0,0,0,0,0,72.72744,512
0,11.27229,1.282805,0,1.142009,0.550588,8.169034,0,0,1.735633,0,0,0,0,0,0,0,75.84764,523
0,8.714367,2.975129,0,0,0,3.444712,0,0,12.07603,0,0,0,0,0,0,0,72.78976,511
0,9.828517,6.71101,0,0,4.320607,3.885126,0,0,0,0,0,0,0,0,0,0,75.25475,470
0,9.392085,6.41301,0,2.854571,1.376251,3.712608,0,0,4.338395,0,0,0,0,0,0,0,71.91309,485
0,9.337333,1.912687,0,0,1.368228,5.536448,0,0,10.35145,0,0,0,0,0,0,0,71.49386,481
0,9.058463,6.185209,0,0,1.327364,3.58073,0,0,4.184288,0,0,0,0,0,0,0,75.66394,516
0,13.02832,2.965288,0,0,0,3.433319,0,0,8.024059,0,0,0,0,0,0,0,72.54901,580
0,9.100037,6.213597,0,0,1.347492,7.194328,0,0,0,0,0,0,0,0,0,0,76.14455,524
0,7.251248,1.856709,0,0,0,6.807591,0,0,8.373748,0,0,0,0,0,0,0,75.71069,534
0,13.38619,0,0,0,0,1.653576,0,0,13.91254,0,0,0,0,0,0,0,71.0477,522
0,13.46518,0,0,0,0,1.612929,0,0,11.3088,0,0,0,0,0,0,0,71.0054,545
0,13.5959,0.618894,0,1.6529,0.796899,4.29947,0,0,8.373629,0,0,0,0,0,0,0,70.66232,502
0,10.88178,1.238365,0,1.102446,0.531513,4.659927,0,0,10.89078,0,0,0,0,0,0,0,70.69519,494
0,10.83343,1.849294,0,0,0,3.568634,0,0,8.340306,0,0,0,0,0,0,0,75.40833,547
63.47372,7.693789,21.01359,0,0,0,0,0,0,0,0,7.818906,0,0,0,0,0,0,620
64.19882,6.225344,23.64467,0,0,0,0,0,0,0,0,5.93117,0,0,0,0,0,0,615
65.14217,7.757499,21.18759,0,0,0,0,0,0,0,0,5.912739,0,0,0,0,0,0,615
60.6801,7.920951,27.04252,4.356421,0,0,0,0,0,0,0,0,0,0,0,0,0,0,615
60.25479,11.36118,20.68674,0,0,0,0,0,0,0,0,7.69729,0,0,0,0,0,0,630
57.7061,15.06547,15.43028,4.142908,0,0,0,0,0,0,0,7.655233,0,0,0,0,0,0,690
66.83849,7.822273,21.36451,0,0,0,0,0,0,0,0,3.97474,0,0,0,0,0,0,635
9,0,39,9,0,3,0,0,34,6,0,0,0,0,0,0,0,0,475
9,2,42,0,0,2,0,0,37,8,0,0,0,0,0,0,0,0,460
61.9959,15.00386,0,23.00024,0,0,0,0,0,0,0,0,0,0,0,0,0,0,794
64.9973,16.87785,0,18.12485,0,0,0,0,0,0,0,0,0,0,0,0,0,0,813
66.49841,17.81274,0,15.68885,0,0,0,0,0,0,0,0,0,0,0,0,0,0,837
67.99483,18.7509,0,13.25428,0,0,0,0,0,0,0,0,0,0,0,0,0,0,859
66.50014,20.24645,0,13.25341,0,0,0,0,0,0,0,0,0,0,0,0,0,0,861
64.99828,21.75087,0,13.25086,0,0,0,0,0,0,0,0,0,0,0,0,0,0,859
59.0007,27.75101,0,13.24829,0,0,0,0,0,0,0,0,0,0,0,0,0,0,858
57.50093,29.25058,0,13.24848,0,0,0,0,0,0,0,0,0,0,0,0,0,0,868
55.99636,30.75061,0,13.25302,0,0,0,0,0,0,0,0,0,0,0,0,0,0,867
59.27944,27.88211,0,11.63127,0,0,1.20718,0,0,0,0,0,0,0,0,0,0,0,856
59.56448,28.01192,0,9.997997,0,0,2.425601,0,0,0,0,0,0,0,0,0,0,0,835
58.9984,27.75125,0,11.93276,0,0,1.317588,0,0,0,0,0,0,0,0,0,0,0,850
58.16899,27.36112,0,10.10679,0,0,1.299065,0,0,0,0,3.064029,0,0,0,0,0,0,848
58.99886,25.31081,0,15.69033,0,0,0,0,0,0,0,0,0,0,0,0,0,0,850
59.00014,25.3106,0,12.68757,0,0,0,0,0,0,0,3.001693,0,0,0,0,0,0,856
59.00174,25.31038,0,9.69265,0,0,0,0,0,0,0,5.995234,0,0,0,0,0,0,865
57.33843,26.96916,0,11.25042,0,0,0,4.441996,0,0,0,0,0,0,0,0,0,0,875
55.77099,26.22793,0,9.361256,0,0,0,8.639822,0,0,0,0,0,0,0,0,0,0,873
54.28365,25.52846,0,7.573779,0,0,0,12.61411,0,0,0,0,0,0,0,0,0,0,874
53.25459,24.27659,0,9.7562,0,0,0,12.71263,0,0,0,0,0,0,0,0,0,0,857
52.68276,24.01507,0,9.653466,0,0,0,12.64909,0,0,0,0,0,0.999618,0,0,0,0,859
52.14772,23.77782,0,9.552792,0,0,0,12.51369,0,0,0,0,0,2.007983,0,0,0,0,860
51.6242,23.52814,0,9.460396,0,0,0,12.37914,0,0,0,0,0,3.008125,0,0,0,0,863
58.98801,27.7536,0,7.252751,0,0,3.001828,0,0,0,0,3.003802,0,0,0,0,0,0,835
63.49526,20.81473,0,15.69001,0,0,0,0,0,0,0,0,0,0,0,0,0,0,838
65.00044,19.3091,0,15.69045,0,0,0,0,0,0,0,0,0,0,0,0,0,0,836
63.69865,16.54091,0,17.76718,0,0,0,0,0,0,0,0,0,1.99326,0,0,0,0,828
62.39115,16.20406,0,17.4009,0,0,0,0,0,0,0,0,0,4.003891,0,0,0,0,830
61.10545,15.86204,0,17.03729,0,0,0,0,0,0,0,0,0,5.99522,0,0,0,0,840
58.99579,27.74838,0,9.253205,0,0,0,0,0,0,0,4.002625,0,0,0,0,0,0,868
58.99607,27.7515,0,10.60116,0,0,2.651267,0,0,0,0,0,0,0,0,0,0,0,838
57.77448,29.38519,0,11.6416,0,0,1.198731,0,0,0,0,0,0,0,0,0,0,0,851
58.04679,29.52369,0,10.02076,0,0,2.408762,0,0,0,0,0,0,0,0,0,0,0,840
58.31301,29.66368,0,8.393033,0,0,3.630276,0,0,0,0,0,0,0,0,0,0,0,833
56.25331,30.89659,0,11.65973,0,0,1.190365,0,0,0,0,0,0,0,0,0,0,0,859
56.5166,31.0412,0,10.05033,0,0,2.391874,0,0,0,0,0,0,0,0,0,0,0,844
58.58437,27.551,0,12.33127,0,0,0,0,0,0,0,1.533353,0,0,0,0,0,0,865
58.17989,27.36078,0,11.41379,0,0,0,0,0,0,0,3.045534,0,0,0,0,0,0,870
57.37813,26.98373,0,9.631016,0,0,0,0,0,0,0,6.007128,0,0,0,0,0,0,860
57.64505,27.10926,0,8.042769,0,0,1.16785,0,0,0,0,6.035074,0,0,0,0,0,0,848
56.85085,26.73982,0,6.322369,0,0,1.157723,0,0,0,0,8.929243,0,0,0,0,0,0,860
59.27944,27.88211,0,11.63127,0,0,1.20718,0,0,0,0,0,0,0,0,0,0,0,856
55.98463,24.01769,0,8.862524,0,0,0,0,0,0,0,11.13516,0,0,0,0,0,0,849
59.28204,25.42684,0,8.091052,0,0,1.177251,0,0,0,0,6.02282,0,0,0,0,0,0,847
52.11181,22.35623,0,7.127582,0,0,0,18.40437,0,0,0,0,0,0,0,0,0,0,855
54.22161,23.26135,0,9.750718,0,0,0,12.76632,0,0,0,0,0,0,0,0,0,0,858
52.22223,25.26184,0,9.747927,0,0,0,12.76802,0,0,0,0,0,0,0,0,0,0,856
52.77826,27.02851,0,7.570025,0,0,0,12.62322,0,0,0,0,0,0,0,0,0,0,865
51.28012,28.53414,0,7.574039,0,0,0,12.61171,0,0,0,0,0,0,0,0,0,0,870
49.77602,30.03748,0,7.568638,0,0,0,12.61786,0,0,0,0,0,0,0,0,0,0,874
52.77826,27.02851,0,7.570025,0,0,0,12.62322,0,0,0,0,0,0,0,0,0,0,865
51.19402,26.22142,0,7.342649,0,0,0,12.24361,0,0,0,0,0,2.998303,0,0,0,0,865
53.22076,24.26117,0,9.750002,0,0,0,12.76807,0,0,0,0,0,0,0,0,0,0,857
72,5,8.9,0.5,8,0,0.2,3.4,0,1.8,0,0,0,0,0,0,0,0,545
71.8,5,8.8,0.3,7.6,0.3,0,2.5,0,2.2,0,0,0,1.5,0,0,0,0,556
73.5,4.7,5.2,3.4,8.8,0,0,2.3,0,2.1,0,0,0,0,0,0,0,0,553
69.6,4.3,8.5,2.3,9.9,0,0.1,2.2,0,3.1,0,0,0,0,0,0,0,0,552
73,0,10.8,0,1.7,0.3,0,0,0,8.8,0,0,0,5.4,0,0,0,0,560
69.56957,0,9.509511,0,2.002002,0.4004,0,0,0,9.509511,0,0,0,9.009009,0,0,0,0,560
73.5,0,17,0.9,0.1,0.15,0,0.65,0,6.2,0,0,0,1,0.5,0,0,0,535
68.6,0,17.5,0,0.9,0.7,0,0,0.8,8.7,0,0,0,2.8,0,0,0,0,505
72.7,6.1,10,1.1,7.2,0,0,1.6,0,1.3,0,0,0,0,0,0,0,0,565
69,3,18.5,0,1,0.5,0,0,0.5,7.5,0,0,0,0,0,0,0,0,490
76.5,0,13.7,0,0.3,0.2,0,0,0,4.8,0,0,0,4.5,0,0,0,0,525
63.66366,0,17.51752,0,0.900901,0.700701,0,0,0.800801,8.708708,0,0,0,2.802803,4.904904,0,0,0,503
63.16316,0,17.51752,0,0.900901,0.700701,0,0,0.800801,8.708709,0,0,0,2.802803,5.405406,0,0,0,506
65.06506,0,16.51652,0,1.601602,0.700701,0,0,1.501501,7.707707,0,0,0,2.002002,4.904905,0,0,0,501
65.63126,0,16.53307,0,1.002004,0.701403,0,0,2.004008,7.715431,0,0,0,1.503006,4.90982,0,0,0,497
65.56557,0,16.51652,0,1.601602,0.700701,0,0,2.002002,7.607608,0,0,0,1.001001,5.005006,0,0,0,500
64.42022,0,16.35283,0,0.99108,0.693756,0,0,1.982161,7.631319,0,0,0,1.486621,6.442022,0,0,0,497
81.3253,2.51004,12.04819,0,3.514056,0,0,0,0,0.60241,0,0,0,0,0,0,0,0,525
0,1.485579,1.014368,1.634099,0,0.870746,2.352119,44.7277,2.371692,0,0,0,0,0,0,0,0,45.5437,483
0,0,1.014875,3.265338,0,0.871181,2.34689,44.6526,2.372877,0,0,0,0,0,0,0,0,45.47623,471
0,0,2.038341,1.641835,0,0.874868,2.363255,44.93946,2.38292,0,0,0,0,0,0,0,0,45.75932,452
0,1.542333,2.100669,1.692039,0,1.805631,1.216115,46.31268,2.455784,0,0,0,0,0,0,0,0,42.87474,479
0,1.510201,1.031181,1.661183,0,1.330159,2.391104,45.46903,2.411,0,0,0,0,0,0,0,0,44.19613,482
0,1.544879,1.054859,2.037365,0,1.808572,2.439425,44.57687,2.466362,0,0,0,0,0,0,0,0,42.97909,485
0,1.544015,1.054269,1.70287,0,1.814783,2.447801,44.66787,1.480295,0,0,0,0,0,0,0,0,43.08073,486
0,1.516796,1.035684,1.663976,0,1.773332,1.195946,43.69109,4.83011,0,0,0,0,0,0,0,0,42.13026,473
0,1.548577,1.27111,1.703395,0,1.63429,2.448555,44.70369,2.472266,0,0,0,0,0,0,0,0,43.10528,484
0,2.866827,0,0,0,0.420085,1.133232,37.95993,1.830729,0,0,5.826896,0,0,0,0,0,47.92384,496
0,1.461975,0.998251,1.608134,0,1.113513,1.155811,43.92116,6.99561,0,0,0,0,0,0,0,0,40.66076,494
0,0,0,0,0,0,0,17.39299,0,10.68538,0,0,0,0,0,0,0,71.92163,384
0,3.122097,0,0,0,0,0,17.60594,0,10.8162,0,0,0,0,0,0,0,68.45577,432
0,6.321588,0,0,0,0,0,17.82416,0,10.95026,0,0,0,0,0,0,0,64.90399,467
0,9.601388,0,0,0,0,0,18.04786,0,11.08769,0,0,0,0,0,0,0,61.26306,487
0,0,0,0,0,0,0,27.01691,0,16.59783,0,0,0,0,0,0,0,56.38527,373
0,3.155478,0,0,0,0,0,22.30203,0,13.70124,0,0,0,0,0,0,0,60.84124,422
0,9.493025,0,0,0,0,0,13.08572,0,8.039206,0,0,0,0,0,0,0,69.38205,528
0,6.286154,0,0,0,0,0,15.36102,0,9.437033,0,0,0,0,0,0,0,68.91579,492
0,6.357424,0,0,0,0,0,20.31523,0,12.48065,0,0,0,0,0,0,0,60.8467,480
0,6.393668,0,0,0,0,0,22.8347,0,14.02849,0,0,0,0,0,0,0,56.74315,443
0,11.07473,0,0,0,0,5.472181,0,0,12.78911,0,0,0,0,0,0,0,70.66396,523
0,12.13431,0,0,0,4.445195,5.995733,0,0,0,0,0,0,0,0,0,0,77.42476,469
0,7.277802,0,0,0,0,5.394095,0,0,12.60662,0,0,0,0,0,0,0,74.72148,529
0,7.963236,0,0,0,4.375789,5.902119,0,0,0,0,0,0,0,0,0,0,81.75886,478
0,3.514558,0,7.248607,0,0,0,0,0,12.17585,0,0,0,0,0,0,0,77.06098,452
0,3.587706,0,0,0,0,5.318206,0,0,12.42926,0,0,0,0,0,0,0,78.66483,502
3.873812,3.286873,0,0,0,0,0,18.53514,0,11.38705,0,0,0,0,0,0,0,62.91712,452
8.069505,0,0,0,0,0,0,19.30519,0,11.86013,0,0,0,0,0,0,0,60.76516,419
1.887107,3.202366,0,0,0,0,0,18.05859,0,11.09429,0,0,0,0,0,0,0,65.75764,448
2.904473,6.571741,0,0,0,0,0,18.52948,0,11.38358,0,0,0,0,0,0,0,60.61073,482
6.048284,6.842507,0,0,0,0,0,19.29292,0,11.8526,0,0,0,0,0,0,0,55.96368,483
0,3.192804,2.180079,0,0,0,0,18.00467,0,11.06116,0,0,0,0,0,0,0,65.56129,449
0,6.541585,3.349995,0,0,0,0,18.44446,0,11.33134,0,0,0,0,0,0,0,60.33261,488
0,3.457768,0,4.754319,0,0,0,0,0,15.97213,0,0,0,0,0,0,0,75.81578,416
0,3.435446,0,6.140716,0,0,0,0,0,10.31487,0,0,0,0,0,0,0,80.10897,448
0,1.745253,0,7.198999,0,0,0,0,0,12.09252,0,0,0,0,0,0,0,78.96323,415
0,7.018291,0,0,0,0,0,16.4305,0,12.59917,0,0,0,0,0,0,0,63.95204,452
0,3.460881,0,6.66204,0,0,0,0,0,11.19056,0,0,0,0,0,0,0,78.29307,456
0,3.526972,0,0,0,0,4.879633,0,0,11.40426,0,0,0,0,0,0,0,79.78819,463
0,3.493614,0,3.362525,0,0,2.416741,0,0,11.2964,0,0,0,0,0,0,0,79.03355,460
0,3.439398,0,2.364531,0,0,1.699454,0,0,14.29855,0,0,0,0,0,0,0,77.80706,425
69.1,21.7,0,0,0,4.3,0.9,0,0,0,0,0,0,3,0,0,0,0,713
68.4,21.5,0,0,0,4.2,0.9,0,0,0,0,0,0,3,1,0,0,0,698
68.8,21.2,0,0,0,4.5,0,0,0,1,0,0,0,3,0.5,0,0,0,707
68,21,0,0,1,4.2,0,0,0,1,0,0,0,2.3,1.6,0,0,0,689
68.5,21.2,0,0,0,4.4,0,0,0,1,0,0,0,2.3,1.6,0,0,0,714
67.7,21.2,0,0,0,2.5,0.9,0,3,0,0,0,0,2,1.7,0,0,0,697
74.3,15.2,0,0,0,2.2,3.1,0,0,0,0,0,0,2.4,1.8,0,0,0,734
0,0,42.12332,0,0,0,0,0,0,0,57.87667,0,0,0,0,0,0,0,467
0,0,23.7758,0,0,0,0,0,0,0,76.2242,0,0,0,0,0,0,0,418
0,0,17.21486,0,0,0,0,0,0,0,82.78514,0,0,0,0,0,0,0,386
0,0,11.6657,0,0,0,0,0,0,0,87.26604,0,0,0,0,0,0,0,312
0,0,17.0137,0,0,0,0,0,0,0,81.8178,0,0,0,0,0,0,0,356
0,0,23.46922,0,0,0,0,0,0,0,75.2413,0,0,0,0,0,0,0,408
0,0,41.43829,0,0,0,0,0,0,0,56.93545,0,0,0,0,0,0,0,486
0,0,0,0,0,0,0,0,41.28578,0,0,0,0,0,0,43.73455,0,14.97967,432
0,0,0,0,0,0,0,0,31.84903,0,0,0,0,0,0,54.38234,0,13.76863,392
0,0,0,0,0,0,0,0,17.75097,0,0,0,0,0,0,64.96769,0,17.28134,371
0,0,0,0,0,0,0,0,18.98102,0,0,0,0,0,0,59.09347,0,21.92551,378
0,0,0,0,0,0,0,0,20.66122,0,0,0,0,0,0,54.87966,0,24.45912,377
0,0,0,0,0,0,0,0,25.35178,0,0,0,0,0,0,48.05167,0,26.59656,382
0,0,0,0,0,0,0,0,29.38819,0,0,0,0,0,0,41.40786,0,29.20394,391
0,0,0,0,6.347939,0,0,0,0,0,0,0,0,0,0,92.62878,0,0,268
0,3.531652,0,0,6.096842,0,0,0,0,0,0,0,0,0,0,89.33332,0,0,292
0,7.172543,0,0,5.885938,0,0,0,0,0,0,0,0,0,0,85.88728,0,0,320
0,0,0,0,6.091257,0,0,0,0,0,0,0,3.620034,0,0,89.25148,0,0,276
0,0,0,0,5.874997,0,0,0,0,0,0,0,7.345104,0,0,85.72762,0,0,289
0,0,0,0,5.604312,0,0,0,0,0,0,0,11.17208,0,0,82.15659,0,0,302
0,0,0,0,0,0,0,0,11.30747,0,0,0,0,0,0,88.69254,0,0,314
0,0,0,0,0,0,0,0,25.37174,0,0,0,0,0,0,74.62826,0,0,341
0,0,0,0,0,0,0,0,33.77319,0,0,0,0,0,0,66.22681,0,0,339
0,0,0,0,0,0,0,0,43.34097,0,0,0,0,0,0,56.65903,0,0,226
0,0,0,0,0,0,0,0,0,0,13.44908,0,0,0,0,86.55092,0,0,356
0,0,0,0,0,0,0,0,0,0,37.47493,0,0,0,0,62.52507,0,0,285
0,0,0,0,0,0,0,0,0,0,48.24915,0,0,0,0,51.75085,0,0,256
