Repository: liubin06/DeepGlassNet

# DeepGlassNet: Self-Supervised Learning for Multi-Component Glass Composition Screening

## 1. Introduction
We present a novel self-supervised learning framework for screening multi-component glass compositions within predefined glass transition temperature (Tg) intervals. The composition screening task is formalized as a classification problem, where we introduce an innovative data augmentation strategy based on asymptotic theory to enhance training dataset robustness and improve model resilience to noise. A specialized feature extraction backbone architecture named DeepGlassNet is designed to capture complex interactions among different glass components in multi-component systems.

File: data/train_tg.csv (part 24 of 46)
SiO2,Al2O3,B2O3,CaO,Na2O,Li2O,MgO,BaO,ZnO,K2O,PbO,SrO,GeO2,ZrO2,TiO2,TeO2,FemOn,P2O5,Tg
4.39868,0,1.456225,0,0,0,0,0,0,23.15067,0,0,0,0,37.59303,0,0,33.40138,600
6.715921,0,2.22337,0,0,0,0,0,0,22.8123,0,0,0,0,36.13897,0,0,32.10944,600
0,0,0,0,0,0,0,0,0,0,0,0,0,0,0,0,42.85785,57.14215,490
0,0,0,0,0,0,0,0,0,0,0,0,0,0,0,0,37.69987,57.44575,487
0,0,0,0,0,0,0,0,0,0,0,0,0,0,0,0,42.82921,52.34529,475
0,0,0,0,0,0,0,0,14.529,0,0,0,0,0,0,85.471,0,0,315
0,0,0,0,28.14993,0,0,0,0,0,20.27478,0,0,0,0,0,0,51.57529,295
0,0,0,0,19.64323,0,0,0,0,0,35.36974,0,0,0,0,0,0,44.98703,324
0,0,0,0,3.550268,0,0,0,0,0,63.92636,0,0,0,0,0,0,32.52337,430
0,0,0,0,0,18.74467,0,0,0,0,0,0,0,0,10.02163,0,0,71.2337,420
0,0,0,0,0,20.32754,0,0,0,0,0,0,0,0,21.73578,0,0,57.93668,450
0,0,0,0,0,0,22.11503,0,0,0,0,0,0,0,0,0,0,77.88497,540
0,19.31836,0,0,0,0,0,0,0,0,0,0,0,0,0,0,0,80.68164,805
0,1.368011,0,0,0,0,20.54898,0,0,0,0,0,0,0,0,0,0,78.08302,541
0,6.288907,0,0,0,0,14.91569,0,0,0,0,0,0,0,0,0,0,78.79539,590
0,11.42689,0,0,0,0,9.033897,0,0,0,0,0,0,0,0,0,0,79.53921,600
0,15.70341,0,0,0,0,4.138278,0,0,0,0,0,0,0,0,0,0,80.15831,663
0,0,0,0,0,0,20.41197,0,0,0,0,0,0,0,0,0,0,77.56239,560
0,15.06778,0,0,0,0,0,0,8.018453,0,0,0,0,0,0,0,0,76.91376,696
0,10.46334,0,0,0,0,0,0,16.70447,0,0,0,0,0,0,0,0,72.8322,600
0,5.458904,0,0,0,0,0,0,26.14503,0,0,0,0,0,0,0,0,68.39607,514
0,15.45314,0,5.66602,0,0,0,0,0,0,0,0,0,0,0,0,0,78.88084,676
0,5.942056,0,19.60833,0,0,0,0,0,0,0,0,0,0,0,0,0,74.44962,611
0,0,0,0,0,0,21.94025,0,0,0,0,0,0,0,0,0,0,77.85187,545
0,0,0,0,0,0,20.41197,0,0,0,0,0,0,0,0,0,0,77.56239,560
0,0,0,0,0,0,21.86954,0,0,0,0,0,0,0.335989,0,0,0,77.79447,540
0,0,0,0,0,0,19.7885,0,0,0,0,0,0,3.184183,0,0,0,77.02731,554
0,0,0,0,0,0.041098,22.06277,0,0,0,0,0,0,0,0,0,0,77.89613,537
0,0,0,0,0,0.421026,21.57962,0,0,0,0,0,0,0,0,0,0,77.99935,523
0,0.139553,0,0,0,0,21.95527,0,0,0,0,0,0,0,0,0,0,77.90517,542
0,1.368011,0,0,0,0,20.54898,0,0,0,0,0,0,0,0,0,0,78.08302,550
0,0,0,0,0,0,21.96433,0,0,0,0,0,0,0,0,0,0.098376,77.9373,533
0,0,0,0,0,0,20.63234,0,0,0,0,0,0,0,0,0,0.967871,78.39979,538
0,0,0,0,0,0,21.91812,0,0,0,0,0,0,0,0,0,0,77.77334,540
0,0,0,0,0,0,20.2131,0,0,0,0,0,0,0,0,0,0,76.80673,553
0.165396,0,0,0,0,0,22.07845,0,0,0,0,0,0,0,0,0,0,77.75615,542
1.705577,0,0,0,0,0,21.73784,0,0,0,0,0,0,0,0,0,0,76.55658,547
0,0,0.191595,0,0,0,22.07266,0,0,0,0,0,0,0,0,0,0,77.73575,560
51.72471,0,0,48.27529,0,0,0,0,0,0,0,0,0,0,0,0,0,0,780
0,0,0,0,3.052602,0,0,0,0,0,0,0,0,0,0,96.9474,0,0,287
0,0,0,0,4.136429,0,0,0,0,0,0,0,0,0,0,95.86357,0,0,276
0,0,0,0,6.413568,0,0,0,0,0,0,0,0,0,0,93.58643,0,0,269
0,0,0,0,8.849404,0,0,0,0,0,0,0,0,0,0,91.1506,0,0,252
0,0,0,0,11.46113,0,0,0,0,0,0,0,0,0,0,88.53887,0,0,236
0,0,0,0,0,0,0,0,0,0,0,0,100,0,0,0,0,0,470
77.31435,0.508647,0,7.121059,13.22482,0,0.508647,0,0,0.508647,0,0,0,0,0,0,0.508647,0,526
70.78764,2.991027,0,6.979063,15.95214,0,2.492522,0,0,0,0,0,0,0,0,0,0.498505,0,521
71.23629,0.498505,0,6.979063,15.95214,0,4.486541,0,0,0.498505,0,0,0,0,0,0,0.04985,0,514
72.2333,2.991027,0,6.979063,12.96112,0,4.486541,0,0,0,0,0,0,0,0,0,0.04985,0,535
75.22433,0.498505,0,8.474577,12.96112,0,2.492522,0,0,0,0,0,0,0,0,0,0.04985,0,530
69.24227,2.991027,0,8.474576,15.95214,0,2.492522,0,0,0.498505,0,0,0,0,0,0,0.04985,0,526
69.79063,0.498505,0,8.474576,15.95214,0,4.48654,0,0,0,0,0,0,0,0,0,0.498505,0,525
69.79063,2.991027,0,8.474576,12.96112,0,4.48654,0,0,0.498505,0,0,0,0,0,0,0.498505,0,547
0,0,0,0,0,0,0,0,0,13.64427,0,0,0,0,0,0,37.01021,49.34552,537
0,0,0,0,2.270903,0,0,0,0,10.354,0,0,0,0,0,0,37.44709,49.92801,525
0,0,0,0,4.596059,0,0,0,0,6.98512,0,0,0,0,0,0,37.89441,50.52441,519
0,0,0,0,6.977436,0,0,0,0,3.534785,0,0,0,0,0,0,38.35254,51.13524,515
0,0,0,0,9.417098,0,0,0,0,0,0,0,0,0,0,0,38.82189,51.76101,521
71.91576,8.625879,8.324976,2.708125,7.422267,0,1.003009,0,0,0,0,0,0,0,0,0,0,0,575
0,0,78.83376,21.16623,0,0,0,0,0,0,0,0,0,0,0,0,0,0,632
0,0,74.33817,25.66183,0,0,0,0,0,0,0,0,0,0,0,0,0,0,646
0,0,71.31985,28.68015,0,0,0,0,0,0,0,0,0,0,0,0,0,0,646
0,0,69.74873,30.25127,0,0,0,0,0,0,0,0,0,0,0,0,0,0,649
0,0,65.06248,34.93752,0,0,0,0,0,0,0,0,0,0,0,0,0,0,650
0,14.53563,69.47554,15.98882,0,0,0,0,0,0,0,0,0,0,0,0,0,0,592
0,14.82179,60.72282,24.45539,0,0,0,0,0,0,0,0,0,0,0,0,0,0,622
0,14.96914,56.21594,28.81492,0,0,0,0,0,0,0,0,0,0,0,0,0,0,622
0,15.11945,51.61855,33.262,0,0,0,0,0,0,0,0,0,0,0,0,0,0,514
0,15.2728,46.9279,37.7993,0,0,0,0,0,0,0,0,0,0,0,0,0,0,608
0,21.31215,63.05931,15.62854,0,0,0,0,0,0,0,0,0,0,0,0,0,0,600
0,21.51516,58.76307,19.72177,0,0,0,0,0,0,0,0,0,0,0,0,0,0,614
0,21.65128,55.88243,22.46629,0,0,0,0,0,0,0,0,0,0,0,0,0,0,621
0,21.72208,54.3842,23.89373,0,0,0,0,0,0,0,0,0,0,0,0,0,0,616
0,22.14809,45.36881,32.4831,0,0,0,0,0,0,0,0,0,0,0,0,0,0,608
0,22.25722,43.05944,34.68335,0,0,0,0,0,0,0,0,0,0,0,0,0,0,605
0,22.36742,40.7272,36.90538,0,0,0,0,0,0,0,0,0,0,0,0,0,0,601
0,22.59114,35.99274,41.41612,0,0,0,0,0,0,0,0,0,0,0,0,0,0,594
0,27.79,56.92587,15.28414,0,0,0,0,0,0,0,0,0,0,0,0,0,0,616
0,28.04883,52.66806,19.28312,0,0,0,0,0,0,0,0,0,0,0,0,0,0,615
0,28.31253,48.33019,23.35729,0,0,0,0,0,0,0,0,0,0,0,0,0,0,616
0,28.58123,43.90998,27.50879,0,0,0,0,0,0,0,0,0,0,0,0,0,0,612
0,28.85508,39.40508,31.73984,0,0,0,0,0,0,0,0,0,0,0,0,0,0,607
0,29.13423,34.813,36.05276,0,0,0,0,0,0,0,0,0,0,0,0,0,0,603
0,33.915,52.05807,14.02692,0,0,0,0,0,0,0,0,0,0,0,0,0,0,630
0,34.29817,46.83827,18.86355,0,0,0,0,0,0,0,0,0,0,0,0,0,0,634
0,35.09762,35.94751,28.95486,0,0,0,0,0,0,0,0,0,0,0,0,0,0,614
0,39.74968,47.4976,12.75272,0,0,0,0,0,0,0,0,0,0,0,0,0,0,647
0,41.0128,32.67128,26.31593,0,0,0,0,0,0,0,0,0,0,0,0,0,0,629
0,0,100,0,0,0,0,0,0,0,0,0,0,0,0,0,0,0,260
0,0,81.95158,0,0,0,0,18.04841,0,0,0,0,0,0,0,0,0,0,284
0,0,69.42201,0,0,0,0,30.57799,0,0,0,0,0,0,0,0,0,0,526
0,0,60.21565,0,0,0,0,39.78436,0,0,0,0,0,0,0,0,0,0,583
0,0,53.16518,0,0,0,0,46.83483,0,0,0,0,0,0,0,0,0,0,603
0,0,47.59269,0,0,0,0,52.40731,0,0,0,0,0,0,0,0,0,0,604
0,0,43.07753,0,0,0,0,56.92247,0,0,0,0,0,0,0,0,0,0,603
0,0,36.20747,0,0,0,0,63.79253,0,0,0,0,0,0,0,0,0,0,576
0,0,33.53349,0,0,0,0,66.46651,0,0,0,0,0,0,0,0,0,0,559
0,0,27.45147,0,0,0,0,72.54852,0,0,0,0,0,0,0,0,0,0,512
0,0,25.88645,0,0,0,0,74.11355,0,0,0,0,0,0,0,0,0,0,497
0,0,23.23696,0,0,0,0,76.76305,0,0,0,0,0,0,0,0,0,0,485
0,0,20.14429,0,0,0,0,79.85571,0,0,0,0,0,0,0,0,0,0,480
0,0,19.28856,0,0,0,0,80.71144,0,0,0,0,0,0,0,0,0,0,484
0,0,18.50257,0,0,0,0,81.49742,0,0,0,0,0,0,0,0,0,0,484
18.66054,0,43.24426,0,0,0,0,38.09519,0,0,0,0,0,0,0,0,0,0,619
13.51281,0,31.31482,0,0,0,0,55.17237,0,0,0,0,0,0,0,0,0,0,629
9.557844,0,22.14952,0,0,0,0,68.29264,0,0,0,0,0,0,0,0,0,0,562
8.708259,0,20.18067,0,0,0,0,71.11108,0,0,0,0,0,0,0,0,0,0,538
7.393806,0,17.13453,0,0,0,0,75.47166,0,0,0,0,0,0,0,0,0,0,506
34.19662,0,39.62393,0,0,0,0,26.17945,0,0,0,0,0,0,0,0,0,0,593
31.45197,0,36.44368,0,0,0,0,32.10435,0,0,0,0,0,0,0,0,0,0,617
23.80843,0,27.58704,0,0,0,0,48.60453,0,0,0,0,0,0,0,0,0,0,642
21.22888,0,24.59809,0,0,0,0,54.17302,0,0,0,0,0,0,0,0,0,0,635
17.44803,0,20.21719,0,0,0,0,62.33478,0,0,0,0,0,0,0,0,0,0,618
11.71187,0,13.57065,0,0,0,0,74.71748,0,0,0,0,0,0,0,0,0,0,529
10.18924,0,11.80636,0,0,0,0,78.00439,0,0,0,0,0,0,0,0,0,0,512
38.46012,0,22.28204,0,0,0,0,39.25785,0,0,0,0,0,0,0,0,0,0,666
35.02282,0,20.29062,0,0,0,0,44.68657,0,0,0,0,0,0,0,0,0,0,665
32.14951,0,18.62596,0,0,0,0,49.22453,0,0,0,0,0,0,0,0,0,0,669
20.968,0,12.1479,0,0,0,0,66.8841,0,0,0,0,0,0,0,0,0,0,586
18.49408,0,10.71462,0,0,0,0,70.7913,0,0,0,0,0,0,0,0,0,0,564
0,0,71.21786,0,0,0,0,0,0,28.78215,0,0,0,0,0,0,0,0,431
0,0,60.00953,0,0,0,0,0,0,39.99047,0,0,0,0,0,0,0,0,438
0,0,19.76678,0,0,0,0,0,0,80.23322,0,0,0,0,0,0,0,0,215
0,0,15.59578,0,0,0,0,0,0,84.40422,0,0,0,0,0,0,0,0,214
0,0,13.95935,0,0,0,0,0,0,86.04065,0,0,0,0,0,0,0,0,212
0,0,13.14784,0,0,0,0,0,0,86.85217,0,0,0,0,0,0,0,0,213
0,0,0,0,0,12.30709,0,0,0,0,0,0,0,0,0,0,0,87.6929,225
0,0,0,0,0,17.39051,0,0,0,0,0,0,0,0,0,0,0,82.60949,335
0,0,0,0,0,20.46421,0,0,0,0,0,0,0,0,0,0,0,79.53578,320
0,0,0,0,0,17.11848,0,0,0,0,0,0,0,0,0,0,0,81.31729,320
0,0,0,0,0,16.82604,0,0,0,0,0,0,0,0,0,0,0,79.92811,315
51.96995,0,0,0,17.86957,0,0,0,0,0,0,0,30.16048,0,0,0,0,0,535
50.84968,0,19.63999,0,0,0,0,0,0,0,0,0,29.51034,0,0,0,0,0,775
0,0,0,0,0,0,0,0,0,0,0,0,100,0,0,0,0,0,521
0,0,0,0,0,16.91439,0,0,0,0,0,0,0,0,0,0,0,80.34782,593
77.5,6.43,0,0,2.74,11.61,0,0,0,1.72,0,0,0,0,0,0,0,0,490
0,0,82.33144,0,0,17.66857,0,0,0,0,0,0,0,0,0,0,0,0,490
0,0,69.19832,0,30.80168,0,0,0,0,0,0,0,0,0,0,0,0,0,457
55.49221,0,0,25.89577,0,0,18.61202,0,0,0,0,0,0,0,0,0,0,0,719
47.6761,0,0,22.24834,0,0,15.99051,0,0,0,0,0,0,0,14.08506,0,0,0,687
44.291,0,0,20.66866,0,0,14.85515,0,0,0,0,0,0,20.1852,0,0,0,0,730
42.97309,0,0,20.05365,0,0,14.41312,0,0,0,0,0,0,0,0,0,0,22.56013,739
59.90326,0,31.83154,0,8.265198,0,0,0,0,0,0,0,0,0,0,0,0,0,486
72.6003,0.99911,0,8.403522,13.60201,0,3.901728,0,0,0.493337,0,0,0,0,0,0,0,0,594
70.54886,0.970878,0,8.166068,13.21767,0,3.791479,0,0,0.479397,0,0,0,0,0,0,0,0,607
0,0,62.95953,0,6.227702,0,0,30.81276,0,0,0,0,0,0,0,0,0,0,533
0,0,65.05777,0,0,3.102575,0,31.83965,0,0,0,0,0,0,0,0,0,0,547
0,0,72.54607,0,0,3.459688,0,0,0,0,0,23.99425,0,0,0,0,0,0,548
0,0,57.33365,0,0,0,0,0,0,0,0,42.66634,0,0,0,0,0,0,625
41.47641,0,0,0,0,0,0,0,0,0,0,58.52359,0,0,0,0,0,0,740
0,0,45.09089,0,0,0,0,0,0,0,0,54.90911,0,0,0,0,0,0,624
36.45063,0,5.463751,0,0,0,0,0,0,0,0,58.08562,0,0,0,0,0,0,660
20.07739,0,23.26384,0,0,0,0,0,0,0,0,56.65876,0,0,0,0,0,0,633
12.92478,0,31.03977,0,0,0,0,0,0,0,0,56.03545,0,0,0,0,0,0,621
40.73989,0,6.23471,0,0,0,0,0,0,0,0,53.02541,0,0,0,0,0,0,671
33.45448,0,14.096,0,0,0,0,0,0,0,0,52.44953,0,0,0,0,0,0,656
22.43092,0,25.99091,0,0,0,0,0,0,0,0,51.57817,0,0,0,0,0,0,651
7.303636,0,42.31393,0,0,0,0,0,0,0,0,50.38243,0,0,0,0,0,0,638
37.48305,0,15.38214,0,0,0,0,0,0,0,0,47.13481,0,0,0,0,0,0,667
24.9008,0,28.85278,0,0,0,0,0,0,0,0,46.24642,0,0,0,0,0,0,657
16.64343,0,37.69318,0,0,0,0,0,0,0,0,45.66339,0,0,0,0,0,0,647
8.213239,0,46.7186,0,0,0,0,0,0,0,0,45.06816,0,0,0,0,0,0,635
0,0,55.51175,0,0,0,0,0,0,0,0,44.48825,0,0,0,0,0,0,618
0,0,50.19488,0,0,0,0,0,0,0,0,49.80512,0,0,0,0,0,0,636
51.85073,0,0,0,0,0,0,0,0,0,0,48.14927,0,0,0,0,0,0,730
0,1.5,0,2,0,0,0,30,2.5,0,0,2,0,0,0,0,0,62,400
0,0,0,0,0,0,0,50,1,0,0,0,0,0,0,0,0,49,460
0,2,0,0,0,0,0,33,2,0,0,13,0,0,0,0,0,50,450
0,1,5,0,0,0,0,43,3,0,0,3,0,0,0,0,0,45,470
0,1,0,0,0,0,1,40,1,0,0,0,0,0,1,0,0,56,430
0,1,0,0,0,0,0,47,2,0,0,5,0,0,0,0,0,45,480
0,0,0,27.18447,0,0,0,4.854369,0,0,0,0,0,0,0,0,0,67.96117,515
0,17,9,0,18,0,0,0,0,11,0,0,0,0,0,0,0,45,380
61.18636,3.580396,19.55784,0,0,0,0,0,0,0,15.6754,0,0,0,0,0,0,0,520
61.48834,7.453136,22.90084,0,0,0,0,0,0,0,8.157681,0,0,0,0,0,0,0,550
66.3428,7.505453,17.9368,0,0,0,0,0,0,0,8.214943,0,0,0,0,0,0,0,520
62.8535,3.809306,20.80826,4.190138,0,0,0,0,0,0,8.338799,0,0,0,0,0,0,0,560
0.3,0.8,11.1,0,0,0,0,0,1.8,0,82.8,0,0,0,0,0,0,0,300
1,1,12.7,0,0,0,0,0,0,0,82.3,0,0,0,0,0,0,0,312
1,1,12.7,0,0,0,0,0,0,0,85.3,0,0,0,0,0,0,0,307
42.14,36.26,2,19.6,0,0,0,0,0,0,0,0,0,0,0,0,0,0,815
0,0,65.05777,0,0,3.102575,0,31.83965,0,0,0,0,0,0,0,0,0,0,542
59,18,0,10,4,0,9,0,0,0,0,0,0,0,0,0,0,0,727
58,19,0,9,4,0,8,0,0,0,0,0,0,0,0,0,2,0,722
58,19,0,8,4,0,6,0,0,0,0,0,0,0,0,0,5,0,706
58,19,0,6,4,0,4,0,0,0,0,0,0,0,0,0,9,0,698
61,16,0,10,4,0,7,0,0,0,0,0,0,0,0,0,2,0,706
60,10,0,10,4,0,7,0,0,0,0,0,0,0,0,0,9,0,689
58.58585,18.18182,0,10.10101,4.040403,0,7.070706,0,0,0,0,0,0,0,0,0,2.020202,0,704
56,18,0,10,4,0,7,0,0,0,0,0,0,0,0,0,5,0,683
52,18,0,10,4,0,7,0,0,0,0,0,0,0,0,0,9,0,668
0,0,0,17.45655,15.43493,0,0,0,0,0,0,0,0,0,0.828859,0,0,66.27967,393
0,0,0,17.32781,12.76758,0,0,0,0,0,0,0,0,0,4.113733,0,0,65.79087,423
0,0,0,17.01413,6.268226,0,0,0,0,0,0,0,0,0,12.11779,0,0,64.59987,520
0,0,0,27.60919,0,0,0,0,0,0,0,0,0,0,22.47291,0,0,49.9179,700
0,0,0,17.54126,0,0,0,0,0,0,0,0,0,0,0,0,0,82.45875,492
0,0,0,18.04164,0,0,0,0,0,0,0,0,0,0,3.671314,0,0,78.28704,519
0,0,0,18.57141,0,0,0,0,0,0,0,0,0,0,7.558236,0,0,73.87035,556
0,0,0,19.13323,0,0,0,0,0,0,0,0,0,0,11.68033,0,0,69.18644,591
0,0,0,19.73011,0,0,0,0,0,0,0,0,0,0,16.05961,0,0,64.21029,615
0,0,0,20.36542,0,0,0,0,0,0,0,0,0,0,20.72092,0,0,58.91366,638
44.9678,0,0,24.4895,24.55125,0,0,0,0,0,0,0,0,0,0,0,0,5.991446,530
48.95758,0,0,15.8167,20.29766,0,0,0,0,10.47964,0,0,0,0,0,0,0,4.448404,475
60.31526,4.386567,14.97596,0,0,0,0,0,0,13.5083,0,0,0,0,0,0,0,4.071146,606
0,0,81.66779,0,0,15.24013,0,0,0,0,0,0,0,0,0,0,0,0,471
0,0,70.17918,0,27.16372,0,0,0,0,0,0,0,0,0,0,0,0,0,469
0,0,61.49601,0,0,0,0,0,0,36.17564,0,0,0,0,0,0,0,0,453
35.03117,0,0,0,0,0,0,0,0,0,64.96883,0,0,0,0,0,0,0,466
25.21132,0,0,0,0,0,0,0,0,0,74.78867,0,0,0,0,0,0,0,391
21.20994,0,0,0,0,0,0,0,0,0,78.79006,0,0,0,0,0,0,0,383
15.21571,0,0,0,0,0,0,0,0,0,84.78429,0,0,0,0,0,0,0,375
11.84736,0,0,0,0,0,0,0,0,0,88.15263,0,0,0,0,0,0,0,362
10.87956,0,0,0,0,0,0,0,0,0,89.12044,0,0,0,0,0,0,0,354
9.733366,0,0,0,0,0,0,0,0,0,90.26663,0,0,0,0,0,0,0,351
8.234307,0,0,0,0,0,0,0,0,0,91.76569,0,0,0,0,0,0,0,341
7.75584,0,0,0,0,0,0,0,0,0,92.24416,0,0,0,0,0,0,0,336
7.171855,0,0,0,0,0,0,0,0,0,92.82815,0,0,0,0,0,0,0,334
6.012147,0,0,0,0,0,0,0,0,0,93.98785,0,0,0,0,0,0,0,318
5.650976,0,0,0,0,0,0,0,0,0,94.34902,0,0,0,0,0,0,0,311
5.543809,0,0,0,0,0,0,0,0,0,94.45619,0,0,0,0,0,0,0,308
5.366395,0,0,0,0,0,0,0,0,0,94.63361,0,0,0,0,0,0,0,307
5.120494,0,0,0,0,0,0,0,0,0,94.87951,0,0,0,0,0,0,0,312
23.71592,0,0,0,0,0,0,60.51957,0,0,0,0,0,0,15.76451,0,0,0,700
0,0,72.38336,0,27.61664,0,0,0,0,0,0,0,0,0,0,0,0,0,487
0,0,0,0,6.347939,0,0,0,0,0,0,0,0,0,0,92.62878,0,0,268
0,3.531652,0,0,6.096842,0,0,0,0,0,0,0,0,0,0,89.33332,0,0,292
0,7.172543,0,0,5.885938,0,0,0,0,0,0,0,0,0,0,85.88728,0,0,320
0,0,0,0,6.091257,0,0,0,0,0,0,0,3.620034,0,0,89.25148,0,0,276
0,0,0,0,5.874997,0,0,0,0,0,0,0,7.345104,0,0,85.72762,0,0,289
0,0,0,0,5.604312,0,0,0,0,0,0,0,11.17208,0,0,82.15659,0,0,302
0,0,0,0,6.143835,0,0,0,0,0,0,0,0,0,2.788102,90.02188,0,0,281
0,0,0,0,5.978814,0,0,0,0,0,0,0,0,0,5.707799,87.24252,0,0,300
0,28.35153,38.80051,0,0,0,0,0,0,0,0,18.54888,0,0,14.29908,0,0,0,625
0,21.78835,32.88667,0,0,0,0,0,0,0,0,17.48106,0,0,13.47591,0,0,14.368,595
33.27644,27.60714,0,0,0,0,0,0,0,0,0,19.12915,0,0,14.7464,0,0,5.240868,755
20.00198,33.94278,23.17647,0,0,0,0,0,0,0,0,12.91938,0,0,9.95938,0,0,0,690
18.79777,31.89927,21.78114,0,0,0,0,0,0,0,0,12.61401,0,0,9.723971,0,0,5.183845,675
17.64917,29.95012,20.45024,0,0,0,0,0,0,0,0,12.32274,0,0,9.499434,0,0,10.12829,667
14.47243,24.55928,16.76933,0,0,0,0,0,0,0,0,24.95867,0,0,19.2403,0,0,0,660
0,29.41884,30.13121,40.44995,0,0,0,0,0,0,0,0,0,0,0,0,0,0,605
0,26.56677,27.94549,39.49022,0,0,0,0,0,0,0,0,0,0,0,0,0,5.997517,610
0,14.83999,67.81243,0,17.34758,0,0,0,0,0,0,0,0,0,0,0,0,0,454
0,13.20388,60.33611,0,26.46002,0,0,0,0,0,0,0,0,0,0,0,0,0,462
0,11.51166,52.6034,0,35.88494,0,0,0,0,0,0,0,0,0,0,0,0,0,420
0,10.87289,49.68449,0,37.43715,2.005474,0,0,0,0,0,0,0,0,0,0,0,0,369
0,10.99128,50.22547,0,35.74229,3.040966,0,0,0,0,0,0,0,0,0,0,0,0,364
0,10.42299,47.62862,0,35.88806,0,0,0,0,6.060324,0,0,0,0,0,0,0,0,370
0,10.31608,47.14008,0,33.54661,0,0,0,0,8.99724,0,0,0,0,0,0,0,0,362
0,19.47631,0,0,24.89854,0,0,0,0,0,0,0,0,0,0,0,0,55.62515,405
0,17.57254,0,0,22.36681,0,0,0,0,0,0,0,0,0,0,0,5.32197,54.73867,437
0,16.60847,0,0,21.11984,0,0,0,0,0,0,0,0,0,0,0,7.923273,54.34842,442
0,15.57418,0,0,19.90359,0,0,0,0,0,0,0,0,0,0,0,10.57981,53.94242,443
0,19.40682,0.343295,0,24.816,0,0,0,0,0,0,0,0,0,0,0,0,55.43389,427
0,19.3371,0.687686,0,24.7332,0,0,0,0,0,0,0,0,0,0,0,0,55.24202,428
0,19.26716,1.033179,0,24.65013,0,0,0,0,0,0,0,0,0,0,0,0,55.04953,428
0,19.197,1.379779,0,24.56679,0,0,0,0,0,0,0,0,0,0,0,0,54.85643,427
0,18.86572,3.481542,0,23.98951,0,0,0,0,0,0,0,0,0,0,0,0,53.66322,433
0,18.13932,7.07755,0,23.12373,0,0,0,0,0,0,0,0,0,0,0,0,51.65939,441
1.1,0.6,35.4,3.8,0,0,0,16.8,37.3,0,0,3,0,0,0,0,0,0,488
0.8,0.6,29.7,38,0,0,0,0,27.1,0,0,0,0,0,0,0,0,0,475
0.8,0.8,30.2,0,0,0,0,0,26.4,0,0,38,0,0,0,0,0,0,489
0.3,0.5,26.7,0,0,0,0,38,30.9,0,0,0,0,0,0,0,0,0,491
1.9,4.4,36.3,4.2,0,0,0,15.3,33.3,0,0,2.9,0,0,0,0,0,0,506
0.3,0.9,26.2,0,0,0,0,38.4,32,0,0,0,0,0,0,0,0,0,496
0,0,41.17196,0,0,0,0,0,58.82803,0,0,0,0,0,0,0,0,0,550
11.99361,0,23.99565,0,0,0,0,0,64.01074,0,0,0,0,0,0,0,0,0,556
10.92908,0.281005,20.81823,0,0,0,5.165165,0,62.80651,0,0,0,0,0,0,0,0,0,560
12.62557,0,21.94404,0,0,0,0,48.32795,17.10244,0,0,0,0,0,0,0,0,0,515
10.05204,0.258455,19.23583,0,0,0,4.750668,0,26.30433,0,0,39.39867,0,0,0,0,0,0,529
15.77883,0,27.4246,0,0,0,5.2922,0,10.6869,0,0,40.81747,0,0,0,0,0,0,592
0,2.25492,0,0,4.236684,1.802292,0,0,35.99926,6.43894,0,0,0,0,0,0,0,46.37404,334
74.9501,0.598802,0,10.77844,9.780439,0,0,0,0,3.892216,0,0,0,0,0,0,0,0,540
72.64906,5.95238,0,5.072029,9.493796,0,0.880352,0.60024,1.40056,3.95158,0,0,0,0,0,0,0,0,525
75.0499,5.08982,7.784431,1.896208,9.481038,0,0,0,0,0.698603,0,0,0,0,0,0,0,0,560
76.96118,4.276183,7.035989,0.697533,6.560857,0,0,4.144763,0,0,0,0,0,0,0,0,0.323494,0,540
79.5,2.7,11.5,0.4,5.6,0,0,0,0,0,0,0,0,0,0,0,0.3,0,520
70.94479,1.14217,0,6.301974,21.29045,0,0.230438,0,0,0,0,0,0,0,0,0,0.090171,0,508
70.91837,0,0,5.612246,11.22449,0,3.571429,2.040817,0,6.632654,0,0,0,0,0,0,0,0,588
64.5,5.3,0,2.5,7,1.5,0,12.8,0,6.4,0,0,0,0,0,0,0,0,490
67.97583,4.733131,0,0,7.250755,0.60423,0,12.08459,0,6.94864,0,0,0,0,0,0,0,0,450
68.55159,3.174603,0,0.595238,8.73016,0.595238,0.198413,11.30952,0,6.845239,0,0,0,0,0,0,0,0,468
67.19524,5.550049,0,0,8.02775,0.594648,0,11.59564,0,7.03667,0,0,0,0,0,0,0,0,475
67.23106,4.980079,0,0,6.972111,0.59761,0,11.95219,0,6.972111,0,0,0,0,0,0,0,0,512
68.80734,4.892967,0,0,7.135576,0.713558,0,11.41692,0,7.033639,0,0,0,0,0,0,0,0,442
56.61322,1.002004,0,0,5.11022,0,0,0,0,7.214428,30.06012,0,0,0,0,0,0,0,430
57.68844,1.306533,0,0,3.919598,0,0,0,0,7.63819,29.44723,0,0,0,0,0,0,0,430
58.20106,2.116402,2.116402,0,14.28571,0,0,6.349206,0,5.291005,6.349206,0,0,0,5.291005,0,0,0,484
46.06965,0.597015,0,3.184079,3.681592,0,0,0,0,14.22886,30.74627,0,0,0,0,0,0,0,385
75,5,10,1.5,7,0,0,0,0,1.5,0,0,0,0,0,0,0,0,555
54,21,8,14,0,0,0,3,0,0,0,0,0,0,0,0,0,0,720
74.3513,1.996008,16.96607,0.199601,4.491018,0,0,0,0,1.996008,0,0,0,0,0,0,0,0,560
28.56697,4.625699,5.369405,0,0.421772,0,0.3657,0,1.920053,0,58.7304,0,0,0,0,0,0,0,540
67.51885,3.126262,17.07715,0,5.225969,0,0,7.051772,0,0,0,0,0,0,0,0,0,0,532
68.37448,5.45105,14.88813,0,4.260234,0,0,7.02611,0,0,0,0,0,0,0,0,0,0,534
59.17454,4.775097,14.38449,0.772424,1.451313,0,0,0,0,3.762689,15.67946,0,0,0,0,0,0,0,522
67.79015,5.048206,17.65264,0.504809,3.99853,0,0,1.150203,2.442224,1.413254,0,0,0,0,0,0,0,0,565
62.59814,1.746201,16.39445,0.400162,3.715104,0,0,13.12943,0,2.016514,0,0,0,0,0,0,0,0,540
71.23949,1.936844,20.16807,0,4.120704,0,0,0,0,2.534892,0,0,0,0,0,0,0,0,530
51.84647,33.83921,3.080767,5.211115,0.731369,0,5.291085,0,0,0,0,0,0,0,0,0,0,0,730
66.88781,1.23713,21.11811,0,0.940013,0,0,7.673982,0,2.142958,0,0,0,0,0,0,0,0,580
58.53921,3.40592,16.47297,0.780505,1.466496,0,0,0,0,3.802054,15.53284,0,0,0,0,0,0,0,480
0,0,0,0,4.136429,0,0,0,0,0,0,0,0,0,0,95.86357,0,0,279
0,0,0,0,6.413568,0,0,0,0,0,0,0,0,0,0,93.58643,0,0,265
0,0,0,0,8.849404,0,0,0,0,0,0,0,0,0,0,91.1506,0,0,252
0,0,0,0,11.46113,0,0,0,0,0,0,0,0,0,0,88.53887,0,0,239
0,0,0,0,14.2685,0,0,0,0,0,0,0,0,0,0,85.73151,0,0,226
0,0,0,0,17.29435,0,0,0,0,0,0,0,0,0,0,82.70564,0,0,219
40.44878,0,0,0,0,0,8.879871,50.67134,0,0,0,0,0,0,0,0,0,0,711
37.09133,0,0,0,0,0,0,46.46537,16.4433,0,0,0,0,0,0,0,0,0,655
32.54205,0,0,0,0,0,0,49.82554,17.63241,0,0,0,0,0,0,0,0,0,666
0,0,0,7.52001,8.311408,0,0,0,0,0,0,0,84.16858,0,0,0,0,0,559
0,0,0,0,7.813281,0,0,0,0,0,0,13.06262,79.1241,0,0,0,0,0,558
80,4,0,0,0,13,0,0,0,0,0,0,0,0,0,0,0,3,466
0,0,0,0,0,0,0,11.42681,6.06563,3.510028,33.26834,0,42.87844,0,0,0,0,0,430
0,0,0,0,0,0,0,9.647613,5.121188,2.963503,28.08833,0,6.582201,0,0,45.19028,0,0,335
0,0,0,0,2.337585,0,0,11.56566,6.139332,0,33.67257,0,43.39945,0,0,0,0,0,427
0,0,0,0,1.969888,0,0,9.746401,5.173627,0,28.37595,0,6.649601,0,0,45.65302,0,0,336
0,0,0,0,0,0,0,9.420863,5.000824,2.893851,27.42817,0,6.427499,0,0,44.12817,0,0,348
0,0,0,0,0,0,0,11.38426,6.043046,3.496959,33.14447,0,42.7188,0,0,0,0,0,430
0,0,0,0,0,0,0,9.617266,5.10508,2.954181,27.99998,0,6.561497,0,0,45.04814,0,0,335
66.5,23.4,0,0,0.5,4.25,1.6,0,0.6,0.15,0,0,0,1,0,0,0,0.8,645
67.00001,24,0,1,1,4.2,1,0,0.6,0,0,0,0,0.7,0,0,0,0,708
66.3,23.4,3,0.5,0.8,4.199999,0.8,0,0,0,0,0,0,0.5,0,0,0,0,680
66.3,23.35,0,0,0.5,4.2,1.6,0,0.6,0.15,0,0,0,1,0,0,0,0.8,633
66.3,23.4,2,0.5,0.8,4.199999,1.3,0,0,0,0,0,0,1,0,0,0,0,682
65.63126,23.24649,2.004008,0.501002,0.801603,4.208416,1.302605,0,0,0,0,0,0,1.002004,0,0,0,0,621
67.3,23.6,0,0,0.6,4.3,1.7,0,0,0.1,0,0,0,1,0,0,0,0,674
67.5,23.4,0,0,0.5,4.25,1.6,0,0.6,0.15,0,0,0,0,0,0,0,0.8,646
67.40001,23.4,0,0.2,0.55,4.2,1.7,0,0.4,0.1,0,0,0,0,0,0,0,0.7,660
68,13,0,0,5,8,0,0,0,0,0,0,0,6,0,0,0,0,504
62.59999,16.55,0,0.3,12.9,0,3.299999,0,0,3.5,0,0,0,0,0.8,0,0,0,623
18,12,38,0,17,0,0,0,15,0,0,0,0,0,0,0,0,0,472
8.283434,4.690619,42.91417,0,0,9.181637,0,0,34.93014,0,0,0,0,0,0,0,0,0,443
7.507507,5.305305,37.03704,0,0,4.104104,0,0,46.04605,0,0,0,0,0,0,0,0,0,455
12.02405,4.809619,66.13226,0,0,7.014028,0,0,10.02004,0,0,0,0,0,0,0,0,0,465
18,12,42,0,13,0,0,0,15,0,0,0,0,0,0,0,0,0,474
19.94018,4.985044,59.82054,0,0,3.988036,0,0,8.275174,2.991027,0,0,0,0,0,0,0,0,525
30.15075,0.502513,4.522613,0,0,0,0,0,2.512563,6.030151,56.28141,0,0,0,0,0,0,0,418
25,6,21,0,14,0,0,10,24,0,0,0,0,0,0,0,0,0,470
20.85752,0,0,5.839972,0,0,0,30.16103,0,0,0,10.79106,0,0,32.35042,0,0,0,738
24.61568,0,0,5.907628,0,0,0,30.51045,0,0,0,10.91607,0,0,28.05017,0,0,0,743
28.96551,0,0,5.068849,0,0,0,27.71841,0,0,0,9.36618,0,0,28.88105,0,0,0,744
24.56664,0,0,5.291155,0,0,0,9.644691,0,0,0,22.8129,0,0,37.68462,0,0,0,744
22.3821,3.165148,0,5.222372,0,0,0,9.519312,0,0,0,22.51634,0,0,37.19473,0,0,0,740
26.09472,0,0,8.118172,0,0,0,19.30143,0,0,0,9.783064,0,0,36.70261,0,0,0,739
23.27073,0,0,7.929106,0,0,0,18.85192,0,0,0,9.555224,0,4.545178,35.84784,0,0,0,746
32.6489,0,0,0,0,0,0,49.98914,0,0,0,0,0,0,17.36197,0,0,0,736
0,0,0,8.740201,0,0,0,0,0,0,0,0,0,0,0,0,24.88956,66.37024,535
0,0,0,6.300767,0,0,0,0,0,0,0,0,0,0,0,0,29.9046,63.79464,515
0,0,0,4.043593,0,0,0,0,0,0,0,0,0,0,0,0,34.54495,61.41146,507
0,0,0,1.948988,0,0,0,0,0,0,0,0,0,0,0,0,38.85108,59.19993,495
0,0,0,0,3.481185,1.678355,0,0,0,0,0,0,47.00469,0,0,0,0,47.83577,440
0,0,11.01715,0,4.903973,0,0,0,0,33.53891,0,0,0,0,0,0,0,50.53997,338
0,0,20.67414,0,9.202511,0,0,0,0,27.97207,0,0,0,0,0,0,0,42.15128,353
0,0,29.20822,0,13.00121,0,0,0,0,23.05255,0,0,0,0,0,0,0,34.73803,366
0,0,36.80447,0,16.38247,0,0,0,0,18.67364,0,0,0,0,0,0,0,28.13942,386
0,0,43.60944,0,19.41151,0,0,0,0,14.75087,0,0,0,0,0,0,0,22.22818,395
0,0,49.74065,0,22.14065,0,0,0,0,11.2165,0,0,0,0,0,0,0,16.90221,422
0,0,55.29343,0,24.61231,0,0,0,0,8.015562,0,0,0,0,0,0,0,12.0787,441
0,0,60.34596,0,26.8613,0,0,0,0,5.102998,0,0,0,0,0,0,0,7.689738,446
0,0,64.96293,0,28.91642,0,0,0,0,2.44152,0,0,0,0,0,0,0,3.679141,455
0,0,69.19832,0,30.80168,0,0,0,0,0,0,0,0,0,0,0,0,0,461
0,0,0,0,0,0,3.654281,0,0,38.43213,0,0,0,0,0,0,0,57.9136,336
0,0,10.64013,0,4.736155,0,3.422092,0,0,32.39117,0,0,0,0,0,0,0,48.81045,345
0,0,28.32138,0,12.60646,0,3.036252,0,0,22.35262,0,0,0,0,0,0,0,33.68329,380
0,0,39.16978,0,17.43532,0,2.799519,0,0,16.19342,0,0,0,0,0,0,0,24.40196,400
0,0,45.50867,0,20.2569,0,2.661191,0,0,12.59451,0,0,0,0,0,0,0,18.97873,406
0,0,51.79522,0,23.05518,0,2.524006,0,0,9.025304,0,0,0,0,0,0,0,13.60028,417
0,0,58.9166,0,26.22506,0,2.368603,0,0,4.982128,0,0,0,0,0,0,0,7.507598,422
0,0,63.48903,0,28.26035,0,2.268824,0,0,2.386126,0,0,0,0,0,0,0,3.595667,428
0,0,67.6918,0,30.13109,0,2.177112,0,0,0,0,0,0,0,0,0,0,0,432
0,0,0,0,0,0,0,0,0,0,48.04262,0,0,0,0,51.52934,0,0,240
50.5,0,2,20,15,0,3,0,0,7.5,0,0,0,0,0,0,0,2,520
50.5,0,0,22.5,5,0,6,0,0,15,0,0,0,0,0,0,0,1,590
50.5,0,0,17.5,20,0,4.5,0,0,7.5,0,0,0,0,0,0,0,0,480
50.75,0,1,15,15,0,6,0,0,11.25,0,0,0,0,0,0,0,1,500
51,0,3,15,25,0,6,0,0,0,0,0,0,0,0,0,0,0,490
51,0,2,25,15,0,6,0,0,0,0,0,0,0,0,0,0,1,560
51.25,0,3,17.5,20,0,1.5,0,0,3.75,0,0,0,0,0,0,0,3,510
52.25,0,1,20,20,0,0,0,0,3.75,0,0,0,0,0,0,0,3,525
52.5,0,1,15,20,0,3,0,0,7.5,0,0,0,0,0,0,0,1,480
52.75,0,0,17.5,20,0,3,0,0,3.75,0,0,0,0,0,0,0,3,500
52.75,0,0,20,20,0,1.5,0,0,3.75,0,0,0,0,0,0,0,2,505
53.25,0,4,17.5,5,0,6,0,0,11.25,0,0,0,0,0,0,0,3,560
54.5,0,3,22.5,10,0,6,0,0,0,0,0,0,0,0,0,0,4,590
54.5,0,2,20,15,0,4.5,0,0,0,0,0,0,0,0,0,0,4,555
55.25,0,1,22.5,10,0,0,0,0,11.25,0,0,0,0,0,0,0,0,560
55.5,0,3,20,10,0,0,0,0,7.5,0,0,0,0,0,0,0,4,580
56,0,2,15,25,0,0,0,0,0,0,0,0,0,0,0,0,2,500
56.25,0,2,20,5,0,4.5,0,0,11.25,0,0,0,0,0,0,0,1,590
56.75,0,2,22.5,15,0,0,0,0,3.75,0,0,0,0,0,0,0,0,560
58,0,1,25,10,0,3,0,0,0,0,0,0,0,0,0,0,3,610
59.5,0,0,25,5,0,3,0,0,7.5,0,0,0,0,0,0,0,0,640
59.75,0,3,15,5,0,6,0,0,11.25,0,0,0,0,0,0,0,0,570
62.5,0,3,20,10,0,4.5,0,0,0,0,0,0,0,0,0,0,0,600
64.25,0,0,15,10,0,3,0,0,3.75,0,0,0,0,0,0,0,4,590
53,0,0,20,23,0,0,0,0,0,0,0,0,0,0,0,0,4,541
53,0,0,20,6,0,5,0,0,12,0,0,0,0,0,0,0,4,600
45,0,0,24.5,24.5,0,0,0,0,0,0,0,0,0,0,0,0,6,530
53,0,1,22,6,0,5,0,0,11,0,0,0,0,0,0,0,2,600
49.09646,0,0,21.38251,27.01183,0,0,0,0,0,0,0,0,0,0,0,0,2.509212,516
49.84592,0,0,16.28169,27.42417,0,3.900702,0,0,0,0,0,0,0,0,0,0,2.547516,471
51.41567,0,0,5.598145,28.28781,0,12.07063,0,0,0,0,0,0,0,0,0,0,2.627743,435
52.23821,0,0,0,28.74035,0,16.35165,0,0,0,0,0,0,0,0,0,0,2.669781,415
0,31.3816,21.42767,0,0,0,0,47.19073,0,0,0,0,0,0,0,0,0,0,585
0,32.95953,22.50509,0,0,0,0,44.53538,0,0,0,0,0,0,0,0,0,0,609
0,34.19057,23.34567,0,0,0,1.331936,41.13182,0,0,0,0,0,0,0,0,0,0,615
0,32.6094,22.26602,0,0,0.947061,0,44.17752,0,0,0,0,0,0,0,0,0,0,554
0,33.92704,23.16572,0,0,2.000516,0,40.90672,0,0,0,0,0,0,0,0,0,0,532
19.00795,0,10.9847,0,0,0,0,0,0,9.982965,41.44028,2.128469,0,0,16.45564,0,0,0,520
19.00392,0,10.98188,0,0,0,0,0,0,9.978573,38.43066,4.447239,0,0,17.15772,0,0,0,530
19.00746,0,10.98339,0,0,0,0,0,0,9.984557,35.14339,6.952609,0,0,17.9286,0,0,0,510
19.00618,0,10.98938,0,0,0,0,0,0,9.981652,31.52783,9.728758,0,0,18.7662,0,0,0,520
19.55975,0,11.30205,0,0,0,0,0,0,10.27217,28.35277,10.26241,0,0,20.25084,0,0,0,535
45,0,0,24.5,24.5,0,0,0,0,0,0,0,0,0,0,0,0,6,560
55,0,0,19.5,19.5,0,0,0,0,0,0,0,0,0,0,0,0,6,596
0,0,92.81496,0,7.185037,0,0,0,0,0,0,0,0,0,0,0,0,0,362
0,0,89.1745,0,10.8255,0,0,0,0,0,0,0,0,0,0,0,0,0,410
0,0,85.5015,0,14.49851,0,0,0,0,0,0,0,0,0,0,0,0,0,452
0,0,81.79552,0,18.20448,0,0,0,0,0,0,0,0,0,0,0,0,0,482
0,0,72.38336,0,27.61664,0,0,0,0,0,0,0,0,0,0,0,0,0,487
0,0,0,0,30.39324,0,0,0,0,0,0,0,0,0,0,0,0,69.60676,252
0,6.934048,0,0,23.88489,0,0,0,0,0,0,0,0,0,0,0,0,69.18107,343
0,19.65324,0,0,11.94656,0,0,0,0,0,0,0,0,0,0,0,0,68.4002,494
0,25.86658,0,0,6.114674,0,0,0,0,0,0,0,0,0,0,0,0,68.01875,602
0,19.31836,0,0,0,0,0,0,0,0,0,0,0,0,0,0,0,80.68164,754
53.53535,21.21212,10.10101,5.050505,0,0,10.10101,0,0,0,0,0,0,0,0,0,0,0,730
54.1633,27.48585,1.584478,5.335489,11.30154,0,0,0,0,0.088925,0,0,0,0,0,0,0.04042,0,530
72,5,12,0,11,0,0,0,0,0,0,0,0,0,0,0,0,0,560
50,10,0,0,0,0,0,40,0,0,0,0,0,0,0,0,0,0,755
40,10,0,0,0,0,0,50,0,0,0,0,0,0,0,0,0,0,790
40,17,0,10,0,0,0,33,0,0,0,0,0,0,0,0,0,0,805
40,15,0,0,0,0,0,45,0,0,0,0,0,0,0,0,0,0,823
40,15,0,10,0,0,0,35,0,0,0,0,0,0,0,0,0,0,800
40,15,0,0,0,0,0,45,0,0,0,0,0,0,0,0,0,0,820
35,4,10,5,1,0,0,40,0,5,0,0,0,0,0,0,0,0,587
35,8,6,5,1,0,0,40,0,5,0,0,0,0,0,0,0,0,600
50.84388,0,0,0,5.274261,0,0,20.04219,11.60338,12.23629,0,0,0,0,0,0,0,0,480
0,0,9,0,0,0,0,0,0,0,44,0,0,0,0,42,0,0,360
1,1.5,7,0,0,0,0,5.5,7,0,53.5,0,0,0,0,22.5,0,0,330
11,1,14,0,0,0,0,5,9,0,31,0,0,0,0,17.5,6.5,0,380
0,9.1,0,5.1,0,0,0,0,22,0,0,0,0,0,0,0,0,63.8,470
0,8.8,0,0,0,0,0,0,21.1,0,0,8.9,0,0,0,0,0,61.2,476
0,8.4,0,0,0,0,0,12.7,20.2,0,0,0,0,0,0,0,0,58.7,479
0,4.3,2.9,0,0,0,0,12.9,20.4,0,0,0,0,0,0,0,0,59.5,484
0,2.2,4.4,0,0,0,0,12.9,20.6,0,0,0,0,0,0,0,0,59.9,481
0,9,0,0,0,0,0,0,28.6,0,0,0,0,0,0,0,0,62.4,450
0,8,0,0,0,0,0,23.9,12.7,0,0,0,0,0,0,0,0,55.4,502
0,8.6,0,0,0,0,0,0,13.8,0,0,17.5,0,0,0,0,0,60.1,499
0,9.399999,0,10.3,0,0,0,0,15,0,0,0,0,0,0,0,0,65.3,499
0,2.2,4.5,0,0,0,0,13.3,24.7,0,0,0,0,0,0,0,0,55.3,469
0,6.4,1.5,0,0,0,0,12.7,20.3,0,0,0,0,0,0,0,0,59.1,480
0,0,6.2,0,0,0,1.8,20.3,21.5,0,0,0,0,0,0,0,0,50.2,501
0,2.1,4.4,0,0,0,0,19.3,20.5,0,0,0,0,0,0,0,0,53.7,460
0,2.1,4.4,0,0,0,0,25.6,20.4,0,0,0,0,0,0,0,0,47.5,491
0,0,12.6,0,0,0,0,13.9,22.1,0,0,0,0,0,0,0,0,51.4,529
0,9.7,0,0,0,0,7.6,0,15.4,0,0,0,0,0,0,0,0,67.3,497
0,10.1,0,0,0,0,11.9,0,8,0,0,0,0,0,0,0,0,70,524
0,9.6,0,15.9,0,0,0,0,7.6,0,0,0,0,0,0,0,0,66.9,523
54.78772,0,0,0,45.21228,0,0,0,0,0,0,0,0,0,0,0,0,0,421
80.08079,0,0,0,0,19.88322,0,0,0,0,0,0,0,0,0,0,0,0,460
43.9751,0,0,0,0,0,0,56.02491,0,0,0,0,0,0,0,0,0,0,702
50.86165,0,0,31.61488,17.52347,0,0,0,0,0,0,0,0,0,0,0,0,0,581
50.03184,0,0,15.59624,34.37192,0,0,0,0,0,0,0,0,0,0,0,0,0,482
23.71592,0,0,0,0,0,0,60.51957,0,0,0,0,0,0,15.76451,0,0,0,707
80.10962,0,0,0,0,19.89038,0,0,0,0,0,0,0,0,0,0,0,0,460
95.87907,0,0,0,4.120934,0,0,0,0,0,0,0,0,0,0,0,0,0,499
91.7685,0,0,0,8.231499,0,0,0,0,0,0,0,0,0,0,0,0,0,498
89.71709,0,0,0,10.2829,0,0,0,0,0,0,0,0,0,0,0,0,0,500
84.59985,0,0,0,15.40015,0,0,0,0,0,0,0,0,0,0,0,0,0,500
81.5372,0,0,0,18.4628,0,0,0,0,0,0,0,0,0,0,0,0,0,501
79.49863,0,0,0,20.50137,0,0,0,0,0,0,0,0,0,0,0,0,0,493
75.42916,0,0,0,24.57084,0,0,0,0,0,0,0,0,0,0,0,0,0,481
74.41338,0,0,0,25.58662,0,0,0,0,0,0,0,0,0,0,0,0,0,481
69.34401,0,0,0,30.65599,0,0,0,0,0,0,0,0,0,0,0,0,0,469
64.29045,0,0,0,35.70955,0,0,0,0,0,0,0,0,0,0,0,0,0,453
59.25264,0,0,0,40.74737,0,0,0,0,0,0,0,0,0,0,0,0,0,438
0,0,0,0,0,0,0,0,5.078412,0,41.78057,0,0,0,0,0,0,53.14102,315
0,3.306062,0,0,0,0,0,0,5.278049,0,36.18584,0,0,0,0,0,0,55.23005,414
0,10.76451,0,0,0,0,0,0,5.728431,0,23.56417,0,0,0,0,0,0,59.94289,479
0,14.99234,0,0,0,0,0,0,5.98373,0,16.40957,0,0,0,0,0,0,62.61436,491
0,0,92.95908,0,0,7.040926,0,0,0,0,0,0,0,0,0,0,0,0,415
0,0,91.57391,0,2.877285,5.548809,0,0,0,0,0,0,0,0,0,0,0,0,388
0,0,90.22942,0,5.670082,4.100506,0,0,0,0,0,0,0,0,0,0,0,0,389
0,0,89.57186,0,7.035951,3.392185,0,0,0,0,0,0,0,0,0,0,0,0,397
0,0,87.65549,0,11.01667,1.327844,0,0,0,0,0,0,0,0,0,0,0,0,385
0,0,86.42282,0,13.57718,0,0,0,0,0,0,0,0,0,0,0,0,0,394
0,0,85.21994,0,10.71057,0,0,0,0,4.069497,0,0,0,0,0,0,0,0,381
0,0,83.47712,0,6.557203,0,0,0,0,9.965681,0,0,0,0,0,0,0,0,376
0,0,82.91191,0,5.210245,0,0,0,0,11.87785,0,0,0,0,0,0,0,0,371
0,0,81.80415,0,2.570316,0,0,0,0,15.62553,0,0,0,0,0,0,0,0,371
0,0,90.22448,0,0,5.467041,0,0,0,4.308478,0,0,0,0,0,0,0,0,399
0,0,87.64618,0,0,3.983109,0,0,0,8.370713,0,0,0,0,0,0,0,0,384
0,0,86.41151,0,0,3.2725,0,0,0,10.31599,0,0,0,0,0,0,0,0,383
0,0,82.90775,0,0,1.255923,0,0,0,15.83633,0,0,0,0,0,0,0,0,365
0,0,69.96893,0,0,30.03107,0,0,0,0,0,0,0,0,0,0,0,0,392
66.66666,0,0,0,0,15.2381,13.33333,0,0,0,0,0,0,0,0,0,0,0,460
67.96117,0,0,0,0,15.53398,13.59223,0,0,0,0,0,0,0,0,0,0,0,470
51.72471,0,0,48.27529,0,0,0,0,0,0,0,0,0,0,0,0,0,0,784
74.19197,0,0,3.811269,21.99676,0,0,0,0,0,0,0,0,0,0,0,0,0,509
66.28871,0,0,3.219931,18.44979,0,0,0,0,0,0,0,0,12.04157,0,0,0,0,615
68.07899,0,0,2.729987,14.58198,0,0,0,0,0,0,0,0,14.60905,0,0,0,0,629
60.37642,0,0,3.067576,16.24262,0,0,0,0,0,0,0,0,20.31339,0,0,0,0,705
55.74963,0,0,2.676152,15.50166,0,0,0,0,0,0,0,0,26.07256,0,0,0,0,800
50.47334,0,0,24.11898,25.40768,0,0,0,0,0,0,0,0,0,0,0,0,0,538
73.89854,5.210581,0,0,12.94571,6.241411,0,0,1.116586,0,0,0,0,0,0,0,0,0,424
74.78829,5.273318,0,0,0,10.04011,0,0,1.13003,8.174003,0,0,0,0,0,0,0,0,450
0,0,69.20152,0,30.79848,0,0,0,0,0,0,0,0,0,0,0,0,0,462
0,0,66.19929,0,26.51875,0,0,7.281968,0,0,0,0,0,0,0,0,0,0,466
0,0,62.15073,0,20.74745,0,0,17.10182,0,0,0,0,0,0,0,0,0,0,477
0,0,55.3773,0,11.09179,0,0,33.53092,0,0,0,0,0,0,0,0,0,0,503
0,0,49.12888,0,2.184537,0,0,48.68658,0,0,0,0,0,0,0,0,0,0,561
0,0,47.59642,0,0,0,0,52.40357,0,0,0,0,0,0,0,0,0,0,590
0,0,69.95428,0,28.02296,0,2.022764,0,0,0,0,0,0,0,0,0,0,0,472
0,0,70.33799,0,26.60817,0,3.053843,0,0,0,0,0,0,0,0,0,0,0,475
0,0,71.51241,0,22.27792,0,6.209666,0,0,0,0,0,0,0,0,0,0,0,487
0,0,73.98299,0,13.16862,0,12.84839,0,0,0,0,0,0,0,0,0,0,0,522
0,0,75.28342,0,8.373803,0,16.34278,0,0,0,0,0,0,0,0,0,0,0,552
0,0,75.95092,0,5.912621,0,18.13646,0,0,0,0,0,0,0,0,0,0,0,571
0,0,76.63037,0,3.407403,0,19.96222,0,0,0,0,0,0,0,0,0,0,0,590
0,0,77.5545,0,0,0,22.44549,0,0,0,0,0,0,0,0,0,0,0,620
0,0,47.59642,0,0,0,0,52.40357,0,0,0,0,0,0,0,0,0,0,590
0,0,49.50709,0,0,0,1.431523,49.06139,0,0,0,0,0,0,0,0,0,0,586
0,0,50.52423,0,0,0,2.193595,47.28218,0,0,0,0,0,0,0,0,0,0,593
0,0,52.12748,0,0,0,3.394804,44.47771,0,0,0,0,0,0,0,0,0,0,588
0,0,56.86991,0,0,0,4.938207,38.19189,0,0,0,0,0,0,0,0,0,0,591
0,0,55.65994,0,0,0,6.041427,38.29863,0,0,0,0,0,0,0,0,0,0,594
0,0,57.612,0,0,0,7.503968,34.88403,0,0,0,0,0,0,0,0,0,0,596
0,0,59.70596,0,0,0,9.072824,31.22122,0,0,0,0,0,0,0,0,0,0,600
0,0,61.95787,0,0,0,10.76002,27.2821,0,0,0,0,0,0,0,0,0,0,601
0,0,64.38631,0,0,0,12.57948,23.0342,0,0,0,0,0,0,0,0,0,0,608
0,0,67.01288,0,0,0,14.54739,18.43973,0,0,0,0,0,0,0,0,0,0,615
0,0,69.86286,0,0,0,16.68268,13.45446,0,0,0,0,0,0,0,0,0,0,617
0,0,77.11599,0,22.88401,0,0,0,0,0,0,0,0,0,0,0,0,0,480
0,0,76.20947,0,20.3535,0,0,0,0,3.437042,0,0,0,0,0,0,0,0,460
0,0,74.88894,0,16.66735,0,0,0,0,8.443715,0,0,0,0,0,0,0,0,456
0,0,74.20319,0,14.75316,0,0,0,0,11.04365,0,0,0,0,0,0,0,0,445
0,0,72.7869,0,10.79968,0,0,0,0,16.41342,0,0,0,0,0,0,0,0,436
0,0,72.38057,0,9.665451,0,0,0,0,17.95398,0,0,0,0,0,0,0,0,434
0,0,71.42365,0,6.994289,0,0,0,0,21.58205,0,0,0,0,0,0,0,0,434
0,0,70.79964,0,5.252411,0,0,0,0,23.94795,0,0,0,0,0,0,0,0,436
0,0,70.41515,0,4.179109,0,0,0,0,25.40575,0,0,0,0,0,0,0,0,434
0,0,68.91801,0,0,0,0,0,0,31.08198,0,0,0,0,0,0,0,0,448
22.88336,7.96248,17.98346,4.98562,0,0,0,27.07908,15.05872,0,0,0,0,2.960879,0,0,0,0,603
25.30776,8.091374,14.44967,5.13479,0,0,0,27.14304,19.87337,0,0,0,0,0,0,0,0,0,602
35.64048,10.99652,3.754267,0,0,0,0,49.60873,0,0,0,0,0,0,0,0,0,0,675
60.6801,7.920951,27.04252,4.356421,0,0,0,0,0,0,0,0,0,0,0,0,0,0,617
0,0,0,0,0,6.06441,0,0,0,0,0,0,0,0,3.24227,90.69332,0,0,270
56.69508,12.30592,0,18.72213,0.38859,0,3.221888,0,0,0.295291,0,8.120802,0,0,0,0,0.250306,0,740
55.92036,10.38885,0,13.90058,0.377018,0,3.125936,0,0,0.286497,0,15.75791,0,0,0,0,0.242852,0,734
53.96938,10.0264,0,9.300392,0.363864,0,3.016877,0,0,0.276501,0,22.8122,0,0,0,0,0.234379,0,727
51.83889,9.989711,0,9.84038,0.453165,0,3.241589,0,0,0.27549,0,24.24397,0,0,0.116808,0,0,0,730
56.49371,7.129436,0,9.427321,0.36883,0,3.05805,0,0,0.280275,0,23.12354,0,0,0.118837,0,0,0,725
53.83304,10.00107,0,10.59044,0.362945,0,2.065176,0,0,0.275803,0,22.75458,0,0,0.116941,0,0,0,733
56.07513,10.43466,0,13.96187,0.37868,0.18257,3.139718,0,0,0,0,15.82738,0,0,0,0,0,0,715
55.72423,10.40342,0,13.92006,0.755092,0,3.130318,0,0,0.286899,0,15.77999,0,0,0,0,0,0,730
58.84251,10.79068,0,18.24709,0.3916,0,3.246842,0,0,0.297578,0,8.183698,0,0,0,0,0,0,742
57.2892,8.909054,0,14.09786,0.380037,0,3.150968,0,0,0.288791,0,15.88409,0,0,0,0,0,0,733
72.76551,1.881289,0,7.619041,13.20308,0,3.583074,0,0,0.948006,0,0,0,0,0,0,0,0,553
57.27637,6.703195,0,27.55786,1.93546,0,2.517228,0,0,0.774086,0,3.235796,0,0,0,0,0,0,699
62.26867,15.09544,0,8.302299,0,0,2.983548,11.35004,0,0,0,0,0,0,0,0,0,0,786
60.04545,11.9158,1.043106,13.02305,0,0,0,0,0,0,0,13.97259,0,0,0,0,0,0,752
59.02052,19.26079,10.52117,4.237274,0,0,3.045448,0,0,0,0,3.914802,0,0,0,0,0,0,720
57.74147,18.84338,15.43974,4.145447,0,0,0,0,0,0,0,3.829963,0,0,0,0,0,0,675
60.6801,7.920951,27.04252,4.356421,0,0,0,0,0,0,0,0,0,0,0,0,0,0,615
0,17,0,0,25,3,0,0,0,5,0,0,0,0,0,0,0,45,317
0,13,0,0,9,4,0,20,0,5,0,0,0,0,0,0,0,45,350
56.14386,15.78422,4.995005,0,3.796204,3.396604,8.691309,0,0,1.898102,0,0,0,0.499501,3.096903,0,0,0,560
59.08183,7.285429,4.99002,4.391218,3.792415,3.393214,4.391218,0,0,1.896207,0,0,0,5.489022,3.592814,0,0,0,547
53.44656,10.08991,3.696304,5.994007,4.295705,3.896104,4.095904,0,0,2.097902,0,0,0,4.195805,3.296704,0,0,0,540
63.43656,4.695304,3.296703,5.194805,3.696304,3.396603,3.596403,0,0,1.898102,0,0,0,3.596403,2.897103,0,0,0,546
53.94606,14.18581,3.596404,0.699301,4.095904,3.696304,5.894106,0,0,1.998002,0,0,0,3.996004,3.196804,0,0,0,521
54.94506,12.18781,3.596404,1.698302,4.095904,3.696304,5.894106,0,0,1.998002,0,0,0,3.996004,3.196804,0,0,0,522
54.5,12.1,3.5,1.7,4.4,4,5.8,0,0,2.2,0,0,0,3.9,3.2,0,0,0,522
50.45045,13.21321,9.009008,0.700701,4.204204,3.803804,5.505506,0,0,2.102102,0,0,0,3.703704,3.003003,0,0,0,517
54.5,8.4,5.7,1.2,4.8,4.3,6.1,0,0,2.4,0,0,0,4.2,3.4,0,0,0,527
61.1,5.6,3.9,1,5.7,5.2,1,0,2.5,2.9,0,0,0,4.4,3.5,0,0,0,518
61.1,5.6,3.9,2,5.7,5.2,2,0,2.5,2.9,0,0,0,4.4,3.5,0,0,0,513
61.1,5.6,3.9,2,5.7,5.2,2,0,0,5.4,0,0,0,4.4,3.5,0,0,0,492
61.1,5.6,3.9,2,5.7,5.2,2,0,2.5,2.9,0,0,0,4.4,4.4,0,0,0,522
56.99999,8.499998,3.899999,1.3,4.899999,4.399999,6.199998,0,0,2.399999,0,0,0,4.299999,4.999999,0,0,0,522
53.34666,11.08891,7.492508,2.197802,6.193806,3.396604,2.197802,0,0,1.698302,0,0,0,4.195804,3.296703,0,0,0,522
71.8,6.299999,3.4,0,4.999999,4.5,0,0,0,2.5,0,0,0,1.9,1.9,0,0,0,500
66.73327,9.290709,5.394605,0,5.494505,5.994006,0,0,0,1.798202,0,0,0,1.898102,1.898102,0,0,0,501
66.73326,9.290709,5.394605,0,3.496503,6.793207,0,0,0,1.798202,0,0,0,1.898102,1.898102,0,0,0,502
66.73326,9.290709,5.394605,0,1.998002,9.090908,0,0,0,0.999001,0,0,0,1.898102,1.898102,0,0,0,500
66.8,9.299999,5.399999,0,3.299999,5.599999,0,0,0,3.099999,0,0,0,1.9,1.9,0,0,0,506
66.73326,9.290708,5.394605,0,1.698302,6.693305,0,0,0,3.696303,0,0,0,1.898102,1.898102,0,0,0,500
69.16917,9.60961,2.702703,0,3.603603,6.806807,0,0,0,1.601602,0,0,0,1.901902,1.901902,0,0,0,501
69.1,9.6,2.7,0,2,9.1,0,0,0,1,0,0,0,1.9,1.9,0,0,0,497
62.49999,13.9,4.999999,0,3.499999,6.799999,0,0,0,1.8,0,0,0,1.9,1.9,0,0,0,507
62.5,13.9,5,0,2,9.099999,0,0,0,1,0,0,0,1.9,1.9,0,0,0,503
66.73326,11.28871,3.396603,0,3.496503,6.793207,0,0,0,1.798202,0,0,0,1.898102,1.898102,0,0,0,513
66.73326,11.28871,3.396603,0,1.998002,9.090908,0,0,0,0.999001,0,0,0,1.898102,1.898102,0,0,0,498
67.00101,14.64393,0,0,3.510532,6.820462,0,0,0,1.504514,0,0,0,1.905717,1.905717,0,0,0,528
66.8,14.6,0,0,2,9.099999,0,0,0,1,0,0,0,1.9,1.9,0,0,0,520
62.56256,15.41542,5.005005,0,5.005005,6.006006,0,0,0,2.502503,0,0,0,0.600601,1.901902,0,0,0,501
64.06406,13.91391,5.005005,0,5.005005,6.006006,0,0,0,2.502502,0,0,0,0.600601,1.901902,0,0,0,495
69.16917,11.11111,2.702703,0,5.005005,6.006006,0,0,0,2.502502,0,0,0,0.600601,1.901902,0,0,0,491
70.67067,9.60961,2.702703,0,5.005005,6.006006,0,0,0,2.502502,0,0,0,0.600601,1.901902,0,0,0,489
62.56256,13.91391,5.005005,0,5.005005,5.505506,0,0,0,2.502503,0,0,0,0.600601,1.901902,0,0,0,503
62.5,13.9,5,0,5,6.5,0,0,0,2.5,0,0,0,0.4,0.4,0,0,0,495
69.16917,9.60961,2.702703,0,5.005005,5.505506,0,0,0,2.502502,0,0,0,0.600601,1.901902,0,0,0,496
69.1,9.6,2.7,0,5,6.5,0,0,0,2.5,0,0,0,0.4,0.4,0,0,0,487
66.8,11.3,3.4,0,4.999999,6.499999,0,0,0,2.5,0,0,0,1,1.9,0,0,0,492
66.8,13.3,1.4,0,4.999999,6.499999,0,0,0,2.5,0,0,0,1,1.9,0,0,0,495
62.56256,13.91391,5.005005,0,5.005005,6.506506,0,0,0,2.502502,0,0,0,1.001001,1.901902,0,0,0,493
69.16917,9.60961,2.702703,0,5.005005,6.506506,0,0,0,2.502502,0,0,0,1.001001,1.901902,0,0,0,495
66.73326,12.28771,2.397603,0,3.496503,6.793207,0,0,0,1.798202,0,0,0,1.898102,1.898102,0,0,0,512
66.73327,12.28771,2.397603,0,3.496503,6.793207,0,0,0,1.798202,0,0,0,0.899101,0.899101,0,0,0,509
66.73327,12.28771,2.397603,0,3.496503,6.793207,0,0,0,1.798202,0,0,0,0.899101,0.899101,0,0,0,506
66.73327,12.28771,2.397603,0,3.496503,6.793207,0,0,0,1.798202,0,0,0,0.899101,0.899101,0,0,0,512
66.73327,12.28771,2.397603,0,3.496503,6.793207,0,0,0,1.798202,0,2.997003,0,0.899101,0.899101,0,0,0,502
66.73327,12.28771,2.397603,0,3.496503,6.793207,0,0,2.997003,1.798202,0,0,0,0.899101,0.899101,0,0,0,511
56.34365,11.08891,7.492507,2.197802,2.697303,6.193806,2.197802,0,0,2.397602,0,0,0,4.195804,3.296703,0,0,0,510
54.8,11.3,7.7,2,4.4,4,2,0,0,2.2,0,0,0,3.9,3.1,0,0,0,528
60.19313,12.44635,2.038627,1.072961,2.253219,6.11588,2.038627,0,0,2.253219,0,0,0,3.862661,3.111588,0,0,0,517
67.66767,9.40941,5.405406,0,5.605606,5.005005,0,0,0,2.802803,0,0,0,1.901902,1.901902,0,0,0,502
65.99999,9.199999,5.3,0,5.4,4.9,0,0,0,2.7,0,0,0,1.9,1.9,0,0,0,504
66.46766,9.751245,5.373135,0,5.97015,5.373135,0,0,0,2.985075,0,0,0,1.890547,1.890547,0,0,0,495
66.8,9.299999,5.399999,0,5.999999,5.399999,0,0,0,3,0,0,0,1.9,1.9,0,0,0,494
66.73327,9.290709,5.394605,0,5.494505,4.995005,0,0,0,2.797203,0,0,0,1.898102,3.096903,0,0,0,507
67.93207,9.290709,5.394605,0,5.494505,4.995005,0,0,0,2.797203,0,0,0,1.898102,1.898102,0,0,0,498
66.73327,10.48951,5.394605,0,5.494505,4.995005,0,0,0,2.797203,0,0,0,1.898102,1.898102,0,0,0,505
66.8,9.299999,5.399999,0,7.399999,4.5,0,0,0,2.5,0,0,0,1.9,1.9,0,0,0,490
68.1,9.5,3.4,0,7.6,4.6,0,0,0,2.6,0,0,0,1.9,2,0,0,0,500
66.8,9.299999,5.399999,0,4.999999,4.5,0,0,0,2.5,0,0,0,1,3.799999,0,0,0,510
