Repository: liubin06/DeepGlassNet

# DeepGlassNet: Self-Supervised Learning for Multi-Component Glass Composition Screening

## 1. Introduction
We present a novel self-supervised learning framework for screening multi-component glass compositions within predefined glass transition temperature (Tg) intervals. The composition screening task is formalized as a classification problem, where we introduce an innovative data augmentation strategy based on asymptotic theory to enhance training dataset robustness and improve model resilience to noise. A specialized feature extraction backbone architecture named DeepGlassNet is designed to capture complex interactions among different glass components in multi-component systems.

File: data/train_tg.csv (part 25 of 46)
SiO2,Al2O3,B2O3,CaO,Na2O,Li2O,MgO,BaO,ZnO,K2O,PbO,SrO,GeO2,ZrO2,TiO2,TeO2,FemOn,P2O5,Tg
68.09377,9.480122,5.504587,0,5.096839,4.587155,0,0,0,2.54842,0,0,0,1.019368,1.019368,0,0,0,507
66.73327,9.290709,5.394605,0,4.995005,4.495504,0,0,0,2.497502,0,0,0,0.999001,0.999001,0,0,0,503
66.73327,9.290709,5.394605,0,4.995005,4.495504,0,0,0,2.497502,0,0,0,0.999001,0.999001,0,0,0,512
69.86987,11.81181,3.503504,0,5.205205,4.704704,0,0,0,2.602602,0,0,0,0,2.002002,0,0,0,502
67.86787,11.81181,3.503504,0,5.205205,4.704705,2.002002,0,0,2.602603,0,0,0,0,2.002002,0,0,0,499
67.86787,11.81181,3.503504,2.002002,5.205205,4.704705,0,0,0,2.602603,0,0,0,0,2.002002,0,0,0,492
67.86787,11.81181,3.503504,0,5.205205,4.704705,0,0,0,2.602603,0,2.002002,0,0,2.002002,0,0,0,490
67.86787,11.81181,3.503504,0,5.205205,4.704705,0,2.002002,0,2.602603,0,0,0,0,2.002002,0,0,0,494
67.86787,11.81181,3.503504,0,5.205205,4.704705,0,0,2.002002,2.602603,0,0,0,0,2.002002,0,0,0,507
69.86988,13.91391,1.401402,0,5.205205,4.704705,0,0,0,2.602603,0,0,0,0,2.002002,0,0,0,404
66.8,11.3,3.4,0,4.999999,4.5,0,0,0,2.5,0,0,0,0,3.799999,0,0,0,519
66.8,11.3,3.4,0,6.2,5.7,0,0,0,3.1,0,0,0,0.6,1.9,0,0,0,492
66.8,13.3,1.4,0,6.2,5.7,0,0,0,3.1,0,0,0,0.6,1.9,0,0,0,498
66.8,11.3,3.4,3,5,4.5,0,0,0,2.5,0,0,0,0.6,1.9,0,0,0,509
66.8,11.3,3.4,3,5,4.5,0,0,0,2.5,0,0,0,0.6,1.9,0,0,0,511
66.8,11.3,3.4,3,5,4.5,0,0,0,2.5,0,0,0,0.6,1.9,0,0,0,515
66.8,11.3,3.4,3,3,6.5,0,0,0,2.5,0,0,0,0.6,1.9,0,0,0,500
66.8,11.3,3.4,3,7,2.5,0,0,0,2.5,0,0,0,0.6,1.9,0,0,0,521
66.8,11.3,3.4,3,5,6.5,0,0,0,0.5,0,0,0,0.6,1.9,0,0,0,496
66.8,13.3,1.4,3,5,4.5,0,0,0,2.5,0,0,0,0.6,1.9,0,0,0,512
43.01397,5.588822,8.882235,6.287426,4.491018,4.091816,7.285429,0,0,2.295409,0,0,0,7.38523,6.487026,0,0,0,547
76.64671,12.27545,3.393214,0,1.996008,2.49501,0,0,0,2.49501,0,0,0,0,0,0,0,0,568
52.41449,5.633803,3.923542,2.012073,10.16097,5.231389,2.012073,0,0,9.456741,0,0,0,4.42656,3.521127,0,0,0,456
66.8,9.299999,5.399999,0,4.999999,4.5,0,0,0,2.5,0,0,0,1.9,1.9,0,0,0,511
65.13486,9.09091,5.194805,0,5.894106,5.294706,0,0,0,2.897103,0,0,0,1.898102,1.898102,0,0,0,498
61.99999,11.2,7.299999,0,5.399999,4.899999,0,0,0,2.7,0,0,0,1.9,1.9,0,0,0,505
65.93406,9.190808,5.294705,0,7.192807,3.896104,0,0,0,1.998002,0,0,0,1.898102,1.898102,0,0,0,511
65.99999,9.199999,5.3,0,5.4,4.9,0,0,0,2.7,0,0,0,1.9,1.9,0,0,0,511
65.99999,9.199999,5.3,0,5.4,4.9,0,0,0,2.7,0,0,0,1.9,1.9,0,0,0,508
66.73327,9.290709,5.394605,0,5.494505,4.995005,0,0,0,2.797203,0,0,0,1.898102,1.898102,0,0,0,505
66.73327,9.290709,5.394605,0,5.494505,4.995005,0,0,0,2.797203,0,0,0,1.898102,1.898102,0,0,0,508
66.73327,9.290709,5.394605,0,5.494505,4.995005,0,0,0,2.797203,0,0,0,3.096903,1.898102,0,0,0,502
66.73327,9.290709,5.394605,0,6.493506,4.995005,0,0,0,1.798202,0,0,0,1.898102,1.898102,0,0,0,501
66.73327,9.290709,5.394605,0,7.292707,3.996004,0,0,0,1.998002,0,0,0,1.898102,1.898102,0,0,0,512
66.8,9.299999,3.4,0,5.8,5.3,0,0,0,2.9,0,0,0,1.9,1.9,0,0,0,493
63.1111,10.33333,4.888888,0,5.555555,5,0,1.111111,0,2.777777,0,0,0,2.111111,2.111111,0,0,0,511
66.8,9.299999,3.4,0,4.999999,4.5,0,1,0,2.5,0,1,0,1.9,1.9,0,0,0,510
66.8,9.299999,3.4,0,3,6.499999,0,1,1,2.5,0,0,0,1.9,1.9,0,0,0,518
66.8,9.3,5.4,0,3,6.5,0,1.2,0,2.5,0,0,0,1.9,1.9,0,0,0,513
66.8,9.299999,3.4,0,4.999999,4.5,0,1,1,2.5,0,0,0,1.9,1.9,0,0,0,511
66.8,9.3,5.4,0,5,4.5,0,1.2,0,2.5,0,0,0,1.9,1.9,0,0,0,510
66.8,9.299999,5.399999,0,4.999999,4.5,0,1,0,2.5,0,0,0,1.9,0.9,0,0,0,504
66.8,9.299999,5.399999,0,3,6.499999,0,1,0,2.5,0,0,0,0.9,1.9,0,0,0,498
66.09999,9.199999,5.3,0,2.9,6.5,0,1,0,2.5,0,0,0,1.9,1.9,0,0,0,510
68.40001,9.500001,5.5,0,4.5,4,0,0,0,2.2,0,0,0,1.7,1.7,0,0,0,514
64.53546,8.991009,5.194805,0,5.694305,5.194805,0,0,0,2.897103,0,0,0,2.097902,2.197802,0,0,0,505
69.16917,9.60961,2.702703,0,5.005005,4.504504,0,0,0,2.502502,0,0,0,1.901902,1.901902,0,0,0,511
62.56256,13.91391,5.005005,0,5.005005,4.504505,0,0,0,2.502502,0,0,0,1.901902,1.901902,0,0,0,515
58.25826,18.51852,4.704704,0,5.005005,4.504504,0,0,0,2.502502,0,0,0,1.901902,1.901902,0,0,0,534
67.59999,9.399999,5.4,0,4.599999,4.099999,0,0,0,2.3,0,0,0,1.9,1.9,0,0,0,514
66.8,9.299999,5.399999,0,5.999999,3,0,0,0,3,0,0,0,1.9,1.9,0,0,0,521
66.8,9.299999,5.399999,0,6.999999,1.5,0,0,0,3.5,0,0,0,1.9,1.9,0,0,0,546
66.8,9.299999,5.399999,0,7.499999,2.9,0,0,0,1.6,0,0,0,1.9,1.9,0,0,0,524
66.8,9.299999,5.399999,0,9.999998,1.3,0,0,0,0.7,0,0,0,1.9,1.9,0,0,0,544
66.8,9.299999,5.4,0,4.3,3.9,0,0,0,3.799999,0,0,0,1.9,1.9,0,0,0,513
66.8,9.299999,5.399999,0,3.7,3.299999,0,0,0,4.999999,0,0,0,1.9,1.9,0,0,0,526
66.8,9.299999,5.399999,0,5.399999,4.899999,0,0,0,1.7,0,0,0,1.9,1.9,0,0,0,511
66.8,9.299999,5.399999,0,5.899999,5.299999,0,0,0,0.8,0,0,0,1.9,1.9,0,0,0,510
66.09999,9.199999,5.3,0,4.9,4.5,0,1,0,2.5,0,0,0,1.9,1.9,0,0,0,518
64.80391,9.019606,5.196078,0,2.843137,8.333332,0,0,0,2.45098,0,0.980392,0,1.862745,1.862745,0,0,0,504
66.09999,9.199999,5.3,0,4.9,4.5,0,0,0,2.5,0,1,0,1.9,1.9,0,0,0,510
64.79999,8.999998,5.199998,0,4.899999,4.399999,0,0,0,2.399999,0,2.899999,0,1.8,1.9,0,0,0,509
66.09999,9.199999,5.3,0,3.9,5.5,1,0,0,2.5,0,0,0,1.9,1.9,0,0,0,510
64.92986,9.018036,5.210421,0,4.90982,4.408818,2.905812,0,0,2.40481,0,0,0,1.603207,1.903808,0,0,0,512
66.09999,9.199999,5.3,1,4.9,4.5,0,0,0,2.5,0,0,0,1.9,1.9,0,0,0,512
64.79999,8.999998,5.199998,2.899999,4.899999,4.399999,0,0,0,2.399999,0,0,0,1.8,1.9,0,0,0,515
64.79999,8.999998,5.199998,2.899999,4.899999,4.399999,0,0,0,2.399999,0,0,0,1.8,1.9,0,0,0,509
64.79999,8.999998,5.199998,2.899999,4.899999,4.399999,0,0,0,2.399999,0,0,0,1.8,1.9,0,0,0,513
64.79999,8.999998,5.199998,2.899999,4.899999,4.399999,0,0,0,2.399999,0,0,0,1.8,1.9,0,0,0,515
66.09999,12.2,2.3,0,4.9,4.5,0,0,1,2.5,0,0,0,1.9,1.9,0,0,0,518
64.79999,12,2.2,0,4.899999,4.399999,0,0,2.899999,2.399999,0,0,0,1.8,1.9,0,0,0,511
66.09999,9.199999,5.3,0,4.9,4.5,0,0,1,2.5,0,0,0,1.9,1.9,0,0,0,509
64.79999,8.999998,5.199998,0,4.899999,4.399999,0,0,2.899999,2.399999,0,0,0,1.8,1.9,0,0,0,504
66.13862,9.207921,2.376238,2.970297,5.940595,4.455446,0,0,0,2.475248,0,0,0,1.881188,1.881188,0,0,0,519
66.8,9.299999,2.4,0,4.999999,4.5,0,0,3,2.5,0,0,0,1.9,1.9,0,0,0,504
66.73327,9.290709,5.394605,0,4.995005,4.495504,0,2.997003,0,2.497502,0,0,0,0.999001,0.999001,0,0,0,505
66.73327,9.290709,5.394605,0,4.995005,4.495504,0,0,0,2.497502,0,2.997003,0,0.999001,0.999001,0,0,0,500
66.73327,9.290709,5.394605,2.997003,4.995005,4.495504,0,0,0,2.497502,0,0,0,0.999001,0.999001,0,0,0,505
66.73327,9.290709,5.394605,0,4.995005,4.495504,0,4.995005,0,2.497502,0,0,0,0.3996,0.3996,0,0,0,496
66.73327,9.290709,5.394605,0,4.995005,4.495504,0,0,0,2.497502,0,4.995005,0,0.3996,0.3996,0,0,0,498
66.73327,9.290709,5.394605,4.995005,4.995005,4.495504,0,0,0,2.497502,0,0,0,0.3996,0.3996,0,0,0,505
66.73327,9.290709,5.394605,0,4.995005,4.495504,4.995005,0,0,2.497502,0,0,0,0.3996,0.3996,0,0,0,505
66.83317,9.290709,2.597403,0,5.694305,5.194805,0,0,0,2.897103,0,0,0,2.097902,2.197802,0,0,0,508
64.53547,11.98801,2.197803,0,5.694306,5.194806,0,0,0,2.897103,0,0,0,2.097902,2.197803,0,0,0,512
66.8,9.3,5.4,0,5,4.5,0,0,0,2.5,0,0,0,2.7,0,0,0,0,511
66.8,9.3,5.4,0,5,4.5,0,0,0,2.5,0,0,0,0,2.7,0,0,0,512
66.8,9.3,5.4,0,5,4.5,0,0,0,2.5,0,0,0,3.7,1.1,0,0,0,514
68.83117,9.59041,5.494505,0,5.194805,4.695304,0,0,0,2.597403,0,0,0,0.999001,0.999001,0,0,0,497
71.27127,9.909909,5.705706,0,5.305305,4.804805,0,0,0,2.702703,0,0,0,0,0,0,0,0,493
60.99999,13.6,4.899999,0,5.899999,5.299999,0,0,0,2.9,0,0,0,1.8,1.9,0,0,0,505
65.19999,11.1,3.2,0,5.9,5.3,0,0,0,2.9,0,0,0,1.8,1.9,0,0,0,497
65.19999,13.1,1.2,0,5.9,5.3,0,0,0,2.9,0,0,0,1.8,1.9,0,0,0,507
67.09998,9.299998,2.599999,2.899999,4.899999,4.399999,0,0,0,2.399999,0,0,0,1.8,1.9,0,0,0,512
61.18951,13.60887,4.939516,2.016129,4.939516,4.435484,0,0,0,2.419355,0,0,0,1.814516,1.915322,0,0,0,519
64.99999,10.2,5.3,0,5.4,4.9,0,0,0,2.7,0,0,0,1.9,1.9,0,0,0,499
68.36837,9.50951,2.702703,0,5.405406,4.804805,0,0,0,2.702703,0,0,0,1.901902,1.901902,0,0,0,502
65.99999,11.2,3.3,0,5.4,4.9,0,0,0,2.7,0,0,0,1.9,1.9,0,0,0,506
65.99999,13.2,1.3,0,5.4,4.9,0,0,0,2.7,0,0,0,1.9,1.9,0,0,0,510
68.3,9.499999,2.7,0,5.4,4.9,0,0,0,2.7,0,0,0,1.9,1.9,0,0,0,495
65.99999,11.2,3.3,0,5.4,4.9,0,0,0,2.7,0,0,0,1.9,1.9,0,0,0,494
66.8,9.299999,5.399999,0,2.5,5.499999,0,0,0,3.999999,0,0,0,1.9,1.9,0,0,0,506
68.26827,11.51151,3.403404,0,5.105105,4.604605,0,0,0,2.602603,0,0,0,1.001001,2.002002,0,0,0,511
68.2,13.6,1.4,0,5.1,4.6,0,0,0,2.6,0,0,0,1,2,0,0,0,513
66.8,11.3,3.4,0,5.8,5.3,0,0,0,2.9,0,0,0,1,1.9,0,0,0,499
66.93387,13.32665,1.402806,0,5.611222,5.310621,0,0,0,2.905812,0,0,0,1.002004,1.903808,0,0,0,505
69.16917,9.60961,2.702703,0,5.805806,5.305305,0,0,0,2.902903,0,0,0,1.001001,1.901902,0,0,0,490
66.73326,12.28771,2.397603,0,3.496503,6.793207,0,0,0,1.798202,0,0,0,1.898102,1.898102,0,0,0,512
65.19999,12.1,2.2,0,5.9,5.3,0,0,0,2.9,0,0,0,1.8,1.9,0,0,0,502
50.94905,14.18581,3.596404,5.694306,4.095904,3.696304,3.896104,0,0,1.998002,0,0,0,3.996004,3.196804,0,0,0,554
53.5,14.1,3.5,0.7,4.4,4,5.8,0,0,2.2,0,0,0,3.9,3.2,0,0,0,521
61.94252,3.072349,5.748266,3.964321,4.955402,8.424183,2.973241,0,0,2.477701,0,0,0,1.883053,1.883053,0,0,0,488
0,0,0,0,0,0,0,0,11.30747,0,0,0,0,0,0,88.69254,0,0,325
0,0,6.565955,0,0,0,0,0,38.3796,0,0,0,0,0,1.506691,0,0,53.54775,492
0,0,6.105965,0,0,0,0,0,35.69085,0,0,0,0,0,8.406821,0,0,49.79636,526
0,0,5.939524,0,0,0,0,0,34.71796,0,0,0,0,0,10.90355,0,0,48.43897,535
0,0,5.781915,0,0,0,0,0,33.7967,0,0,0,0,0,13.26777,0,0,47.15362,550
0,0,5.490527,0,0,0,0,0,32.09346,0,0,0,0,0,17.63877,0,0,44.77724,545
0,0,5.355576,0,0,0,0,0,31.30464,0,0,0,0,0,19.66312,0,0,43.67666,548
0,0,5.227099,0,0,0,0,0,30.55367,0,0,0,0,0,21.59034,0,0,42.62889,551
0,0,5.104642,0,0,0,0,0,29.83788,0,0,0,0,0,23.42727,0,0,41.63021,554
0,0,4.876172,0,0,0,0,0,28.50241,0,0,0,0,0,26.85447,0,0,39.76695,556
0,0,4.667276,0,0,0,0,0,27.28136,0,0,0,0,0,29.98802,0,0,38.06334,558
0,0,4.475544,0,0,0,0,0,26.16064,0,0,0,0,0,32.86413,0,0,36.49969,560
47,22,0,0,0,0,17,0,2,0,0,0,0,0,12,0,0,0,753
51,24,0,0,0,0,18,0,2,0,0,0,0,5,0,0,0,0,794
47,22,0,0,0,0,17,0,2,0,0,0,0,5,7,0,0,0,749
33.83084,0,0,46.76617,0,0,4.975124,0,0,0,0,0,0,0,0,0,0,13.93035,759
42.02885,34.06731,8.60577,0,0.038462,9.778847,0,0,0,0,1.538462,0,0,0,3.846154,0,0,0,542
42.9,35,10,0,0,10.6,0.75,0,0,0,0.75,0,0,0,0,0,0,0,536
42.9,36.5,8.5,0,0,10.6,1.5,0,0,0,0,0,0,0,0,0,0,0,550
40.85714,34.76191,9.523809,0,0.952381,10.09524,0,0,0,0,0,0,0,0,3.809524,0,0,0,537
42.06372,34.09375,8.614881,0,0,9.7892,0,0,0,0.625662,0.962557,0,0,0,3.850226,0,0,0,545
42.9,34.5,8.5,0,0,10.6,2,0,0,0,0,0,0,0,1.5,0,0,0,531
35.77,30.34,6,0,0,8.89,0,0,0,0,15,0,0,0,4,0,0,0,509
28.7,24.3,20,0,0,7,0,0,0,0,16,0,0,0,4,0,0,0,467
28.7,24.3,10,0,0,7,0,0,0,1,25,0,0,0,4,0,0,0,453
28.7,24.3,20,0,0,7,2,0,0,0,14,0,0,0,4,0,0,0,478
28.7,24.3,20,0,0,7,2,0,0,1.5,12.5,0,0,0,4,0,0,0,469
44.62249,0.192868,0,0,32.75458,0,0,0,0,0,0,0,0,22.43006,0,0,0,0,616
46.66518,0.061939,0,0,38.54511,0,0,0,0,0,0,0,0,14.72777,0,0,0,0,517
38.0048,0.074818,0,0,41.37712,0,0,0,0,0,0,0,0,20.54327,0,0,0,0,548
39.42642,12.31601,0,0,37.74253,0,0,0,0,0,0,0,0,10.51503,0,0,0,0,538
44.1414,9.863044,0,0,38.55272,0,0,0,0,0,0,0,0,7.442841,0,0,0,0,516
27.98052,20.21421,0,0,32.61667,0,0,0,0,0,0,0,0,19.18859,0,0,0,0,668
26.09921,22.11029,0,0,35.17755,0,0,0,0,0,0,0,0,16.61296,0,0,0,0,633
23.96058,21.54202,0,0,34.37048,0,0,0,0,0,0,0,0,20.12691,0,0,0,0,644
29.17989,18.34539,0,0,32.21656,0,0,0,0,0,0,0,0,20.25815,0,0,0,0,657
44.05671,18.40057,0,0,37.33699,0,0,0,0,0,0,0,0,0.20573,0,0,0,0,479
28.76445,0,0,0,0,0,0,0,0,0,71.23555,0,0,0,0,0,0,0,456
26.25374,0,0,0,0,0,0,0,0,0,70.92844,0,0,0,0,0,0,0,427
26.16116,0,0,0,0,0,0,0,0,0,70.67834,0,0,0,0,0,3.160509,0,422
26.14519,0,0,0,0,0,0,0,3.21963,0,70.63519,0,0,0,0,0,0,0,436
26.21467,0,0,0,0,0,0,0,0,0,70.82289,0,0,0,0,0,0,0,447
0,0,41.17196,0,0,0,0,0,58.82803,0,0,0,0,0,0,0,0,0,550
53.16861,0,0,39.69832,0,0,7.133074,0,0,0,0,0,0,0,0,0,0,0,729
54.7529,5.899305,0,10.54476,3.585995,0,0,6.653401,0,6.812523,0,0,0,7.129459,4.62165,0,0,0,679
54.53217,7.344405,0,9.694386,4.464423,0,0,6.62658,0,6.78506,0,0,0,7.100718,3.452264,0,0,0,670
56.51716,7.377536,0,10.54963,3.58765,0,0,6.656473,0,8.178802,0,0,0,7.132751,0,0,0,0,671
55.73282,7.275151,0,9.602974,3.537861,0,0,8.752127,0,8.065297,0,0,0,7.033763,0,0,0,0,671
0,5.771145,4.477612,0,0,0,0,0,4.577115,0,0,0,0,0,0,84.67662,0,0,338
0,4.554456,4.653465,0,0,0,0,0,11.48515,0,0,0,0,0,0,78.31683,0,0,346
0,2.840353,5.093045,0,0,0,0,0,18.90303,0,0,0,0,0,0,71.10676,0,0,348
0,0.885827,5.807086,0,0,0,0,0,26.87008,0,0,0,0,0,0,64.86221,0,0,332
0,5.069582,13.61829,0,0,0,0,0,11.2326,0,0,0,0,0,0,69.4831,0,0,364
0,1.978239,10.97923,0,0,0,0,0,22.74975,0,0,0,0,0,0,63.20475,0,0,352
0,1.183432,7.593688,0,0,0,0,0,35.50296,0,0,0,0,0,0,54.33925,0,0,357
0,0.291829,6.614786,0,0,0,0,0,46.88716,0,0,0,0,0,0,43.48249,0,0,362
0,4.780877,20.51793,0,0,0,0,0,11.85259,0,0,0,0,0,0,62.4502,0,0,372
0,0.889328,17.78656,0,0,0,0,0,13.73518,0,0,0,0,0,0,66.40317,0,0,381
0,0,18.72549,0,0,0,0,0,21.96078,0,0,0,0,0,0,57.35294,0,0,381
0,0,20.11719,0,0,0,0,0,31.34765,0,0,0,0,0,0,46.19141,0,0,390
0,0.893744,24.03178,0,0,0,0,0,6.95134,0,0,0,0,0,0,67.428,0,0,368
0,0,27.52475,0,0,0,0,0,24.15841,0,0,0,0,0,0,47.32673,0,0,416
0,0,29.69518,0,0,0,0,0,34.6116,0,0,0,0,0,0,34.02163,0,0,429
0,0,0,2.049634,0,0,0,0,0,0,38.07048,0,0,0,0,0,25.29265,34.58724,520
0,0,0,4.285457,0,0,0,0,0,0,36.9568,0,0,0,0,0,24.40748,34.35027,512
0,0,0,6.734043,0,0,0,0,0,0,35.73714,0,0,0,0,0,23.43807,34.09075,500
0,0,0,9.42728,0,0,0,0,0,0,34.39561,0,0,0,0,0,22.3718,33.8053,481
67.16417,19.70149,0,0,2.487562,3.482587,2.487562,0,0,0.497512,0,0,0,0,4.179104,0,0,0,532
0,0,21.42351,0,0,0,0,0,2.782792,0,75.55116,0,0,0,0,0,0,0,430
0,0,21.42076,0,0,0,0,0,2.782435,0,75.54147,0,0,0,0,0,0,0,395
0,0,21.38046,0,0,0,0,0,2.777199,0,75.39931,0,0,0,0,0,0,0,382
67.6,19.1,0,0,0,2.7,1.2,0,2.4,0,0,0,0,2.3,1.5,0,0,2.7,685
63.06306,21.02102,0,0,0,2.702703,1.201201,0,2.402402,0,0,0,0,2.302302,1.501501,0,0,5.305305,688
60.6,23.8,0,0,0.6,3.9,1.1,0,2.3,0,0,0,0,1.9,1.4,0,0,3.9,664
57.45746,23.32332,0,0,0.500501,2.902903,2.702703,0,1.701702,0,0,0,0,1.701702,3.203203,0,0,6.006006,660
53.14685,26.27373,0,0,0.599401,3.896104,1.198801,0,2.197802,0,0,0,0,1.798202,2.597403,0,0,7.792208,650
51.35135,24.32432,0,0,0.5005,3.403403,1.001001,0,2.002002,0,0,0,0,1.801802,4.604604,0,0,10.51051,639
46.7,28.8,0,0,0.5,3.8,1.1,0,2.2,0,0,0,0,1.8,3,0,0,11.6,642
45.95404,28.77123,0,0,0.599401,3.796204,1.098901,0,2.197802,0,0,0,0,1.798202,3.696304,0,0,11.58841,640
38.9,29.5,0,0,0.5,2.2,2.2,0,4.4,0,0,0,0,1.9,4.6,0,0,15.3,645
55.3,25,0,0,0.5,4.5,0.5,0,1.5,0,0,0,0,1.9,2.2,0,0,7.9,654
58.06773,22.80876,0,0,0.59761,3.486056,0.697211,0,1.693227,0,0,0,0,1.693227,2.888446,0,0,7.270916,660
74.64929,2.004008,4.008016,0,6.012024,1.402806,0,4.008016,0,7.51503,0,0,0,0,0,0,0,0,480
73.64729,2.004008,4.008016,0,6.012024,1.402806,0,5.01002,0,7.51503,0,0,0,0,0,0,0,0,480
72.64529,2.004008,4.008016,0,6.012024,1.402806,0,6.012024,0,7.51503,0,0,0,0,0,0,0,0,480
71.64328,2.004008,4.008016,0,6.012024,1.402806,0,7.014028,0,7.51503,0,0,0,0,0,0,0,0,480
70.64128,2.004008,4.008016,0,6.012024,1.402806,0,8.016031,0,7.51503,0,0,0,0,0,0,0,0,480
69.63927,2.004008,4.008016,0,6.012024,1.402806,0,9.018036,0,7.51503,0,0,0,0,0,0,0,0,480
65.63126,2.004008,4.008016,0,6.012024,1.402806,0,13.02605,0,7.51503,0,0,0,0,0,0,0,0,480
63.62725,2.004008,4.008016,0,6.012024,1.402806,0,15.03006,0,7.51503,0,0,0,0,0,0,0,0,480
58.61723,2.004008,4.008016,0,6.012024,1.402806,0,20.04008,0,7.51503,0,0,0,0,0,0,0,0,470
56.61322,2.004008,4.008016,0,6.012024,1.402806,0,22.04409,0,7.51503,0,0,0,0,0,0,0,0,470
55.61122,2.004008,4.008016,0,6.012024,1.402806,0,23.04609,0,7.51503,0,0,0,0,0,0,0,0,470
54.60922,2.004008,4.008016,0,6.012024,1.402806,0,24.0481,0,7.51503,0,0,0,0,0,0,0,0,460
53.60721,2.004008,4.008016,0,6.012024,1.402806,0,25.0501,0,7.51503,0,0,0,0,0,0,0,0,460
65.89538,2.012073,4.024145,2.012073,6.036218,1.408451,2.012073,8.04829,0,7.545272,0,1.006036,0,0,0,0,0,0,480
56.53495,1.013171,4.052685,15.19757,5.065856,1.41844,1.013171,8.10537,0,7.598784,0,0,0,0,0,0,0,0,470
65.89538,2.012073,4.024145,0,6.036218,1.408451,0,11.0664,0,7.545272,2.012073,0,0,0,0,0,0,0,480
56.84105,2.012072,4.024145,0,5.030181,1.408451,15.09054,8.048289,0,7.545271,0,0,0,0,0,0,0,0,480
65.89538,7.042254,4.024145,0,6.036218,1.408451,0,8.04829,0,7.545272,0,0,0,0,0,0,0,0,520
63.88331,2.012073,8.04829,0,6.036218,1.408451,0,11.0664,0,7.545272,0,0,0,0,0,0,0,0,480
66.56504,2.03252,4.065041,0,4.065041,1.422764,0,15.2439,0,6.605691,0,0,0,0,0,0,0,0,460
66.56504,2.03252,4.065041,0,2.03252,1.422764,0,13.21138,0,10.67073,0,0,0,0,0,0,0,0,490
53,26.3,0,0,0.6,3.85,1.1,0,2.2,0,0,0,0,1.85,2.8,0,0,7.8,650
0,0,0,0,0,0,0,0,0,0,0,0,0,0,0,92.13205,0,4.552261,350
0,1.836239,7.522815,0,7.069201,2.870077,5.516453,0,28.33795,9.61289,0,0,0,0,0,0,0,34.25447,375
0,1.97463,7.865067,0,5.868197,1.99329,0,0,33.27586,7.702362,0,0,0,0,0,0,0,41.23445,355
0,2.085005,0,0,5.069625,2.474729,0,0,32.45444,8.571645,0,0,0,0,0,0,0,49.34455,310
0,2.239171,8.663929,0,3.629651,1.499943,0,0,34.21579,5.516367,0,0,0,0,0,0,0,44.23515,391
0,2.335682,9.037354,0,3.650875,1.499401,4.352579,0,27.43376,5.548624,0,0,0,0,0,0,0,46.14173,416
0,2.440521,9.36365,0,3.67346,1.498585,9.049959,0,20.50161,5.582949,0,0,0,0,0,0,0,47.88927,448
0,1.968454,7.840468,0,4.055005,1.698612,0,0,38.23485,6.162823,0,0,0,0,0,0,0,40.03979,384
0,1.939751,7.726141,0,4.912963,0.821131,0,0,37.67732,7.466753,0,0,0,0,0,0,0,39.45594,387
0,1.926129,7.671886,0,1.626154,0.658564,0,0,46.46696,2.47144,0,0,0,0,0,0,0,39.17887,425
0,2.046008,8.149369,0,4.214765,1.765535,3.953981,0,31.84743,6.405628,0,0,0,0,0,0,0,41.61728,400
0,2.226488,8.868234,0,4.586554,1.921274,12.8594,0,17.27899,6.970675,0,0,0,0,0,0,0,45.28839,456
0,3.995833,14.92091,0,3.03617,1.463804,17.32533,0,8.771473,9.113423,0,0,0,0,0,0,0,41.37305,374
0,0,2.968563,0,6.606861,3.185312,0,0,37.30674,0,0,0,0,0,0,0,0,49.93253,339
0,2.124795,0,0,6.457967,3.113527,0,0,29.68162,9.81486,0,0,0,0,0,0,0,48.80724,300
0,0,2.592265,0,2.064827,1.024778,0,0,40.35329,0,0,0,0,0,0,0,0,53.96484,361
0,0,19.83815,0,2.493287,1.235459,0,0,40.74473,0,0,0,0,0,0,0,0,35.68837,530
0,0,9.92609,0,2.243147,1.212557,0,0,50.96869,0,0,0,0,0,0,0,0,35.64952,510
0,0,14.73193,0,4.910051,0,0,0,35.37791,0,0,0,0,0,0,0,0,44.98011,480
63.15789,15.78947,10.52632,5.263158,0,0,0,0,0,0,0,5.263158,0,0,0,0,0,0,710
75.30753,12.07121,0,0,12.62126,0,0,0,0,0,0,0,0,0,0,0,0,0,823
63.55,12.36,0,2.72,9.76,0,3.01,0,0,5.13,0,0,0,0,0.64,0,0,0,529
69,10.54,0,6.15,6.95,0,4.66,0,0,2.3,0,0,0,0,0.4,0,0,0,692
67.61,10.33,0,6.03,6.81,0,4.57,0,0,2.25,0,0,0,0,0.39,0,0,0,592
80.25,9.93,0,0.98,4.15,0,0.31,0,0,3.43,0,0,0,0,0.14,0,0.81,0,702
58,0,0,12.9,22.8,0,0,0,0,0,0,0,0,0,0,0,0,6,510
0,0,21.13212,0,0,0,0,0,2.744941,0,73.77077,0,0,0,0,0,0,0,359
0,0,21.09756,0,0,0,0,0,2.740453,0,73.65015,0,0,0,0,0,0,0,407
53,0,1,22,6,0,5,0,0,11,0,0,0,0,0,0,0,2,589
0,0,8.503656,0,12.61721,0,0,0,0,0,0,0,0,0,0,77.97584,0,0,279
0,0,8.173697,0,9.702109,0,0,0,0,0,0,0,0,0,0,81.19607,0,0,292
0,0,8.356022,0,9.918527,0,0,0,0,0,0,0,4.185152,0,0,76.62208,0,0,310
0,0,8.296881,0,8.863494,0,0,0,0,0,0,0,5.817744,0,0,76.07977,0,0,323
0,4.013799,8.221987,0,7.319571,0,0,0,0,0,0,0,4.118021,0,0,75.39301,0,0,344
0,7.900864,8.092183,0,4.802677,0,0,0,0,0,0,0,4.053008,0,0,74.20276,0,0,375
0,4.058297,0,0,0,0,0,0,0,22.49532,0,0,0,0,0,0,0,73.44638,272
0,8.091585,0,0,0,0,0,0,0,18.68834,0,0,0,0,0,0,0,73.22008,400
0,7.941129,0,0,0,0,0,0,0,14.67268,0,0,0,0,0,0,0,77.38619,415
0,10.0043,0,0,0,0,0,0,0,14.7878,0,0,0,0,0,0,0,75.2079,475
0,14.22931,0,0,0,0,0,0,0,15.02356,0,0,0,0,0,0,0,70.74714,526
0,11.65963,0,0,0,0,0,0,0,7.181097,0,0,0,0,0,0,0,81.15927,580
0,11.2555,0,0,0,0,0,0,0,10.39829,0,0,0,0,0,0,0,78.34621,539
0,0,19.05627,0,0,0,0,0,0,0,0,59.08844,0,0,0,0,21.85528,0,545
0,0,0,0,0,0,0,0,0,0,25.34282,0,0,0,0,72.48556,0,0,289
0,0,0,0,30.39324,0,0,0,0,0,0,0,0,0,0,0,0,69.60676,280
0,0,0,0,27.15447,1.853172,0,0,0,0,0,0,0,0,0,0,0,70.99236,252
0,0,0,0,23.72865,3.813367,0,0,0,0,0,0,0,0,0,0,0,72.45798,241
0,0,0,0,19.46122,6.25512,0,0,0,0,0,0,0,0,0,0,0,74.28366,233
0,0,0,0,16.49476,7.952482,0,0,0,0,0,0,0,0,0,0,0,75.55276,233
0,0,0,0,13.42517,9.70885,0,0,0,0,0,0,0,0,0,0,0,76.86598,244
0,0,0,0,10.24698,11.52735,0,0,0,0,0,0,0,0,0,0,0,78.22566,255
0,0,0,0,0,17.39051,0,0,0,0,0,0,0,0,0,0,0,82.60949,325
0,0,0,26.87614,6.900396,0,0,0,0,0,0,0,0,0,0,0,0,66.22346,442
0,0,0,25.83541,5.788913,0,0,0,0,0,0,0,0,0,2.682529,0,0,65.69315,498
0,0,0,25.41055,3.79176,0,0,0,0,0,0,0,0,0,3.975736,0,0,66.82195,532
70.02923,2.865497,0.126706,9.892785,12.1345,0,2.08577,0.146199,0.136452,1.169591,0.068226,0,0,0.077973,0.146199,0,0.633528,0.116959,569
59.23227,6.106949,0.071846,14.41035,9.216874,0,2.216977,0.16422,0.225803,1.272709,0.041055,0,0,0.174484,0.513189,0,4.095248,0.636354,608
49.2202,10.61184,0,20.48206,5.060529,0,2.399389,0.185407,0.349002,1.406914,0.010906,0,0,0.316283,1.014287,0,4.188025,1.363289,625
42.79601,13.35478,0,22.76384,2.883419,0,7.082082,0.041481,0.40469,0.505863,0.050586,0.030352,0,0.028834,0.728443,0,7.587945,0.910553,672
0,31.3816,21.42767,0,0,0,0,47.19073,0,0,0,0,0,0,0,0,0,0,618
0,0,0,0,0,0,0,0,0,19.30637,0,0,64.32171,0,16.37192,0,0,0,550
0,0,50.51913,0,22.48717,0,0,0,0,0,26.9937,0,0,0,0,0,0,0,345
0,0,21.53114,0,9.440937,0,0,0,0,0,69.02792,0,0,0,0,0,0,0,324
0,0,54.72879,0,24.36098,0,0,0,0,0,0,0,0,0,0,20.91024,0,0,412
0,0,38.59019,0,17.17734,0,0,0,0,0,0,0,0,0,0,44.23248,0,0,373
0,0,26.80319,0,11.75262,0,0,0,0,0,0,0,0,0,0,61.44419,0,0,343
0,0,17.36999,0,7.731761,0,0,0,0,0,0,0,0,0,0,74.89825,0,0,318
0,0,7.103209,0,0,12.19496,0,0,0,0,22.77258,0,0,0,0,0,0,57.92925,344
74.4,3.8,1.2,0,0,12.65,0,0,1.85,2.95,0,0,0,0,0,0,0,3.15,460
53.7,0,5,0,5.42,8.9,0,0,24.03,0,0,0,0,0,0,0,0,2.95,440
7.873033,0,22.80638,0,0,0,0,0,69.32059,0,0,0,0,0,0,0,0,0,542
7.565812,0,21.91643,0,3.902192,0,0,0,66.61556,0,0,0,0,0,0,0,0,0,476
7.281667,0,21.09333,0,7.51128,0,0,0,64.11372,0,0,0,0,0,0,0,0,0,440
0,0,0,0,0,0,0,0,0,0,34.78606,0,65.21394,0,0,0,0,0,470
87.01725,0,0,0,0,12.98275,0,0,0,0,0,0,0,0,0,0,0,0,482
83.40771,0,0,0,0,16.59228,0,0,0,0,0,0,0,0,0,0,0,0,486
80.08571,0,0,0,0,19.9143,0,0,0,0,0,0,0,0,0,0,0,0,479
77.01818,0,0,0,0,22.98182,0,0,0,0,0,0,0,0,0,0,0,0,466
66.78579,0,0,0,0,33.21421,0,0,0,0,0,0,0,0,0,0,0,0,440
0,0,0,0,0,7.054378,0,0,0,0,0,0,74.0879,0,18.85773,0,0,0,535
0,0,97.33344,0,0,2.666559,0,0,0,0,0,0,0,0,0,0,0,0,331
0,0,95.44812,0,0,4.551877,0,0,0,0,0,0,0,0,0,0,0,0,403
0,0,93.46924,0,0,6.530763,0,0,0,0,0,0,0,0,0,0,0,0,431
0,0,90.30964,0,0,9.690357,0,0,0,0,0,0,0,0,0,0,0,0,526
0,0,85.69616,0,0,14.30384,0,0,0,0,0,0,0,0,0,0,0,0,537
0,0,0,0,5.949731,0,0,0,0,0,0,0,90.37825,0,0,0,0,0,506
0,0,0,0,5.341628,0,0,0,0,0,19.23634,0,72.12531,0,0,0,0,0,466
0,0,0,0,4.846303,0,0,0,0,0,34.90514,0,57.25754,0,0,0,0,0,431
0,0,0,0,4.088125,0,0,0,0,0,58.88885,0,34.49994,0,0,0,0,0,360
0,0,0,0,0,0,0,0,5.078412,0,41.78057,0,0,0,0,0,0,53.14102,270
0,0,0,0,0,0,0,0,4.952856,0,47.53888,0,0,0,0,0,0,47.50826,273
0,0,0,0,0,0,0,0,4.833359,0,53.01933,0,0,0,0,0,0,42.1473,320
0,0,0,0,0,0,0,0,4.719493,0,58.24157,0,0,0,0,0,0,37.03894,325
0,0,0,0,0,0,0,0,4.610868,0,63.2234,0,0,0,0,0,0,32.16573,344
0,0,0,0,0,0,0,0,4.50713,0,67.98107,0,0,0,0,0,0,27.5118,359
0,0,0,0,0,0,0,0,0,0,61.12642,0,0,0,0,0,0,38.87358,287
0,0,0,0,0,0,0,0,2.266556,0,62.15723,0,0,0,0,0,0,35.57621,321
0,0,0,0,0,0,0,0,7.037006,0,64.32679,0,0,0,0,0,0,28.6362,359
0,0,0,0,0,0,0,0,9.549331,0,65.46937,0,0,0,0,0,0,24.9813,370
0,0,0,0,0,0,0,0,0,0,70.22624,0,0,0,0,0,0,29.77376,345
0,0,0,0,0,0,0,0,10.02731,0,54.99709,0,0,0,0,0,0,34.97561,329
0,0,0,0,0,0,0,0,16.48065,0,45.19596,0,0,0,0,0,0,38.32339,347
0,0,0,0,0,0,0,0,24.30016,0,33.31995,0,0,0,0,0,0,42.37989,354
0,0,0,0,0,0,0,0,33.97101,0,18.63218,0,0,0,0,0,0,47.39682,360
0,0,0,0,0,0,0,0,0,0,0,0,0,0,0,0,43.26583,56.73418,495
0,0,0,0,0,0,0,0,0,0,0,0,0,0,0,0,41.60633,57.47512,499
0,0,0,0,0,0,0,0,0,0,0,0,0,0,0,0,40.75433,57.10208,504
0,0,0,0,0,0,0,0,46.23897,0,0,0,0,0,0,0,0,53.76104,400
0,0,0,0,0,0,0,0,33.97101,0,18.63218,0,0,0,0,0,0,47.39682,377
0,0,0,0,0,0,0,0,24.30016,0,33.31995,0,0,0,0,0,0,42.37989,371
0,0,0,0,0,0,0,0,16.48065,0,45.19596,0,0,0,0,0,0,38.32339,341
0,0,0,0,0,0,0,0,10.02731,0,54.99709,0,0,0,0,0,0,34.97561,330
0,0,0,0,0,0,0,0,4.610868,0,63.2234,0,0,0,0,0,0,32.16573,336
0,0,0,0,0,0,0,0,0,0,70.22624,0,0,0,0,0,0,29.77376,334
13.95682,0,24.29377,0,0,0,0,53.50281,0,0,0,0,0,0,8.246592,0,0,0,603
27.57708,0,11.98268,0,0,0,0,0,0,0,0,0,36.00948,0,0,0,0,24.43077,592
36.32727,0,12.62782,0,0,0,0,0,0,0,0,0,25.2988,0,0,0,0,25.74611,626
46.07329,0,13.34638,0,0,0,0,0,0,0,0,0,13.36919,0,0,0,0,27.21114,661
36.37889,0,8.430509,0,0,0,0,0,0,0,0,0,38.00213,0,0,0,0,17.18847,599
56.99538,0,14.15165,0,0,0,0,0,0,0,0,0,0,0,0,0,0,28.85297,702
80.76865,2.402042,12.7108,0,3.502978,0,0,0,0,0.60051,0,0,0,0,0,0,0.015013,0,528
80.66857,2.251914,12.91097,0,3.202723,0,0,0,0,0.950808,0,0,0,0,0,0,0.015013,0,530
80.74938,2.25417,12.92391,0,4.057507,0,0,0,0,0,0,0,0,0,0,0,0.015028,0,534
81.31306,2.308889,12.34754,0,4.01546,0,0,0,0,0,0,0,0,0,0,0,0.015058,0,516
79.38502,4.320957,10.55117,0,4.722906,0,0,0,0,1.004874,0,0,0,0,0,0,0.015073,0,563
79.6833,4.567832,10.45526,0,4.567832,0,0,0,0,0.710552,0,0,0,0,0,0,0.015226,0,570
0,0,0,26.28515,7.181238,0,0,0,0,0,0,0,0,0,0,0,0,66.53362,445
0,0,0,19.64749,9.306502,0,0,0,0,0,0,0,0,0,0,0,0,71.04601,405
68.61665,19.45307,0,0,11.78003,0,0,0,0,0,0,0,0,0,0,0,0,0,610
68.56171,19.43749,0,0,11.77059,0,0,0,0,0,0,0,0,0,0,0,0,0,567
68.55485,19.43555,0,0,11.76942,0,0,0,0,0,0,0,0,0,0,0,0,0,582
67.45673,19.12191,0,0,11.58116,0,0,0,0,0,0,0,0,0,0,0,0,0,397
67.28999,19.08,0,0,11.55,0,0,0,0,0,0,0,0,0,0,0,0,0,334
67.0733,19.0181,0,0,11.51885,0,0,0,0,0,0,0,0,0,0,0,0,0,403
66.5,18.85,0,0,11.42,0,0,0,0,0,0,0,0,0,0,0,0,0,331
65.56,18.59,0,0,11.26,0,0,0,0,0,0,0,0,0,0,0,0,0,341
38.08995,0,44.13515,17.7749,0,0,0,0,0,0,0,0,0,0,0,0,0,0,655
0,0,26.40717,0,0,0,0,58.1572,15.43563,0,0,0,0,0,0,0,0,0,476
0,0,30.57906,0,0,0,0,33.67253,35.74841,0,0,0,0,0,0,0,0,0,493
0,0,33.20172,0,0,0,0,18.28025,48.51802,0,0,0,0,0,0,0,0,0,515
0,0,36.31645,0,0,0,0,0,63.68355,0,0,0,0,0,0,0,0,0,534
0,0,0,0,35.93544,0,0,0,0,0,0,0,0,0,4.210345,0,0,59.85421,404
63.6,27,0,0,0,7.9,0,0,0,0,0,0,0,0,0,0,0,0,695
0,0,0,26.33157,0,0,2.102805,0,0,4.914495,0,0,0,0,0,0,0,66.65113,534
72.68824,1.541873,0,6.124517,14.37123,0,4.063258,0,0,0.553951,0,0,0,0,0,0,0.13416,0,535
0.099602,13.54582,0,0,22.31076,0,0,0,0,0,0,0,0,0,0,0,9.36255,52.39044,453
0,0,0,0,4.36,0,0,0,5.73,0,0,0,0,0,0,89.91,0,0,281
53.80731,0,5.195583,0,12.95094,0,0,0,12.14778,14.05923,0,0,0,1.839162,0,0,0,0,475
36,1,0,0,11,2.7,0,0,0,3,43,0,0,1,0,0,0,0,366
35,0,0,0,10,2.7,4,0,8,0,39,0,0,1,0,0,0,0,370
36,1,0,0,10,3.7,2,0,10,0,35,0,0,0,0,0,0,0,366
40,4,0,0,8,3,0,0,0,4,37,0,0,0,0,0,0,0,350
22.5,0,0,4.9,7.8,2,0,0,0,4,53.8,0,0,3,0,0,0,0,352
41,1,0,0,11,1,0,0,0,7,35,0,0,0,0,0,0,0,374
36,0,0,0,9,3,0,0,0,3,40,5,0,2,2,0,0,0,382
35,2,0,0,9,2.7,3,0,0,6.35,40,0,0,0,0,0,0,1.65,361
37,3,0,0,9,3,0,0,0,0,42,0,0,0,2,0,0,0,384
35,0,0,0,5,2,3,6,0,7,40,0,0,2,0,0,0,0,384
25,2,0,0,7,2,0,0,17,3,40,0,0,0,1,0,0,0,351
42,0,0,0,8,3,0,0,0,5,41,0,0,0.5,0,0,0,0,365
42,0.5,0,0,7,2,0,0,0,4,44,0,0,0,0.5,0,0,0,358
28,0,0,0,10,3,6,0,0,1,46,0,0,2,0,0,0,0,394
29,1,0.7,0,10,4,0,0,0,0,51,0,0,2,0,0,0,0,341
33,1,0,0,10,3,0,0,0,4,42,0,0,0,7,0,0,0,373
40,1,0.7,0,10,4,1,0,1,5,35,0,0,1,0,0,0,0,344
39.4,1,0.7,0,11.1,2.5,0,0,0,3.7,38.7,0,0,1.3,0,0,0,0,337
29,1,0,0,11,4,2.7,0,0,0,50,0,0,0,0,0,0,0,331
20.7,0.4,11.8,3.5,1.4,4.4,0.5,0,3.5,0,51.19999,0,0,0.3,0,0,0,0,389
20,0.5,11.5,1,3.5,3.5,1,0,0,0,55,0,0,0,0,0,0,0,393
15,0,15,4,0,4,0,0,4,0,57,0,0,0.2,0,0,0,0,392
15,0,14,5,0,3,0,0,4,0,58,0,0,0.2,0,0,0,0,412
25.88359,5.124431,31.49111,0,8.899924,0,0,0,24.54309,4.057849,0,0,0,0,0,0,0,0,485
26.97628,5.08644,30.76149,0,9.27564,0,0,0,23.20108,4.699059,0,0,0,0,0,0,0,0,490
26.85567,5.063699,31.1179,0,9.673893,0,0,0,21.94249,5.346344,0,0,0,0,0,0,0,0,490
38.6081,10.30602,33.17467,1.619479,6.712167,0,0,0,0,6.120718,0,0,0,0,0,0,3.458855,0,480
42.20871,7.46114,31.0767,2.051765,6.803074,0,0,0,0,6.892905,0,0,0,0,0,0,3.5057,0,490
36.9316,10.32242,30.71025,3.244114,8.515614,0,0,0,0,6.811625,0,0,0,0,0,0,3.464361,0,505
37.98687,11.72047,26.00928,4.028818,8.015054,0,0,0,0,8.797628,0,0,0,0,0,0,3.441872,0,520
71.76801,1.238237,0,6.73551,14.97119,0,4.183911,0,0,0.344747,0,0,0,0,0.132885,0,0.185963,0,568
72.32916,0.103187,0,10.05444,13.78877,0,3.405861,0,0,0,0,0,0,0,0.026946,0,0.021548,0,584
0,0,0,0,0,0,0,0,0,14.22956,0,0,0,0,0,0,0,85.77044,173
0,0,26.91544,0,0,0,0,0,0,18.20827,0,0,0,0,0,0,0,54.87629,541
0,0,62.40754,0,0,0,0,0,0,23.4548,0,0,0,0,0,0,0,14.13767,454
0,0,70.08511,0,0,0,0,0,5.120806,0,0,0,0,0,0,0,20.09482,0,610
4.64011,0,10.75307,0,0,0,0,41.4431,0,0,0,0,0,0,0,0,43.16373,0,505
4.59637,0,10.65171,0,0,0,0,41.05244,0,0,0,0,0,0.942638,0,0,42.75685,0,511
0,0,40,0,0,0,0,20,40,0,0,0,0,0,0,0,0,0,540
0,0,60,0,0,0,0,30,10,0,0,0,0,0,0,0,0,0,564
0,0,20,0,0,0,0,50,30,0,0,0,0,0,0,0,0,0,465
0,0,60,0,0,0,0,20,20,0,0,0,0,0,0,0,0,0,550
0,0,60,0,0,0,0,40,0,0,0,0,0,0,0,0,0,0,570
0,0,40,0,0,0,0,30,30,0,0,0,0,0,0,0,0,0,535
0,0,50,0,0,0,0,10,40,0,0,0,0,0,0,0,0,0,555
0,0,50,0,0,0,0,20,30,0,0,0,0,0,0,0,0,0,550
0,0,50,0,0,0,0,30,20,0,0,0,0,0,0,0,0,0,554
0,0,50,0,0,0,0,40,10,0,0,0,0,0,0,0,0,0,556
0,0,40,0,0,0,0,10,50,0,0,0,0,0,0,0,0,0,540
0,0,40,0,0,0,0,50,10,0,0,0,0,0,0,0,0,0,525
0,0,30,0,0,0,0,20,50,0,0,0,0,0,0,0,0,0,508
0,0,30,0,0,0,0,30,40,0,0,0,0,0,0,0,0,0,500
0,0,30,0,0,0,0,40,30,0,0,0,0,0,0,0,0,0,485
0,0,30,0,0,0,0,50,20,0,0,0,0,0,0,0,0,0,480
72.41809,1.296564,0.289233,8.327931,14.65117,0,1.70548,0.478731,0,0.538573,0,0,0,0,0,0,0.034907,0,534
71.29209,1.405843,0.198006,8.850871,14.31584,0,1.564248,0.504915,0,0.712822,0.841526,0,0,0,0,0,0.026731,0,517
6.706348,0,50.50958,0,0,0,0,42.78407,0,0,0,0,0,0,0,0,0,0,593
6.407047,0,44.5434,0,0,0,0,49.04955,0,0,0,0,0,0,0,0,0,0,599
6.133318,0,39.08701,0,0,0,0,54.77967,0,0,0,0,0,0,0,0,0,0,591
5.650505,0,29.4628,0,0,0,0,64.8867,0,0,0,0,0,0,0,0,0,0,561
0,0,0,0,0,0,0,0,10.06733,0,0,0,0,0,0,89.93267,0,0,305
0,0,0,0,0,0,0,0,17.93561,0,0,0,0,0,0,82.06439,0,0,310
0,0,0,0,0,0,0,0,23.81287,0,0,0,0,0,0,76.18713,0,0,316
68.7,3.5,19,0,4.4,0,0,0,0,4.4,0,0,0,0,0,0,0,0,522
74.8,1.4,18,0,4.2,0,0,0,0,1.6,0,0,0,0,0,0,0,0,500
0,0,12.5,0,0,0,0,0,0,0,80,0,0,0,7.5,0,0,0,356
0,0,12.5,0,0,0,0,0,0,0,77.5,0,0,0,10,0,0,0,393
0,0,12.5,0,0,0,0,0,0,0,75,0,0,0,12.5,0,0,0,398
0,0,12,0,0,0,0,0,0,0,73,0,0,0,15,0,0,0,430
0,0,12,0,0,0,0,0,0,0,71,0,0,0,17,0,0,0,425
0,0,15,0,0,0,0,0,0,0,75,0,0,0,10,0,0,0,407
0,0,15,0,0,0,0,0,0,0,72.5,0,0,0,12.5,0,0,0,410
0,0,15,0,0,0,0,0,0,0,70,0,0,0,15,0,0,0,440
0,0,20,0,0,0,0,0,0,0,75,0,0,0,5,0,0,0,408
0,0,20,0,0,0,0,0,0,0,70,0,0,0,10,0,0,0,423
0,0,20,0,0,0,0,0,0,0,65,0,0,0,15,0,0,0,440
0,0,0,0,30.39324,0,0,0,0,0,0,0,0,0,0,0,0,69.60676,290
25.7,34.3,0,35.9,0,0,4.1,0,0,0,0,0,0,0,0,0,0,0,802
34,27.9,0,34,0,0,4.1,0,0,0,0,0,0,0,0,0,0,0,802
39,25.5,0,31.4,0,0,4.1,0,0,0,0,0,0,0,0,0,0,0,780
57.85764,0,40.22409,0,0,1.918269,0,0,0,0,0,0,0,0,0,0,0,0,416
57.55889,1.627929,38.90482,0,0,1.908363,0,0,0,0,0,0,0,0,0,0,0,0,432
56.68085,6.412383,35.02752,0,0,1.879252,0,0,0,0,0,0,0,0,0,0,0,0,434
60.75219,16.47348,0.299518,13.4783,0,0,0,7.837382,0,0,0,0,0,0.998393,0.109823,0,0.031949,0,790
60.79224,16.48434,0.299715,13.48719,0,0,0,7.842549,0,0,0,0,0,0.999051,0.014986,0,0.021979,0,790
60.77525,16.47973,0.299631,13.48342,0,0,0,7.840356,0,0,0,0,0,0.998772,0.01598,0,0.023971,0,790
60.80075,16.48664,0.299757,13.48907,0,0,0,7.843647,0,0,0,0,0,0.999191,0.056954,0,0.022981,0,790
60.78799,16.48318,0.299694,13.48624,0,0,0,7.842001,0,0,0,0,0,0.998981,0.084913,0,0.015984,0,790
60.81229,16.48977,0.299814,13.49163,0,0,0,7.845135,0,0,0,0,0,0.99938,0.016989,0,0.043973,0,790
60.42188,0,0.770279,0,5.251902,0,0,0,1.100399,7.752807,24.3088,0,0,0,0,0,0.012505,0,480
63.03451,0,0,0,8.004381,0,0,0,7.253971,12.00657,0,0,0,0,9.00493,0,0.008004,0,532
61.02973,0,0,0,8.0039,0,0,0,7.253534,12.00585,0,0,0,0,11.00536,0,0.008004,0,543
64.28585,0,0,0,8.004463,0,0,0,6.003348,12.0067,0,0,0,0,9.005021,0,0.008004,0,530
63.03388,0,0,0,5.002689,0,0,0,7.253899,15.00807,0,0,0,0,9.00484,0,0.008004,0,550
63.03387,0,0,0,10.00538,0,0,0,7.253899,10.00538,0,0,0,0,9.004839,0,0.008004,0,521
25.5263,0,16.32206,0,12.24094,0,0,0,45.91071,0,0,0,0,0,0,0,0,0,502
26.05391,0,15.04463,0,14.98995,0,0,0,43.91151,0,0,0,0,0,0,0,0,0,467
30.73461,0,11.43241,0,17.38303,0,0,0,40.44995,0,0,0,0,0,0,0,0,0,486
21.78714,0,19.74807,0,14.86194,0,0,0,42.60283,0,0,0,0,0,0,0,0,0,475
12.00217,0,26.01313,0,15.94341,0,0,0,45.0311,0,0,0,0,0,0,0,0,0,450
12.95994,0,28.03135,0,13.99247,0,0,0,44.00543,0,0,0,0,0,0,0,0,0,475
19.53324,0,17.66988,0,9.809468,0,0,0,41.19785,0,0,0,0,9.839147,0,0,0,0,505
2.873284,0,93.62394,0,3.502776,0,0,0,0,0,0,0,0,0,0,0,0,0,310
12.1,0,9.1,0,0,0,0,0,23.6,6,47.8,0,0,0,0,0,0,0,406
12.1,0,9.1,0,0,0,0,0,30.7,6,40.7,0,0,0,0,0,0,0,417
16.6,0,7.7,0,0,0,0,0,19.2,8.5,46,0,0,0,0,0,0,0,404
16.6,0,7.7,0,0,0,0,0,26.4,8.5,38.8,0,0,0,0,0,0,0,422
16.6,0,7.7,0,0,0,0,0,33.5,8.5,31.7,0,0,0,0,0,0,0,438
12.1,0,9.1,0,0,0,0,0,15,6,52.3,0,0,4.1,0,0,0,0,407
12.1,0,9.1,0,0,0,0,0,11.8,6,52.3,0,0,7.3,0,0,0,0,416
12.1,0,9.1,0,0,0,0,0,9.1,6,52.3,0,0,10,0,0,0,0,428
12.1,0,9.1,0,6,0,0,0,15,0,52.3,0,0,4.1,0,0,0,0,400
12.1,0,9.1,0,0,6,0,0,15,0,52.3,0,0,4.1,0,0,0,0,395
2,0,9.5,0,0,0,0,0,16,0,70.5,0,0,0,0,0,0,0,345
1.5,0,9,0,0,0,0,0,17,0,70,0,0,0,0,0,0,0,350
2.5,0,10,0,0,0,0,0,15.5,0,69.5,0,0,0,0,0,0,0,350
72.14429,0,0,5.11022,5.210421,0,0,2.004008,0,10.62124,0,0,0,0,0,0,0,0,521
74.74747,0,0,5.353536,5.454545,0,0,2.020202,0,11.11111,0,0,0,0,0,0,0,0,516
0,1.596806,1.097804,2.59481,6.586826,0,0,25.1497,9.081837,0,0,4.091816,0,0,0,0,0,46.20758,417
0,1.7,1.1,1.5,6.5,0,0,23,9.200001,0,0,4,0,0,0,0,0,49.40001,414
0,1.598402,1.098901,1.398601,8.991009,0,0,23.57642,9.09091,0,0,4.795205,0,0,0,0,0,45.95405,394
0,1.601602,1.001001,1.401402,9.709711,0,0,24.82483,9.00901,0,0,5.105106,0,0,0,0,0,45.74575,392
0,1.6,1,0,9.8,0,0,30.3,12.5,0,0,0,0,0,0,0,0,44.3,390
0,1.6,1,0,9.8,0,0,32.2,12.5,0,0,0,0,0,0,0,0,42.4,384
0,1.6,0.5,0,9.8,0,0,25.5,17.3,0,0,0,0,0,0,0,0,44.8,384
0,1.6,1,0,9.8,0,0,20.7,22.1,0,0,0,0,0,0,0,0,44.3,390
0,1.6,1,0,9.8,0,0,15.9,26.9,0,0,0,0,0,0,0,0,44.3,388
0,1.598402,0.899101,0,9.490509,0,0,19.98002,11.98801,0,0,12.78721,0,0,0,0,0,42.75724,406
0,1.598402,0.899101,0,9.490509,0,0,24.57542,11.98801,0,0,8.291708,0,0,0,0,0,42.65734,417
0,1.6,1,0,9.8,0,4.8,25.5,12.5,0,0,0,0,0,0,0,0,44.3,438
0,1.7,1.5,1.5,2.2,0.5,0,36.7,6.600001,0,0,0,0,0,0,0,0,47.60001,432
0,2,0,2,0,3,0,10,26,0,0,0,0,0,0,0,0,54,390
0,1.798202,2.197802,1.598402,0,2.697303,0,25.17483,10.08991,0,0,1.298701,0,0,0,0,0,51.44855,392
0,2.397603,0.999001,0,0.999001,0,0,30.26973,7.892108,12.48751,0,0,0,0,0,0,0,44.45554,418
0,0,2.697302,1.598401,0,2.697302,0,28.17183,10.18981,0,0,4.495504,0,0,0,0,0,47.35264,387
40,2,3,5,5,5,0,13,17,4,0,0,0,3,0,0,0,1,443
45,4,6,6,2,5,0,6,14,2,0,0,0,1,0,0,0,4,429
44.8654,0.099701,3.988036,0.498505,6.979063,2.293121,0,6.979063,17.94616,4.985044,0,0,0,6.979063,0,0,0,0.099701,509
42,1,5,1,6,0,0,7,20,10,0,0,0,5,0,0,0,3,534
44,2,1,5,3,0,0,8,25,7,0,0,0,3,0,0,0,2,561
39.88036,2.991027,4.985044,0.498505,1.994018,1.994018,0,13.95813,19.94018,6.979063,0,0,0,1.994018,0,0,0,3.988036,531
41,0.5,6,4,7,0.5,0,6,21,11,0,0,0,1,0,0,0,0.5,486
38,0.4,0.2,6.5,4,1,0,14.5,21,9,0,0,0,3,0,0,0,0.4,533
38.88335,1.994018,1.994018,2.991027,1.994018,3.988035,2.991027,8.97308,23.92821,3.988035,0,0,0,3.988035,0,0,0,2.991027,491
35,7,3,2,4,6,0,6,22,2,0,0,0,10,0,0,0,2,456
50,1,1,1,2,3,0,9.9,23,2,0,0,0,2,0,0,0,0.1,541
42.38477,1.603207,7.414831,4.308618,0,9.71944,0,7.414831,4.308618,0,0,19.93988,0,1.603207,0,0,0,0,475
53.1062,10.02004,8.016031,5.511021,1.002004,5.511021,0,2.505009,7.014027,1.002004,0,4.308617,0,0,0,0,0,0,512
52.70542,2.40481,1.402806,13.12626,10.02004,4.70942,1.603207,2.605211,4.80962,0,0,3.507015,0,0,0,0,0,0,470
45.69138,2.40481,1.402806,13.12625,0,6.813628,0,2.605211,4.80962,14.92986,0,3.507014,0,1.503006,0,0,0,0,470
60.12024,3.006012,8.016032,5.511022,1.002004,5.511022,0,3.507014,7.014028,1.002004,0,2.004008,0,0,0,0,0,0,506
44.18838,0,13.82766,5.911824,2.60521,3.206413,2.004008,8.517035,9.619239,2.40481,0,5.711423,0,0,0,0,0,0,519
45.19038,2.40481,5.911825,13.12625,3.406814,6.813628,0,2.605211,4.80962,0,0,3.507015,0,9.018037,0,0,0,0,500
45.54656,1.518219,8.704453,8.704453,1.417004,7.591093,2.327935,3.441296,19.23077,0,0,0,0,0,0,0,0,0,478
39.09465,0,1.028807,31.58437,0,3.08642,0,2.057613,14.40329,0,0,7.71605,0,0,0,0,0,0,571
38.07615,2.40481,5.911824,29.15832,0,3.006012,0,2.605211,11.72345,0,0,5.511022,0,0,0,0,0,0,558
0,0,0,0,7,0,0,0,32.2,0,0,0,0,0,0,0,0,56.1,351
0,0,0,0,5,0,0,0,32.2,1.7,0,0,0,0,0,0,0,56.1,347
0,0,0,0,7.7,0,0,30.2,11.9,4.3,0,0,0,0,0,0,0,40.9,352
0,0.8,0,0,6.1,0,4.3,19.7,17.6,4,0,0,0,0,0,0,0,42.5,408
0,1.3,0,3.7,6.3,0,0,10.1,14.3,4.1,0,11.6,0,0,0,0,0,43.6,396
0,0.8,0,0,6.1,0,7.3,19.7,17.6,4,0,0,0,0,0,0,0,42.5,426
0,0.8,0,0,6.1,0,4.3,19.7,17.6,4,0,0,0,0,0,0,0,42.5,408
0,3.9,0,0,4.4,0,0,0,32.3,6.7,0,0,0,0,0,0,0,47.7,382
0,1.5,0,0,6.2,0,0,0,32.1,4.8,0,0,0,0,3.1,0,0,47.3,389
2,0,9,0,0,0,0,2,12,0,75,0,0,0,0,0,0,0,320
0,0,0,0,0,0,0,0,0,0,0,40.59654,0,0,0,0,0,55.61174,500
0,0,0,0,0,0,0,0,0,0,0,42.19651,0,0,0,0,0,57.80349,485
40,5,0,0,10,0,0,27,8,0,0,0,0,5,0,0,0,0,541
44.55445,2.970297,0,0,11.88119,0,0,23.76237,9.90099,0,0,0,0,4.950495,0,0,0,0,547
43,2,0,0,6,0,0,28,8,0,0,0,0,8,0,0,0,0,617
45,7,0,0,7,0,0,20,7,0,0,0,0,10,0,0,0,0,588
49,1,0,0,5,0,0,21,15,0,0,0,0,6,0,0,0,0,618
36,2,0,0,14,0,0,29.5,14,0,0,0,0,2.5,0,0,0,0,535
58,7,0,5,4,0,2,7.5,0,6.5,0,7,0,3,0,0,0,0,626
63.97205,2.49501,5.788423,1.996008,10.27944,0,1.497006,0,4.690618,9.081836,0,0,0,0,0,0,0,0,534
66.86627,2.49501,2.994012,2.49501,10.77844,0,0.998004,0,3.193613,9.980041,0,0,0,0,0,0,0,0,538
65.26945,2.49501,4.99002,1.996008,10.27944,0,1.497006,0,0,9.081836,4.191616,0,0,0,0,0,0,0,514
53.89222,2.49501,9.980041,2.994012,12.87425,0,2.49501,0,4.99002,10.07984,0,0,0,0,0,0,0,0,526
58.98204,2.49501,4.990021,4.990021,10.27944,0,2.994012,0,5.988025,9.081838,0,0,0,0,0,0,0,0,550
34,25,10,0,0,0,0,0,17,0,0,0,0,0,0,0,0,14,636
30,30,10,0,0,0,0,0,10,0,0,0,0,0,0,0,0,20,583
40.9,27.3,9.1,12.3,0,0,0,0,0,0,0,0,0,0,0,0,0,10.4,740
30,30,20,0,0,0,9.2,0,0,0,0,0,0,0,0,0,0,10.8,695
34.6,30,10,0,0,0,9.2,0,0,0,0,0,0,0,0,0,0,16.2,720
35,25,10,0,0,0,13.8,0,0,0,0,0,0,0,0,0,0,16.2,704
34.46553,26.57343,10.88911,0,0,0,3.696304,0,9.59041,0,0,0,0,0,0,0,0,14.78522,684
33.1,23.7,14.2,0,0,0,4,0,10,0,0,0,0,0,0,0,0,15,643
40.04004,30.03003,10.01001,4.304305,0,0,5.505506,0,0,0,0,0,0,0,0,0,0,10.11011,727
43,25,10,0,0,2,6.9,0,0,0,0,0,0,0,0,0,0,13.1,628
23.64066,27.06856,10.40189,5.082743,0,2.364066,4.373523,0,11.34752,0,0,0,0,0,3.191489,0,0,11.93853,583
25.10216,17.51314,17.51314,7.180386,0,1.167542,8.056043,0,9.92411,0,0,0,0,0,1.576182,0,0,11.67542,740
71.8633,1.693749,0,7.45232,16.47319,0,1.339048,0,0,0,0,0,0,0,0,0,0,0,530
48.36547,2.462244,0,30.24385,0.498906,0,3.244344,0,0,10.61536,0,0,0,0,0,0,0,3.42779,716
47.20668,2.40325,0,25.99455,0.486953,0,3.166612,0,0,16.28162,0,0,0,0,0,0,0,3.345663,621
40,5.5,7,0,4,0,0,7,6,3,25.5,0,0,0,0,0,1.4,0,450
32.5,6,8,0,3,0,0,3,8,2.5,35,0,0,0,0,0,1.5,0,450
34,5,4,0,2,0,0,0,8,1,45,0,0,0,0,0,1,0,470
48.97778,30.22322,0,0,0,0,8.960229,0,0,0,0,0,0,0,11.83878,0,0,0,769
43.88157,29.78629,0,0,0,0,8.830693,0,0,0,0,0,0,0,17.50144,0,0,0,740
40.07229,30.22289,0,0,0,0,11.94684,0,0,0,0,0,0,0,17.75797,0,0,0,735
41.99086,23.75242,0,0,0,0,15.64854,0,0,0,0,0,0,0,18.60819,0,0,0,730
60.6801,7.920951,27.04252,4.356421,0,0,0,0,0,0,0,0,0,0,0,0,0,0,600
51.43793,19.76347,3.373674,4.529023,0,0,14.3226,0,6.573315,0,0,0,0,0,0,0,0,0,700
35.64048,10.99652,3.754267,0,0,0,0,49.60873,0,0,0,0,0,0,0,0,0,0,680
68.45,2.65,19,0,0.8,0.7,0,0,0.6,7.7,0,0,0,0,0,0,0,0,485
67.65,2.65,19,0,0.8,0.7,0,0,0.6,7.7,0,0,0,0,0.8,0,0,0,491
72.6,2,14.5,2,2,1,0.5,0,2.4,0,0,1.6,0,0,0,0,0,0,505
67.59444,0.994036,11.92843,1.888668,0.994036,1.988072,3.976144,4.97018,1.043738,2.982108,0,0.994036,0,0,0,0,0,0,455
59,2,16,3.9,1,2,4,5,2,3,0,1,0,0,0.8,0,0,0,449
69,5,8,1.9,1,2,4,2,2,3,0,1,0,0,0,0,0,0,487
68.25001,2.65,19,0,0.8,0.7,0,0,0.6,7.7,0,0,0,0,0,0,0,0,485
67.95,2.65,19,0,0.8,0.7,0,0,0.6,7.7,0,0,0,0,0,0,0,0,485
66.45,2.65,19,0,0.8,0.7,0,0,0.6,7.7,0,0,0,0,0,0,0,0,480
67.65,2.65,19,0,0.8,0.7,0,0,0.6,7.7,0,0,0,0,0,0,0,0,487
67.74676,2.642074,18.94317,0,0.797607,0.697906,0,0,0.598205,7.676969,0,0,0,0,0,0,0,0,485
67.88393,2.651326,19.0095,0,0.8004,0.650325,0,0,0.6003,7.703852,0,0,0,0,0,0,0,0,485
32.2,0,0,0,0.9,1,0,0,0,1,64.8,0,0,0,0,0,0,0,403
