Repository: liubin06/DeepGlassNet

# DeepGlassNet: Self-Supervised Learning for Multi-Component Glass Composition Screening

## 1. Introduction
We present a novel self-supervised learning framework for screening multi-component glass compositions within predefined glass transition temperature (Tg) intervals. The composition screening task is formalized as a classification problem, where we introduce an innovative data augmentation strategy based on asymptotic theory to enhance training dataset robustness and improve model resilience to noise. A specialized feature extraction backbone architecture named DeepGlassNet is designed to capture complex interactions among different glass components in multi-component systems.

File: data/train_tg.csv (part 26 of 46)
SiO2,Al2O3,B2O3,CaO,Na2O,Li2O,MgO,BaO,ZnO,K2O,PbO,SrO,GeO2,ZrO2,TiO2,TeO2,FemOn,P2O5,Tg
32,0,0,0,9,0.15,0,0,0,8.7,50,0,0,0,0,0,0,0,331
34.04041,0,0,0,1.010101,0.808081,0,0,0,1.515152,62.42424,0,0,0,0,0,0,0,393
37,0,0,0,3.5,0.8,0,0,0.1,4.5,54,0,0,0,0,0,0,0,376
47,0,0,0,15,1.5,0,0,0,6.3,30,0,0,0,0,0,0,0,345
52.65,0,0,0,6.3,0.3,0,0,0,6.6,33.95,0,0,0,0,0,0,0,390
55.1,0,0,0,3,0.5,0,0,0,3.1,38.2,0,0,0,0,0,0,0,444
60.8,10.3,0,7.6,9.6,0,1.9,0,0,5.8,0,4,0,0,0,0,0,0,583
62.13787,14.08592,0,6.093906,14.08592,0,3.296704,0,0,0,0,0,0,0.2997,0,0,0,0,606
63.43657,10.38961,0,7.492508,9.69031,0,1.998002,0,0,1.898102,0,4.095904,0,0.999001,0,0,0,0,611
65.3,10.6,0,6,13.9,0,3.2,0,0,0,0,0,0,1,0,0,0,0,594
65.3,10.6,0,6,13.9,0,3.2,0,0,0,0,0,0,0,1,0,0,0,590
64.3,10.5,0,5.9,9.8,0,3.2,0,0,2.2,0,4.1,0,0,0,0,0,0,605
64.66467,10.51051,0,4.204205,9.809812,0,4.504505,0,0,2.202203,0,4.104105,0,0,0,0,0,0,602
61.1,10.3,0,5.9,9.7,0,3.1,0,0,5.9,0,4,0,0,0,0,0,0,579
65.9,10.7,0,6.1,14,0,3.3,0,0,0,0,0,0,0,0,0,0,0,590
66.9,10.7,0,6.1,13,0,3.3,0,0,0,0,0,0,0,0,0,0,0,598
65.6,10.7,0,6.5,14,0,2.9,0,0,0,0,0,0,0.3,0,0,0,0,591
66.53347,9.890112,0,6.093907,13.98602,0,3.196804,0,0,0,0,0,0,0.2997,0,0,0,0,587
65.3,10.6,0,5.8,13.9,0,3.1,1,0,0,0,0,0,0.3,0,0,0,0,583
63,14,0,0,10,6,0,0,0,0,0,0,0,7,0,0,0,0,491
63.32245,16.82003,7.915307,6.134363,0,0,1.385179,0,0,0,0,3.364006,0,0,0,0,0.069259,0,742
59.3648,17.11685,7.915306,3.561888,0,0,3.067181,0.098941,0,0,0,7.816365,0,0,0,0,0.069259,0,728
58.508,15.99285,8.542764,4.271382,0,0,0.794676,9.337439,0,0,0,1.887355,0,0,0,0,0.019867,0,726
0,0,0,0,0,0,0,0,0,0,61.12642,0,0,0,0,0,0,38.87358,350
0,0,0,0,0,0,0,51.92736,0,0,0,0,0,0,0,0,0,48.07264,455
59.67133,0,0,40.32867,0,0,0,0,0,0,0,0,0,0,0,0,0,0,769
57.69286,0,0,42.30714,0,0,0,0,0,0,0,0,0,0,0,0,0,0,770
54.71495,0,0,45.28505,0,0,0,0,0,0,0,0,0,0,0,0,0,0,770
51.72471,0,0,48.27529,0,0,0,0,0,0,0,0,0,0,0,0,0,0,780
0,0,0,0,0,0,0,0,0,0,61.12642,0,0,0,0,0,0,38.87358,170
0,10.26028,28.02329,0,0,0,0,61.71643,0,0,0,0,0,0,0,0,0,0,503
0,13.22797,27.09656,0,0,0,0,59.67547,0,0,0,0,0,0,0,0,0,0,510
0,26.4346,22.97249,0,0,0,0,50.59291,0,0,0,0,0,0,0,0,0,0,548
0,28.0359,22.47244,0,0,0,0,49.49166,0,0,0,0,0,0,0,0,0,0,556
0,31.3816,21.42767,0,0,0,0,47.19073,0,0,0,0,0,0,0,0,0,0,583
0,33.13033,20.88159,0,0,0,0,45.98808,0,0,0,0,0,0,0,0,0,0,601
0,34.93275,20.31874,0,0,0,0,44.7485,0,0,0,0,0,0,0,0,0,0,624
0,20.14301,32.09232,0,0,0,0,0,0,0,0,47.76468,0,0,0,0,0,0,566
0,27.34091,29.19968,0,0,0,0,0,0,0,0,43.45942,0,0,0,0,0,0,582
0,31.621,27.47963,0,0,0,0,0,0,0,0,40.89937,0,0,0,0,0,0,593
0,32.50295,27.12519,0,0,0,0,0,0,0,0,40.37185,0,0,0,0,0,0,596
0,41.83838,23.37354,0,0,0,0,0,0,0,0,34.78807,0,0,0,0,0,0,646
0,16.86003,46.04878,37.09119,0,0,0,0,0,0,0,0,0,0,0,0,0,0,594
0,21.28388,43.59854,35.11758,0,0,0,0,0,0,0,0,0,0,0,0,0,0,593
0,23.07807,42.60479,34.31714,0,0,0,0,0,0,0,0,0,0,0,0,0,0,597
0,30.39994,38.54942,31.05064,0,0,0,0,0,0,0,0,0,0,0,0,0,0,601
0,37.00368,34.89181,28.10452,0,0,0,0,0,0,0,0,0,0,0,0,0,0,609
0,39.89226,33.29191,26.81583,0,0,0,0,0,0,0,0,0,0,0,0,0,0,620
0,44.78687,30.58092,24.6322,0,0,0,0,0,0,0,0,0,0,0,0,0,0,637
0,46.77341,29.48064,23.74595,0,0,0,0,0,0,0,0,0,0,0,0,0,0,647
0,0,100,0,0,0,0,0,0,0,0,0,0,0,0,0,0,0,258
0,0,99.76299,0,0,0,0,0,0,0,0,0,0,0,0,0,0,0,282
0,0,99.72701,0,0,0,0,0,0,0,0,0,0,0,0,0,0,0,274
0,0,99.70399,0,0,0,0,0,0,0,0,0,0,0,0,0,0,0,273
0,0,99.69199,0,0,0,0,0,0,0,0,0,0,0,0,0,0,0,277
0,0,99.67299,0,0,0,0,0,0,0,0,0,0,0,0,0,0,0,282
0,0,99.65,0,0,0,0,0,0,0,0,0,0,0,0,0,0,0,275
0,0,99.38802,0,0,0,0,0,0,0,0,0,0,0,0,0,0,0,259
0,0,99.35099,0,0,0,0,0,0,0,0,0,0,0,0,0,0,0,257
0,0,99.16198,0,0,0,0,0,0,0,0,0,0,0,0,0,0,0,246
0,0,77.05923,0,22.87977,0,0,0,0,0,0,0,0,0,0,0,0,0,479
0,0,77.04614,0,22.86885,0,0,0,0,0,0,0,0,0,0,0,0,0,478
0,0,77.01846,0,22.85954,0,0,0,0,0,0,0,0,0,0,0,0,0,474
0,0,77.01692,0,22.85909,0,0,0,0,0,0,0,0,0,0,0,0,0,477
0,0,76.94923,0,22.83977,0,0,0,0,0,0,0,0,0,0,0,0,0,468
0,0,76.87846,0,22.81954,0,0,0,0,0,0,0,0,0,0,0,0,0,458
72.48392,0,11.3497,0,16.16639,0,0,0,0,0,0,0,0,0,0,0,0,0,553
71.04729,1.629259,23.36196,0,3.961493,0,0,0,0,0,0,0,0,0,0,0,0,0,442
0,0,82.35325,0,0,17.64675,0,0,0,0,0,0,0,0,0,0,0,0,473
0,0,87.48381,0,0,12.51619,0,0,0,0,0,0,0,0,0,0,0,0,496
46.37263,13.39654,0,24.73207,0,0,13.39654,0,0.659522,0,0,0,0,0,0,0,1.442704,0,720
71.91576,8.585759,8.355066,2.678035,7.462388,0,1.003009,0,0,0,0,0,0,0,0,0,0,0,580
0,0,30.32197,0,0,0,0,66.77887,0,0,0,0,0,0,2.899162,0,0,0,534
0,0,29.86147,0,0,0,0,65.76471,0,0,0,0,0,0,4.37382,0,0,0,538
0,0,27.47696,0,0,0,0,60.51324,0,0,0,0,0,0,12.0098,0,0,0,551
47.47474,30.30303,0,0,0,0,10.10101,0,3.030303,0,0,0,0,0,9.090908,0,0,0,750
0,0,0,0,0,0,0,47.1123,0,0,0,3.537658,35.71437,0,13.63567,0,0,0,677
0.040484,0.206099,0,0,0,0,0,0,0,0,0,0,0,0,0,0,41.31755,58.43586,500
1.998187,0.282572,0,0,0,0,0,0,0,0,0,0,0,0,0,0,40.3841,57.33515,508
0.083474,0.354132,2.563133,0,0,0,0,0,0,0,0,0,0,0,0,0,39.71245,57.28681,504
0.128762,0.364174,5.321363,0,0,0,0,0,0,0,0,0,0,0,0,0,39.12746,55.05824,510
0,0,0,0,8.849405,0,0,0,0,0,0,0,0,0,0,91.1506,0,0,230
0,0,0,0,0,0,0,19.3662,0,0,0,0,0,0,0,80.6338,0,0,308
0,6.627963,0,0,0,0,0,0,0,0,0,0,0,0,0,93.37204,0,0,370
68.49999,18.9,0,0.8,0.7,2.8,1,0,3,0,0,0,0,1.8,1.5,0,0,0,665
68.07883,18.81774,0,2.857143,0.689655,2.857143,0.985222,0,1.477833,0,0,0,0,1.773399,1.477833,0,0,0,700
68.8,19,0,1.8,0.7,2.9,1,0,1.5,0,0,0,0,1.8,1.5,0,0,0,676
69.6,19.2,0,0.8,0.7,2.9,2.5,0,0,0,0,0,0,1.8,1.5,0,0,0,689
68.2,18.8,0,2.2,0.7,2.8,0,0,3,0,0,0,0,1.8,1.5,0,0,0,668
67.7,18.7,0,0.8,0.7,2.8,0,0,5,0,0,0,0,1.8,1.5,0,0,0,656
65.93407,6.993008,17.98202,0,1.998002,0.999001,0,2.997003,0,2.997003,0,0,0,0,0,0,0,0,465
49.3,15.6,0,10.4,3.9,0,6.6,0,0,0.7,0,0,0,0,1.8,0,11.7,0,635
46.49746,15.1269,0,14.51777,2.030457,0,11.06599,0,0,1.015229,0,0,0,0,1.624366,0,7.715736,0.406091,685
0,0,100,0,0,0,0,0,0,0,0,0,0,0,0,0,0,0,274
68.10675,0,0,0,0,0,0,0,0,31.89325,0,0,0,0,0,0,0,0,495
0,0,0,0,4.352503,0,0,0,5.715612,0,0,0,0,0,0,89.66326,0,0,277
0,0,0,0,4.306232,0,0,0,5.65485,0,0,0,0,0,0,88.71007,0,0,282
0,0,0,0,4.238642,0,0,0,5.566093,0,0,0,0,0,0,87.31769,0,0,282
45.3,9.800001,11.2,1.2,4,6.2,1.1,15.9,0,0.5,0,0,0,0,0,0,0,0,464
62.1,15.7,0,3.1,10.6,4.300001,3,0,0,1.2,0,0,0,0,0,0,0,0,485
47.7,3.2,7.7,3.6,0,6.2,3.2,0,0,28.4,0,0,0,0,0,0,0,0,420
39.2,6.4,22.7,7.5,0,7.2,0,13.7,0,0,0,0,0,0,0,0,0,0,509
57,8.1,5.5,0,0,7.1,0,0,0,22.3,0,0,0,0,0,0,0,0,459
38.6,6.6,21.1,2,0,7.6,0,20.8,0,0,0,0,0,0,0,0,0,0,505
38,6.7,19.5,0,0,8,0,27.8,0,0,0,0,0,0,0,0,0,0,545
65.15,1.1,0,9.02,11.84,0,0,0,2.45,8.6,0,0,0,1.84,0,0,0,0,515
68.05,0.08,0,8.69,10.08,0,0,0,3.03,8.13,0,0,0,1.94,0,0,0,0,555
65.32,1.05,0,11.08,9.95,0,0,0,2.45,8.32,0,0,0,1.83,0,0,0,0,547
69.68,0.08,0,8.8,10.23,0,0,0,3.03,8.11,0,0,0,0.07,0,0,0,0,539
68.51,0.25,0,8.6,10.51,0,0.09,0,2.05,7.99,0,0,0,1.92,0.038,0,0.042,0,543
69.69,0.28,0,8.82,10.18,0,0.1,0,2.99,7.78,0,0,0,0.07,0.049,0,0.041,0,526
68.06,0.35,0,8.72,10.13,0,0.09,0,2.94,7.76,0,0,0,1.86,0.047,0,0.043,0,537
67.56,0.15,0,9.28,10.34,0,0.09,0,3.06,7.81,0,0,0,1.67,0.024,0,0.016,0,548
65.2,1.09,0,11.12,9.86,0,0.08,0,2.38,8.46,0,0,0,1.75,0.039,0,0.021,0,552
65.14,1.1,0,9.13,10.26,0,0.08,0,3.56,8.79,0,0,0,1.89,0.031,0,0.019,0,541
56.3,21,9,0,0.7,0.1,6.9,0,5,0,0,0,0,0,0,0,0,0,670
55.2,21,10,0,1,0.1,6.9,0,5,0,0,0,0,0,0,0,0,0,665
55.2,20.5,10,0,1,0.5,6.9,0,5,0,0,0,0,0,0,0,0,0,640
54.1,20.7,10.8,0,1.5,0.2,6.8,0,4.9,0,0,0,0,0,0,0,0,0,660
55.7,20.7,9.2,0,1.5,0.2,6.8,0,4.9,0,0,0,0,0,0,0,0,0,660
55.2,20.7,9.799999,0,1.5,0.2,6.8,0,4.9,0,0,0,0,0,0,0,0,0,660
56.1,20.7,8.8,0,1.5,0.2,6.8,0,4.9,0,0,0,0,0,0,0,0,0,655
53.09999,20,9.799999,0,1.9,0.2,6.9,0,6.8,0,0,0,0,0,0,0,0,0,660
55.8,18.6,10.8,0,1.9,0.2,6.8,0,4.9,0,0,0,0,0,0,0,0,0,650
55.7,20.7,8.799999,0,1.9,0.2,6.8,0,4.9,0,0,0,0,0,0,0,0,0,650
56,20.4,8.899999,0,1.9,0.2,6.8,0,4.8,0,0,0,0,0,0,0,0,0,665
55.62782,23.01151,3.501751,0,0.70035,0.150075,5.002501,0,7.503752,0,0,0,0,0,0,0,0,0,715
55.63338,23.01381,3.001801,0,0.70042,0.140084,5.503303,0,7.504504,0,0,0,0,0,0,0,0,0,720
55.47781,22.89084,4.4982,0,0.9996,0.139944,4.998,0,7.497001,0,0,0,0,0,0,0,0,0,715
55.47781,22.89084,4.498201,0,0.9996,0.139944,4.998001,0,6.497401,0,0,0,0,0,0,0,0,0,718
56.97721,21.29148,4.498201,0,1.09956,0.139944,4.998001,0,6.497401,0,0,0,0,0,0,0,0,0,710
56.9772,21.29148,4.998,0,1.09956,0.139944,4.998,0,5.997601,0,0,0,0,0,0,0,0,0,712
56.75676,21.02102,9.009008,0,0.700701,0.1001,6.906907,0,2.002002,0,0,0,0,0,0,0,0,0,705
56.75676,21.02102,8.008008,0,0.700701,0.1001,6.906907,0,2.002002,0,0,0,0,0,0,0,0,0,710
56.92031,21.27022,4.99301,0,1.298182,0.039944,4.99301,0,5.991611,0,0,0,0,0,0,0,0,0,713
56.94306,21.27872,4.995006,0,1.198801,0.0999,4.995006,0,5.994007,0,0,0,0,0,0,0,0,0,712
56.94306,21.27872,4.995006,0,1.198801,0.0999,5.994007,0,4.995006,0,0,0,0,0,0,0,0,0,716
48,6,6,1.2,2,3,0,0,32,1,0,0,0,0.8,0,0,0,0,477
46.8,6,8.8,0,3.8,1.8,8,0,24,0.8,0,0,0,0,0,0,0,0,526
48,6,6,0,2.8,0,4,0,24,0,0,8,0,0,0,0,0,0,580
53,4,7,0,3,1,6,12,12,2,0,0,0,0,0,0,0,0,550
41.8,18.7,27.4,2.8,0.8,2.6,0,0,0,3.4,0,0,0,2.5,0,0,0,0,493
78.3,2.25,14.75,0,2.6,0,0,0,0,1.25,0,0,0,0,0,0,0,0,501
47,6.5,4.9,1,0,0,0,26.1,14.5,0,0,0,0,0,0,0,0,0,655
62.4,5,19.1,0,9.2,1.1,0,2.6,0,0.4,0,0,0,0,0,0,0,0,520
56.38629,17.2378,17.34164,0,0,3.219107,0,0,2.284528,0,0,2.38837,0,1.142264,0,0,0,0,578
60.3,6,17.5,1.3,4.1,4.6,0.9,0,0.2,0,0,1.8,0,2.1,0,0,0,0,475
54,16,21,0,4,1,0,0,0,0,0,0,0,1,1,0,0,0,480
61,10,7,0,4,2,0,5,11,0,0,0,0,0,0,0,0,0,520
57.5,9,11,0,1.8,0.9,0,7,12.8,0,0,0,0,0,0,0,0,0,580
47,10,12,0,2,2,0,17,10,0,0,0,0,0,0,0,0,0,535
47,10,11,0,2.7,1.3,0,10,17,0,0,0,0,1,0,0,0,0,535
48.86,10.07,9.87,0,2.71,1.31,0,10.06,17.12,0,0,0,0,0,0,0,0,0,530
50.58988,10.12797,12.15757,0,2.029594,2.029594,0,15.06699,7.9984,0,0,0,0,0,0,0,0,0,535
48.23,10.24,12.3,0,2.05,2.05,0,12.19,12.94,0,0,0,0,0,0,0,0,0,520
52.45524,10.50105,12.60126,0,2.10021,2.10021,0,7.810781,12.43124,0,0,0,0,0,0,0,0,0,515
0,2.43,4.98,4.68,0,3.56,3.36,36.53,3.88,0,0,0,0,0,0,0,0,40.58,485
0,2.42,4.96,5.32,0,2.84,3.82,36.37,3.86,0,0,0,0,0,0,0,0,40.41,500
0,4.68,11.98,7.07,1.78,3.43,8.09,4.4,0,2.7,0,2.97,0,0,0,0,0,52.9,485
0,2.53,5.19,6.96,0,2.97,5,38.07,4.04,0,0,0,0,0,0,0,0,35.24,514
0,3.45,4.38,6.78,0,3.61,4.88,35.61,0,0,0,0,0,0,0,0,0,37.78,510
0,3.08,16.8,8.46,1.87,3.61,8.51,4.62,0,2.84,0,3.13,0,0,0,0,0,47.08,484
0,2.99,20.38,8.21,0,3.5,5.9,4.49,0,2.76,0,6.07,0,0,0,0,0,45.7,497
0,4.73,21.52,10.4,0,3.69,7.47,0,0,2.91,0,3.2,0,0,0,0,0,46.08,496
0,3.45,4.38,5.7,0,3.61,4.09,35.6,1.97,0,0,0,0,0,0,0,0,41.2,495
0,3.77,4.78,8.59,0,4.1,6.17,25.91,1.72,0,0,0,0,0,0,0,0,44.96,490
0,3.14,17.13,5.17,0,5.52,9.92,4.72,0,0,0,6.37,0,0,0,0,0,48.03,495
0,2.87,11.76,7.9,0,3.37,7.94,8.629999,0,2.65,0,2.92,0,0,0,0,0,51.96,502
0,2.99,14.27,8.21,0,4.38,8.26,8.98,0,0,0,3.03,0,0,0,0,0,49.88,501
0,2.48,5.09,5.47,0,3.64,3.93,37.37,3.97,0,0,0,0,0,0,0,0,38.05,490
0,2.59,5.3,7.11,0,3.94,5.11,31.1,1.65,0,0,0,0,0,0,0,0,43.2,488
69.09999,2.3,2.4,0.8,8.899999,0.5,0,7.3,0,8.699999,0,0,0,0,0,0,0,0,670
70.5,2,1,5.7,15.8,0,3.8,0,0,1.2,0,0,0,0,0,0,0,0,700
67.5,1,1,3.5,10.5,0,0,0,0,5.5,11,0,0,0,0,0,0,0,660
64.7,4.7,1.3,3,4.8,1.3,2.1,8,0,10.1,0,0,0,0,0,0,0,0,691
68.13626,3.406813,0,1.903807,7.414829,1.202405,1.302605,8.717434,0,5.010019,0,2.905811,0,0,0,0,0,0,675
69,2.3,2.4,0.7,8.9,0.5,0,7.3,0,8.7,0,0,0,0,0,0,0,0,670
20.91902,0,5.386456,0,0,0,0,0,0,0,56.64149,0,0,0,0,12.34802,0,0,454
0.5001,8.791758,2.430486,0.370074,1.830366,0.570114,3.620724,0.630126,0.60012,3.35067,0,0,0,0,0,0,0,74.90498,466
0,0,0,28.31878,0,0,0,0,0,0,0,0,0,0,0,0,0,71.68121,502
0,0,0,28.31878,0,0,0,0,0,0,0,0,0,0,0,0,0,71.68121,528
0,0,0,28.31878,0,0,0,0,0,0,0,0,0,0,0,0,0,71.68121,495
0,0,0,28.31878,0,0,0,0,0,0,0,0,0,0,0,0,0,71.68121,515
0,0,0,28.31878,0,0,0,0,0,0,0,0,0,0,0,0,0,71.68121,526
0,0,0,28.31878,0,0,0,0,0,0,0,0,0,0,0,0,0,71.68121,539
0,0,0,28.31878,0,0,0,0,0,0,0,0,0,0,0,0,0,71.68121,539
0,0,0,28.31878,0,0,0,0,0,0,0,0,0,0,0,0,0,71.68121,523
0,0,0,28.31878,0,0,0,0,0,0,0,0,0,0,0,0,0,71.68121,533
0,16.21012,0,0,0,0,0,0,0,6.4181,0,0,0,0,0,0,0,77.37178,528
0,13.34685,0,0,0,0,0,0,0,12.33036,0,0,0,0,0,0,0,74.32279,467
70.70848,3.216755,0,0,0,14.71089,0,0,0,3.256839,0,0,0,2.866018,0,0,0,3.176671,485
72.98028,3.333667,0,0,0,15.23676,0,0,0,3.303634,0,0,0,3.033336,0,0,0,0.060066,476
29.94614,0,0,0,0,0,0,55.57686,0,0,0,0,0,0,14.477,0,0,0,765
85.77985,0,0,0,0,14.22014,0,0,0,0,0,0,0,0,0,0,0,0,518
0,0,0,0,30.39324,0,0,0,0,0,0,0,0,0,0,0,0,69.60676,273
0,0,0,0,23.56985,0,0,0,0,8.955403,0,0,0,0,0,0,0,67.47475,228
0,0,0,0,0,2.676615,0,0,0,33.75027,0,0,0,0,0,0,0,63.57311,214
0,0,0,0,11.78359,2.840562,0,0,0,17.90877,0,0,0,0,0,0,0,67.46708,207
0,0,0,0,18.23381,2.930305,0,0,0,9.237287,0,0,0,0,0,0,0,69.5986,206
0,0,58.97794,0,26.25237,0,0,0,0,0,0,0,14.76969,0,0,0,0,0,402
0,0,58.07463,0,25.85028,0,0,0,0,0,0,0,11.63478,0,0,0,4.440313,0,409
0,0,57.19856,0,25.46033,0,0,0,0,0,0,0,8.59445,0,0,0,8.74666,0,415
0,0,56.34854,0,25.08196,0,0,0,0,0,0,0,5.644485,0,0,0,12.92502,0,420
0,0,55.52341,0,24.71468,0,0,0,0,0,0,0,2.780915,0,0,0,16.981,0,428
0,0,54.72209,0,24.358,0,0,0,0,0,0,0,0,0,0,0,20.91991,0,440
0,0,0,0,0,0,0,0,0,11.15,0,0,88.85,0,0,0,0,0,525
0,0,79.81922,0,0,20.18078,0,0,0,0,0,0,0,0,0,0,0,0,500
0,0,78.77915,0,0,21.22085,0,0,0,0,0,0,0,0,0,0,0,0,500
0,0,66.82577,0,33.17423,0,0,0,0,0,0,0,0,0,0,0,0,0,479
0,0,58.06687,0,0,0,0,0,0,41.93313,0,0,0,0,0,0,0,0,432
0,17.39132,59.37484,11.95625,0,0,4.583089,0,0,6.694503,0,0,0,0,0,0,0,0,552
8.902206,18.12814,51.57532,16.61707,0,0,4.777263,0,0,0,0,0,0,0,0,0,0,0,612
18.05957,18.38794,41.85156,16.85521,0,0,4.845726,0,0,0,0,0,0,0,0,0,0,0,622
35.96034,18.3071,20.83378,8.390555,4.636785,0,4.824421,0,0,7.047016,0,0,0,0,0,0,0,0,565
41.09036,15.49537,21.16078,4.261126,4.709563,0,6.125181,0,0,7.157624,0,0,0,0,0,0,0,0,548
46.47091,15.77195,10.76925,8.674371,4.793627,0,6.234514,0,0,7.285386,0,0,0,0,0,0,0,0,595
48.9035,16.59756,11.33298,9.128444,5.044557,2.432091,6.560869,0,0,0,0,0,0,0,0,0,0,0,541
47.17722,19.21401,10.93293,17.61243,0,0,5.063418,0,0,0,0,0,0,0,0,0,0,0,676
44.68254,18.19799,20.70962,0,4.609152,0,4.795671,0,0,7.00502,0,0,0,0,0,0,0,0,543
45.19451,13.9044,23.78513,0,4.2705,0,0,0,0,12.84545,0,0,0,0,0,0,0,0,478
50.0091,18.51578,10.53563,4.243099,4.68964,0,4.879415,0,0,7.127345,0,0,0,0,0,0,0,0,606
50.43344,15.56074,15.93754,0,4.729433,0,6.151023,0,0,7.187822,0,0,0,0,0,0,0,0,568
49.32993,15.22026,20.7851,0,4.62595,0,3.008218,0,0,7.030549,0,0,0,0,0,0,0,0,522
48.27367,14.89437,25.42505,0,4.526898,0,0,0,0,6.88001,0,0,0,0,0,0,0,0,472
58.09995,4.10808,11.22015,0,12.48584,0,6.495551,0,0,7.590423,0,0,0,0,0,0,0,0,536
57.17885,8.085904,11.04227,0,9.830313,0,6.392572,0,0,7.470087,0,0,0,0,0,0,0,0,541
56.2865,11.93957,10.86994,0,7.257673,0,6.292808,0,0,7.353506,0,0,0,0,0,0,0,0,554
54.75768,15.48703,10.5747,4.258833,4.707029,0,3.060943,0,0,7.153775,0,0,0,0,0,0,0,0,595
55.42158,15.6748,10.70291,0,4.764099,0,6.19611,0,0,7.240509,0,0,0,0,0,0,0,0,583
53.72491,15.19493,10.37525,0,4.618251,0,3.003211,0,6.064587,7.018849,0,0,0,0,0,0,0,0,567
54.59125,15.43996,10.54256,0,4.692723,0,4.577459,0,0,7.132031,0,0,0,0,3.024004,0,0,0,566
54.39047,18.45981,10.50379,0,4.675464,0,4.864666,0,0,7.105801,0,0,0,0,0,0,0,0,598
54.20023,15.32937,15.70057,0,4.65911,0,3.029781,0,0,7.080946,0,0,0,0,0,0,0,0,540
53.03155,14.99883,20.48271,0,4.55865,0,0,0,0,6.928266,0,0,0,0,0,0,0,0,488
62.28496,11.38262,0,0.894328,10.37868,4.765514,0.642779,0,0,3.755617,0,0,0,5.895507,0,0,0,0,479
63.42901,4.139892,5.653519,0,12.58252,0,6.54585,0,0,7.6492,0,0,0,0,0,0,0,0,553
62.41576,8.147517,5.563207,0,9.905218,0,6.441283,0,0,7.527008,0,0,0,0,0,0,0,0,558
62.15281,8.113192,5.539769,2.677291,9.863488,0.951081,3.207073,0,0,7.495297,0,0,0,0,0,0,0,0,511
61.52427,8.031145,5.483746,2.650216,11.71649,0,3.17464,0,0,7.419498,0,0,0,0,0,0,0,0,540
61.95155,8.08692,5.52183,4.447701,6.882084,0.948001,3.196688,0,0,8.965231,0,0,0,0,0,0,0,0,523
63.90875,8.342407,5.696279,4.588216,9.127937,1.955901,3.29768,0,0,3.082822,0,0,0,0,0,0,0,0,507
63.24194,8.255363,5.636845,4.540343,7.025431,1.935493,3.263272,0,0,6.101312,0,0,0,0,0,0,0,0,510
64.58723,8.430973,5.756753,4.636926,7.174878,2.964999,3.332689,0,0,3.115551,0,0,0,0,0,0,0,0,500
63.90625,8.34208,5.696056,4.588037,5.070878,2.933737,3.29755,0,0,6.165402,0,0,0,0,0,0,0,0,501
63.23949,8.255045,5.636627,4.540168,3.010783,2.903128,3.263146,0,0,9.151615,0,0,0,0,0,0,0,0,501
65.28027,8.52144,5.818524,4.686682,5.179904,3.995752,3.36845,0,0,3.148981,0,0,0,0,0,0,0,0,488
63.90376,8.341754,5.695834,4.587857,1.014136,3.911496,3.297422,0,0,9.247743,0,0,0,0,0,0,0,0,504
61.95389,8.087226,5.522039,4.44787,10.81511,0,3.196809,0,0,5.977047,0,0,0,0,0,0,0,0,552
64.95988,8.479616,5.789968,0,10.30896,3.976141,3.351917,0,0,3.133526,0,0,0,0,0,0,0,0,474
60.22226,7.861186,5.367697,0,9.557116,0.921539,3.107457,0,0,7.262484,0,0,0,5.700265,0,0,0,0,533
60.75888,11.10373,5.415526,2.617246,9.642275,0,3.135147,0,0,7.327197,0,0,0,0,0,0,0,0,536
61.43438,12.02912,5.475735,0,7.312107,0,6.340005,0,0,7.408659,0,0,0,0,0,0,0,0,577
60.48338,15.79054,5.39097,0,4.799276,0,6.241861,0,0,7.293972,0,0,0,0,0,0,0,0,631
63.25319,0,11.27569,4.541151,10.03811,0,3.263852,0,0,7.627996,0,0,0,0,0,0,0,0,559
60.25089,13.44493,0,0,9.978335,3.436267,0,0,0,7.221495,0,0,0,5.668094,0,0,0,0,491
56.75424,12.66466,0,0,11.63716,0,0,0,0,13.60479,0,0,0,5.339147,0,0,0,0,534
53.53751,15.14193,10.33906,0,8.71985,4.20403,1.260099,0,0,2.944996,0,0,0,3.852507,0,0,0,0,484
57.84195,14.97297,10.22369,0,10.11286,4.875631,1.972894,0,0,0,0,0,0,0,0,0,0,0,483
56.53196,15.44685,10.54727,0,8.895446,4.288688,1.285475,0,0,3.004302,0,0,0,0,0,0,0,0,476
55.1638,16.65965,11.37538,0,4.822312,4.649884,0,0,0,7.328981,0,0,0,0,0,0,0,0,473
56.58213,17.08799,11.66785,0,9.892599,4.769438,0,0,0,0,0,0,0,0,0,0,0,0,485
56.76242,24.08104,0,0,8.782847,4.234402,3.173008,0,0,2.966273,0,0,0,0,0,0,0,0,530
55.48195,23.53781,5.357285,0,8.58472,4.138881,0,0,0,2.899359,0,0,0,0,0,0,0,0,491
58.39919,12.38771,8.458456,0,5.020057,4.840559,3.264503,0,0,7.629517,0,0,0,0,0,0,0,0,464
56.23351,14.31399,9.773739,0,8.701008,4.194946,0,0,0,2.938633,0,0,0,3.844182,0,0,0,0,487
58.77957,19.6224,5.582655,0,4.969923,4.792217,3.231901,0,0,3.021329,0,0,0,0,0,0,0,0,495
58.9842,15.58848,10.64397,0,9.97445,4.8089,0,0,0,0,0,0,0,0,0,0,0,0,483
59.42785,11.38599,7.774467,0,8.898647,4.290232,1.285937,0,0,3.005383,0,0,0,3.931501,0,0,0,0,480
61.37098,12.39819,8.465606,0,9.043742,4.360185,1.306905,0,0,3.054386,0,0,0,0,0,0,0,0,471
61.42635,14.06395,9.603008,0,10.05767,4.84902,0,0,0,0,0,0,0,0,0,0,0,0,480
60.47896,13.84704,9.4549,0,8.912292,4.29681,0,0,0,3.009991,0,0,0,0,0,0,0,0,479
63.51668,17.41158,2.830666,0,5.039965,4.859755,3.277449,0,0,3.063909,0,0,0,0,0,0,0,0,493
60.71463,11.88819,8.117374,0,9.635254,2.322683,0,0,0,7.321861,0,0,0,0,0,0,0,0,482
62.2682,12.19238,8.325081,0,4.9409,4.764231,0,0,0,7.509212,0,0,0,0,0,0,0,0,475
63.07821,12.35099,8.433377,0,7.507761,4.826207,0,0,0,3.803448,0,0,0,0,0,0,0,0,472
63.90959,12.51377,8.544531,0,10.14229,4.889817,0,0,0,0,0,0,0,0,0,0,0,0,483
63.90959,12.51377,8.544531,0,10.14229,4.889817,0,0,0,0,0,0,0,0,0,0,0,0,478
64.62409,0,11.52008,0,10.25567,2.472242,3.334591,0,0,7.79332,0,0,0,0,0,0,0,0,484
65.20155,3.992679,0,7.000598,1.902783,0,4.400218,0,0,14.1052,0,0,0,3.396978,0,0,0,0,657
64.59528,6.741705,0,7.240803,1.411125,0,3.626576,0,2.297285,13.5876,0,0,0,0.499612,0,0,0,0,658
46.2235,17.97582,0,0,0,0,19.37913,0,0,0,0,0,0,0,12.80242,0,0,0,732
45.09806,17.09715,0,0,0,0,19.30957,0,0,0,0,0,0,3.935682,12.75647,0,0,0,735
46.38217,17.58397,0,0,0,0,18.86642,0,0,0,0,0,0,4.047746,13.11969,0,0,0,729
44.27839,17.15133,0,0,0,0,20.01646,0,0,0,0,0,0,3.948154,12.79689,0,0,0,732
47.2702,17.18917,0,0,0,0,19.08995,0,0,0,0,0,0,0,12.82513,0,0,0,732
44.08807,17.0776,0,0,0,0,19.60896,0,0,0.751285,0,0,0,3.931183,12.74189,0,0,0,726
43.83377,16.9791,0,0,0,0,19.17625,0,0,0,0,1.643354,0,3.908509,12.66839,0,0,0,728
44.83621,17.3674,0,0,0,0,19.6148,0,0,0,0,2.521404,0,3.997893,11.6623,0,0,0,726
43.86655,16.9918,0,0,0,0,19.19059,0,0,0.74751,0,0.822291,0,3.911432,12.67787,0,0,0,727
44.22767,17.13168,0,0,0,0,19.99353,0,0,0.753664,0,0,0,3.943631,12.14312,0,0,0,734
36.59916,19.90631,0,0,0,0,21.71786,0,0,0,0,0,0,5.773748,12.47605,0,0,0,741
55.01389,17.70563,0,0,0,0,12.72524,0,0,0,0,0,0,1.945246,12.60999,0,0,0,740
52.83844,17.11792,0,0,0,0,15.46643,0,0,0,0,0,0,0,12.77197,0,0,0,735
42.26394,30.51943,0,0,0,0,13.57207,0,0,0,0,0,0,0,11.95481,0,0,0,745
44.53339,23.61621,0,0,0,0,15.86997,0,0,0,0,0,0,1.902719,12.33431,0,0,0,740
43.06422,16.68101,0,0,0,0,17.58362,0,0,5.870704,0,0,0,3.83989,11.20139,0,0,0,715
42.5359,16.47637,0,0,0,0,16.74762,0,0,1.44967,0,5.581435,0,3.792782,11.67863,0,0,0,735
37.41494,17.90802,0,0,0,0,22.52371,0,0,0,0,0,0,1.967481,16.58037,0,0,0,741
44.08807,17.0776,0,0,0,0,19.60896,0,0,0.751285,0,0,0,3.931183,12.74189,0,0,0,728
30.03869,6.371849,0,0,0,0,0,0,27.97439,0,0,35.61507,0,0,0,0,0,0,696
37.77964,4.274063,1.945582,15.6712,0,0,0,0,11.3724,0,0,28.95712,0,0,0,0,0,0,720
36.09751,4.112121,1.839591,14.97344,0,0,0,0,10.86605,0,0,27.66781,0,0,4.443488,0,0,0,720
36.81075,4.107792,1.934373,12.77635,0,0,0,0,18.54329,0,0,23.60804,0,0,2.219405,0,0,0,695
37.30861,4.258629,1.938556,12.88205,0,0,0,0,18.6967,0,0,23.80336,0,0,1.112102,0,0,0,700
30.28352,3.854269,1.754489,0,0,0,0,0,28.20238,0,0,35.90535,0,0,0,0,0,0,690
31.38262,3.939812,4.545413,9.862883,0,0,0,0,14.31475,0,0,33.82589,0,0,2.128647,0,0,0,682
30.97417,3.928622,4.532505,9.760365,0,0,0,0,14.16596,0,0,33.45448,0,0,3.183902,0,0,0,700
35.25885,4.111763,1.839431,14.97213,0,0,0,0,14.93951,0,0,26.65676,0,0,2.22155,0,0,0,688
31.14543,4.012392,1.794977,14.6103,0,0,0,0,14.57846,0,0,26.01254,5.678036,0,2.167861,0,0,0,705
35.65688,4.221536,1.921671,15.4786,0,0,0,0,11.23264,0,0,28.60124,2.887434,0,0,0,0,0,713
34.83687,4.072203,1.917614,15.137,0,0,0,0,10.98474,0,0,27.97005,2.881338,0,2.200176,0,0,0,715
34.56562,4.030921,1.803266,14.67777,0,0,0,0,14.64579,0,0,26.13267,0,0,0,0,0,0,714
38.35121,3.09909,4.232179,22.15797,0,0,0,0,32.15955,0,0,0,0,0,0,0,0,0,649
32.28614,2.608983,3.562879,0,0,0,0,0,27.07366,0,0,34.46833,0,0,0,0,0,0,660
29.87066,2.599468,6.212301,0,0,0,0,0,26.97493,0,0,34.34264,0,0,0,0,0,0,649
33.7051,2.723647,3.719467,9.736809,0,0,0,0,14.13177,0,0,35.9832,0,0,0,0,0,0,715
33.90631,2.615364,1.785797,0,0,0,0,0,27.13988,0,0,34.55264,0,0,0,0,0,0,682
33.613,2.716203,1.854651,9.710198,0,0,0,0,14.09315,0,0,35.88486,0,0,2.127935,0,0,0,702
79.11298,2.297473,12.38638,0,0,0,0,0,0,6.093297,0,0,0,0,0,0,0,0,559
76.40831,2.197363,12.28526,0,0,0,0,0,0,8.989213,0,0,0,0,0,0,0,0,594
79.31757,2.294722,12.47132,0.399082,0,0,0,0,0,5.387609,0,0,0,0,0,0,0,0,576
80.12373,2.294951,11.37497,0,0,0,0,0,0,6.086609,0,0,0,0,0,0,0,0,568
80.29562,1.098572,12.3839,0,0,0,0,0,0,6.092081,0,0,0,0,0,0,0,0,571
77.4845,2.19956,12.29754,0,0,0,0,0,0,5.9988,0,0,0,1.89962,0,0,0,0,574
77.21468,2.294493,12.47007,1.79569,0,0,0,0,0,6.085395,0,0,0,0,0,0,0,0,606
49.14744,10.03009,15.04513,0,0.300903,0,0,25.07522,0,0,0,0.401204,0,0,0,0,0,0,630
81,2,13,0,4,0,0,0,0,0,0,0,0,0,0,0,0,0,551
72.49999,5,13.5,0.8,6.4,0,0,1.3,0,0,0,0,0,0.5,0,0,0,0,575
60.68362,16.49555,0.299919,7.797895,0.010997,0,5.698461,7.99784,0,0.005998,0,0,0,0.99973,0,0,0,0,781
67.80667,0.494218,3.558367,0,6.721361,0,0,0,10.27973,9.48898,0,0,0,0,0,0,0,0,506
18.58142,0,4.595404,0,26.67333,0.799201,0,0,0,0,0,0,0,0,45.15484,0,0,0,479
24.44444,0,4.848485,0,25.25253,2.525253,0,0,0,0,0,0,0,0,40.20202,0,0,0,465
67.88107,23.44481,0,0,0,4.580586,0.061784,0,0,0,0,0,0,1.88891,0,0,0,0,800
54.91595,33.02391,0,0,0,2.209632,5.960758,0,0,0,0,0,0,1.822385,0,0,0,0,798
0,33.72221,55.20659,0,0,0,7.976641,0,0,0,0,0,0,0,0,0,0,0,644
0,28.10138,57.56371,0,0,0,11.10823,0,0,0,0,0,0,0,0,0,0,0,612
0,32.36143,52.97887,0,0,0,5.086051,0,0,0,0,6.603955,0,0,0,0,0,0,631
0,32.14965,52.63216,0,0,0,3.011245,0,8.245166,0,0,0,0,0,1.011517,0,0,0,644
0,33.35996,54.61355,0,0,1.177912,5.772577,2.014688,0,0,0,0,0,0,0,0,0,0,609
0,33.02697,54.06841,0,0.806265,0,6.239264,0,0,1.225368,0,0,0,1.602969,0,0,0,0,603
0,18.57661,0,0,0,2.41692,0.164645,0,0,0,0,0,0,0,0,0,0,77.69975,528
0,18.44912,0,0,0,0,3.255703,0,0,0,0,0,0,0,0,0,0,77.166,646
0,18.44912,0,0,0,0,3.255703,0,0,0,0,0,0,0,0,0,0,77.166,648
0,18.22849,0,4.251857,0,0,0.160838,0,0,0,0,0,0,0,0,0,0,76.24316,663
0,7.954971,0,0,0.997024,1.922748,0.29176,0,1.963905,0,0,1.666873,0,0,0,0,0,84.82794,638
71.96974,2.155245,5.273315,9.087736,5.895463,2.210702,3.407797,0,0,0,0,0,0,0,0,0,0,0,535
71.15304,0,0,10.75622,18.09074,0,0,0,0,0,0,0,0,0,0,0,0,0,558
80.11639,0,0,7.383893,12.49971,0,0,0,0,0,0,0,0,0,0,0,0,0,561
38.61869,25.33803,0,36.04328,0,0,0,0,0,0,0,0,0,0,0,0,0,0,783
66.1,22.9,0,0,0.4,4.1,0.55,0,0,0.3,0,0,0,2.05,2.1,0,0,1.35,703
65.82,22.5,0,0,0.37,4.17,1.1,0,0,0.35,0,0,0,2,2.15,0,0,1.3,694
65.1,22.34,0,0,0.56,3.85,0.46,2.03,1.4,0,0,0,0,1.96,1.9,0,0,0,682
65.5,22.2,0,0.5,0.7,3.8,0.9,1,0,0,0,0,0,1.9,2.3,0,0,1,704
66.3,21.8,0,1,0.2,3.6,1.3,0,0,0.5,0,0,0,2.05,1.9,0,0,1.2,698
65.2,21.2,0,0,0.6,4.3,1.2,2.2,0,0.3,0,0,0,2.1,2,0,0,0.6,671
64.10001,23.4,0,0.5,0.2,3.65,1.5,0,0.4,0.5,0,0,0,2,1.95,0,0,1.7,688
67.40001,21.8,0,0,0.45,4,1,0,0,0.2,0,0,0,1.75,2.45,0,0,0.7,702
65.54,22.7,0,0,0.4,4.25,1.2,0,0,0.21,0,0,0,1.95,2.18,0,0,1.33,684
66.5,21,0,0,0.8,3.8,1.4,0,0,0,0,0,0,2,1.9,0,0,2.2,698
65,22.3,0,0,0.6,3.8,0.5,2,1.7,0,0,0,0,1.7,2.4,0,0,0,679
59.87964,20.56168,7.422266,2.507522,0,0,2.507522,7.021063,0,0,0,0.100301,0,0,0,0,0,0,743
59.77934,20.56168,7.522567,4.012036,0,0,2.507522,5.516549,0,0,0,0.100301,0,0,0,0,0,0,741
61.68505,18.55567,8.024072,3.610832,0,0,2.507522,5.516549,0,0,0,0.100301,0,0,0,0,0,0,731
60.18054,21.5647,6.820462,5.015045,0,0,1.003009,5.215647,0,0,0,0.200602,0,0,0,0,0,0,753
58.37512,21.46439,7.622868,2.507522,0,0,2.808425,5.215647,0,0,0,2.006018,0,0,0,0,0,0,747
60.68205,18.25477,9.528586,2.607823,0,0,1.905717,6.018054,0,0,0,1.003009,0,0,0,0,0,0,727
61.68505,17.15145,9.628885,2.607823,0,0,1.905717,6.519558,0,0,0,0.501505,0,0,0,0,0,0,723
62.18656,16.54965,9.528586,1.303912,0,0,2.708124,7.021063,0,0,0,0.702106,0,0,0,0,0,0,715
61.18356,18.55567,6.218657,6.018055,0,0,1.003009,5.516551,0.501505,0,0,1.003009,0,0,0,0,0,0,740
60.08025,15.54664,8.525577,7.221665,0,0,2.006018,5.115346,0.501505,0,0,1.003009,0,0,0,0,0,0,706
59.07724,16.54965,8.525577,8.224674,0,0,0.601805,5.51655,1.003009,0,0,0.501505,0,0,0,0,0,0,708
60.08024,18.55567,6.519559,6.018054,0,0,2.808425,5.51655,0,0,0,0.501505,0,0,0,0,0,0,737
60.06037,20.62374,8.04829,2.515091,0,0,1.609658,5.130785,0,0,0,2.012073,0,0,0,0,0,0,740
61.3,16,8,7.5,0,0,3.4,3.3,0,0,0,0,0,0,0,0,0,0,709
61.3,16.2,8,7.3,0,0,3.4,2.5,0,0,0,0.8,0,0,0,0,0,0,708
61.29999,16,7.799999,7.299999,0,0,3.799999,3.299999,0,0,0,0,0,0,0,0,0,0,716
63,15.6,10,4.6,0,0,3.1,1.9,0,0,0,1.3,0,0,0,0,0,0,704
60.9,16.2,8,8.2,0,0,3.1,3.1,0,0,0,0,0,0,0,0,0,0,713
62.7,15.6,8.000001,5,0,0,3.2,5,0,0,0,0,0,0,0,0,0,0,713
33.26352,0,0,49.37422,0,0,0,0,0.890984,0,0,0,0,0,0,0,0,15.98288,736
32.886,0,0,46.29946,0,0,0,0,4.530197,0,0,0,0,0,0,0,0,15.80148,728
31.57611,0,0,35.63083,0,0,0,0,17.15736,0,0,0,0,0,0,0,0,15.17209,674
34.87575,23.32418,0,41.80008,0,0,0,0,0,0,0,0,0,0,0,0,0,0,802
34.20198,24.06527,0,37.71709,4.015663,0,0,0,0,0,0,0,0,0,0,0,0,0,752
34.50867,23.54968,0,34.02064,7.92101,0,0,0,0,0,0,0,0,0,0,0,0,0,719
34.40168,23.32015,0,30.38592,11.89225,0,0,0,0,0,0,0,0,0,0,0,0,0,688
34.09478,23.23671,0,26.93212,15.7364,0,0,0,0,0,0,0,0,0,0,0,0,0,660
33.83821,23.18685,0,34.23481,5.864836,0,0,0,0,2.875295,0,0,0,0,0,0,0,0,724
33.61206,23.27795,0,33.57495,4.123151,0,0,0,0,5.411883,0,0,0,0,0,0,0,0,735
33.66525,22.45443,0,33.60447,1.949901,0,0,0,0,8.325949,0,0,0,0,0,0,0,0,755
32.37964,23.00824,0,33.80012,0.184026,0,0,0,0,10.62797,0,0,0,0,0,0,0,0,781
1,0.5,12.3,0,0,0,0,0,1.4,0,84.8,0,0,0,0,0,0,0,307
1,0,11.9,0,0,0,0,0,2.8,0,84.3,0,0,0,0,0,0,0,300
1,0,12.3,0,0,0,0,0,4,0,81.2,0,0,0,0,0,0,0,280
61.76353,0,21.92674,0,11.08979,5.219934,0,0,0,0,0,0,0,0,0,0,0,0,500
57.9077,0,20.54952,0,10.40034,4.892406,0,0,0,0,0,0,0,0,0,0,6.25004,0,479
56.02655,0,19.92866,0,10.06005,4.740263,0,0,0,0,0,0,0,0,0,0,9.244472,0,476
54.28662,0,19.27478,0,9.751119,4.588735,0,0,0,0,0,0,0,0,0,0,12.09874,0,482
50.9825,0,18.09242,0,9.120867,4.311589,0,0,0,0,0,0,0,0,0,0,17.49261,0,470
47.87962,0,16.99461,0,8.598888,4.045552,0,0,0,0,0,0,0,0,0,0,22.48133,0,468
45.11672,0,16.01282,0,8.097224,3.8112,0,0,0,0,0,0,0,0,0,0,26.96204,0,468
59.24636,4.082816,21.02456,0,10.64076,5.005504,0,0,0,0,0,0,0,0,0,0,0,0,510
57.9637,6.106551,20.61771,0,10.40788,4.90416,0,0,0,0,0,0,0,0,0,0,0,0,500
56.76965,8.078213,20.15639,0,10.19713,4.79862,0,0,0,0,0,0,0,0,0,0,0,0,505
54.42419,11.92277,19.3138,0,9.736592,4.602653,0,0,0,0,0,0,0,0,0,0,0,0,497
52.11518,15.62382,18.498,0,9.359569,4.403433,0,0,0,0,0,0,0,0,0,0,0,0,504
49.98924,19.07408,17.74217,0,8.97171,4.222804,0,0,0,0,0,0,0,0,0,0,0,0,514
0,0,35.69003,0,0,0,0,64.30997,0,0,0,0,0,0,0,0,0,0,583
0,0,40.51507,0,0,0,0,59.48493,0,0,0,0,0,0,0,0,0,0,586
0,0,45.74842,0,0,0,0,54.25158,0,0,0,0,0,0,0,0,0,0,588
0,0,51.44419,0,0,0,0,48.55581,0,0,0,0,0,0,0,0,0,0,585
0,0,57.66651,0,0,0,0,42.33349,0,0,0,0,0,0,0,0,0,0,572
0,0,28.92436,0,0,0,0,63.70089,0,0,0,0,0,0,7.374754,0,0,0,575
0,0,38.31286,0,0,0,0,53.69472,0,0,0,0,0,0,7.992417,0,0,0,586
0,0,43.62263,0,0,0,0,48.03563,0,0,0,0,0,0,8.341743,0,0,0,584
0,0,49.41776,0,0,0,0,41.85924,0,0,0,0,0,0,8.723001,0,0,0,567
0,0,55.76799,0,0,0,0,35.09123,0,0,0,0,0,0,9.140779,0,0,0,550
0,0,25.58937,0,0,0,0,63.40065,0,0,0,0,0,0,11.00999,0,0,0,560
0,0,29.93946,0,0,0,0,58.61018,0,0,0,0,0,0,11.45035,0,0,0,579
0,0,39.77436,0,0,0,0,47.7797,0,0,0,0,0,0,12.44595,0,0,0,580
0,0,45.3623,0,0,0,0,41.62608,0,0,0,0,0,0,13.01162,0,0,0,570
0,0,26.48304,0,0,0,0,58.32429,0,0,0,0,0,0,15.19267,0,0,0,565
0,0,31.0284,0,0,0,0,53.14918,0,0,0,0,0,0,15.82243,0,0,0,584
0,0,35.96687,0,0,0,0,47.52648,0,0,0,0,0,0,16.50665,0,0,0,580
0,0,41.35178,0,0,0,0,41.3955,0,0,0,0,0,0,17.25273,0,0,0,575
0,0,15.26251,0,0,0,0,67.22604,0,0,0,0,0,0,17.51145,0,0,0,518
0,0,19.0128,0,0,0,0,62.80858,0,0,0,0,0,0,18.17863,0,0,0,538
0,0,23.06017,0,0,0,0,58.04118,0,0,0,0,0,0,18.89865,0,0,0,567
0,0,27.44139,0,0,0,0,52.88054,0,0,0,0,0,0,19.67807,0,0,0,582
0,0,32.19954,0,0,0,0,47.27592,0,0,0,0,0,0,20.52454,0,0,0,578
0,0,37.38543,0,0,0,0,41.16747,0,0,0,0,0,0,21.44711,0,0,0,574
0,0,12.15533,0,0,0,0,66.92502,0,0,0,0,0,0,20.91965,0,0,0,518
0,0,19.67038,0,0,0,0,57.76079,0,0,0,0,0,0,22.56883,0,0,0,561
0,0,23.89047,0,0,0,0,52.6146,0,0,0,0,0,0,23.49493,0,0,0,582
0,0,12.55793,0,0,0,0,62.22747,0,0,0,0,0,0,25.21461,0,0,0,535
0,0,16.31318,0,0,0,0,57.4831,0,0,0,0,0,0,26.20371,0,0,0,563
0,0,24.78279,0,0,0,0,46.78267,0,0,0,0,0,0,28.43455,0,0,0,585
74.12034,0,0,9.348297,16.53137,0,0,0,0,0,0,0,0,0,0,0,0,0,558
59.99726,0,0,40.00274,0,0,0,0,0,0,0,0,0,0,0,0,0,0,736
57.14426,0,0,38.10466,0,0,0,0,0,0,0,0,0,4.751079,0,0,0,0,750
54.55601,0,0,36.36462,0,0,0,0,0,0,0,0,0,9.079373,0,0,0,0,764
52.17307,0,0,34.78125,0,0,0,0,0,0,0,0,0,13.04568,0,0,0,0,770
0,0,0,0,0,0,0,0,0,0,0,0,100,0,0,0,0,0,560
0,0,0,0,1.194703,0,0,0,0,0,0,0,98.8053,0,0,0,0,0,453
0,0,0,0,3.024032,0,0,0,0,0,0,0,96.97597,0,0,0,0,0,469
0,0,0,0,6.176534,0,0,0,0,0,0,0,93.82346,0,0,0,0,0,499
0,0,0,0,9.465871,0,0,0,0,0,0,0,90.53413,0,0,0,0,0,551
0,0,0,0,11.50891,0,0,0,0,0,0,0,88.49109,0,0,0,0,0,549
0,0,0,0,12.90115,0,0,0,0,0,0,0,87.09885,0,0,0,0,0,547
0,0,0,0,16.4923,0,0,0,0,0,0,0,83.5077,0,0,0,0,0,518
0,0,0,0,20.25018,0,0,0,0,0,0,0,79.74982,0,0,0,0,0,471
81.5,3,0,0,0,12,0,0,0,3.5,0,0,0,0,0,0,0,0,461
78.5,6,0,0,0,12,0,0,0,3.5,0,0,0,0,0,0,0,0,466
72.5,12,0,0,0,12,0,0,0,3.5,0,0,0,0,0,0,0,0,475
66.5,18,0,0,0,12,0,0,0,3.5,0,0,0,0,0,0,0,0,484
0,0,81.79552,0,18.20448,0,0,0,0,0,0,0,0,0,0,0,0,0,446
0.871125,0,0,0,0,0,0,0,36.87544,0,0,0,0,0,0,0,0,62.25344,451
0.889177,0,0,0,0,0,0,0,40.42495,0,0,0,0,0,0,0,0,58.68587,444
0,0,0,0,0,0,0,0,46.65423,0,0,0,0,0,0,0,0,53.34577,415
1.002799,0,0,0,0,0,0,0,51.05906,0,0,0,0,0,0,0,0,47.93814,428
0,0,0,0,0,0,0,0,57.92863,0,0,0,0,0,0,0,0,42.07137,474
0.365473,0,0,0,0,0,0,0,58.33515,0,0,0,0,0,0,0,0,41.29938,478
0,0,0,0,0,0,0,0,0,0,0,0,0,0,0,97.65923,0,0,305
59.61924,15.73146,3.406814,9.318637,0.1002,0,2.50501,8.917835,0,0,0,0,0,0,0,0,0.400802,0,720
73.5471,12.22445,1.603207,5.811624,0.601202,0,5.611223,0,0,0,0,0,0,0,0,0,0,0,720
69.83733,0,0,9.138257,21.02441,0,0,0,0,0,0,0,0,0,0,0,0,0,500
80.66288,2.141364,12.93436,0,3.804867,0,0,0,0,0.456526,0,0,0,0,0,0,0,0,500
81.91978,0,18.08022,0,0,0,0,0,0,0,0,0,0,0,0,0,0,0,500
81.492,1.646304,16.8617,0,0,0,0,0,0,0,0,0,0,0,0,0,0,0,575
81.06866,3.275504,15.65583,0,0,0,0,0,0,0,0,0,0,0,0,0,0,0,725
79.41843,9.626482,10.9551,0,0,0,0,0,0,0,0,0,0,0,0,0,0,0,730
85.45264,3.295696,11.25167,0,0,0,0,0,0,0,0,0,0,0,0,0,0,0,665
83.70264,9.68461,6.612749,0,0,0,0,0,0,0,0,0,0,0,0,0,0,0,800
90.84655,0,9.153451,0,0,0,0,0,0,0,0,0,0,0,0,0,0,0,810
51.34865,34.86514,0,0,0,0,13.78621,0,0,0,0,0,0,0,0,0,0,0,825
49.3756,33.52546,0,0,0,0,17.09894,0,0,0,0,0,0,0,0,0,0,0,816
49.3756,33.52546,0,0,0,0,13.25648,3.842459,0,0,0,0,0,0,0,0,0,0,831
53.80427,0,0,25.10809,0,0,0,0,0,21.08765,0,0,0,0,0,0,0,0,671
62.85406,0,0,29.33122,0,7.814717,0,0,0,0,0,0,0,0,0,0,0,0,566
37.48323,0,0,0,0,0,0,47.82587,0,14.6909,0,0,0,0,0,0,0,0,560
0,0,0,0,0,3.920707,0,0,0,0,0,0,96.07929,0,0,0,0,0,491
63.46635,8.970898,6.130613,0,4.360436,12.10121,0,0,0,4.970497,0,0,0,0,0,0,0,0,460
42.36576,8.989101,24.54755,0,4.369563,14.74853,0,0,0,4.979502,0,0,0,0,0,0,0,0,437
20.47158,8.682186,47.4473,0,4.226197,14.25717,0,0,0,4.915576,0,0,0,0,0,0,0,0,450
30.58694,7.159284,35.43645,0,7.619238,14.68853,0,0,2.859714,1.649835,0,0,0,0,0,0,0,0,446
29.79,3.49,35.7,0,1.06,14.3,0,0,2.78,12.88,0,0,0,0,0,0,0,0,427
29.18675,5.823294,33.81527,0,4.759037,13.01205,0,0,0,4.728916,0,8.6747,0,0,0,0,0,0,440
30.27,7.08,35.07,4.87,4.31,13.49,0,0,0,4.91,0,0,0,0,0,0,0,0,437
24.4,4.6,28.27,0,3.73,11.69,0,23.06,0,4.25,0,0,0,0,0,0,0,0,423
25.58375,5.023754,30.89053,0,4.073587,12.7666,0,0,0,4.639644,0,17.02214,0,0,0,0,0,0,436
29.59,25.11,22.85,0,4.07,13.74,0,0,0,4.64,0,0,0,0,0,0,0,0,428
23.84715,32.36971,22.10663,0,3.931179,13.28398,0,0,0,4.461338,0,0,0,0,0,0,0,0,420
20.05005,33.92392,23.22322,0,4.134134,13.95395,0,0,0,4.714715,0,0,0,0,0,0,0,0,410
36,12,16,0,5,6,16,0,0,0,0,0,0,0,1,0,0,8,498
56.5,0,0,14.1,11.7,0,0,0,0,17.7,0,0,0,0,0,0,0,0,502
56,1.6,0,13.7,10.8,0,1.6,0,0,16.3,0,0,0,0,0,0,0,0,513
53.6,1.5,0,13.1,10.3,0,0,5.8,0,15.7,0,0,0,0,0,0,0,0,509
54.7,3.2,0,17.6,9.7,0,0,0,0,14.8,0,0,0,0,0,0,0,0,552
53.1,0,0,18,14.9,0,0,0,0,7.6,0,0,0,0,6.4,0,0,0,537
55.8,3.3,0,11,9.9,0,5.5,0,0,14.5,0,0,0,0,0,0,0,0,566
55.4,3.2,0,13.4,9.899999,0,3.2,0,0,14.9,0,0,0,0,0,0,0,0,530
68.5,0,0,12.5,9.6,0,0,0,0,9.4,0,0,0,0,0,0,0,0,556
58.1,0,0,21.7,8,0,0,0,0,12.2,0,0,0,0,0,0,0,0,572
50,15,0,16.5,9.9,0,0,0,0,8.6,0,0,0,0,0,0,0,0,570
50.8,3,0,12.3,9.000001,0,0,11.2,0,13.7,0,0,0,0,0,0,0,0,517
41,0,0,0,14.5,2.3,0,4,0,8.899999,0,0,0,0,29.3,0,0,0,498
44.4,0,0,0,22.9,0,0,0,0,0,0,0,0,9.1,23.6,0,0,0,584
42.9,0,0,0,10.3,3,0,0,0,13.5,0,0,0,5.2,25.1,0,0,0,545
44.1,0,0,0,18.1,0,0,0,0,6.9,0,0,0,4.5,26.4,0,0,0,560
39.41606,0,0,0,16.26695,2.606882,0,0,0,9.384777,0,0,0,0,32.32534,0,0,0,498
50.8,0,0,12.3,9.000001,0,0,11.2,0,13.7,0,0,0,0,0,0,0,0,517
70.05,0,11.2,0.2,9.5,0,0,1.35,0,7.3,0,0,0,0,0.1,0,0,0,573
69.91,0,11.18,0.2,9.479999,0,0,1.35,0,7.28,0,0,0,0,0.3,0,0,0,572
69.83301,0,11.16888,0.19998,9.469053,0,0,1.349865,0,7.279272,0,0,0,0,0.39996,0,0,0,575
69.72091,0,11.15335,0.20006,9.43283,0,0,1.340402,0,7.252176,0,0,0,0,0.60018,0,0,0,568
69.56,0,11.12,0.2,9.43,0,0,1.34,0,7.25,0,0,0,0,0.8,0,0,0,567
69.42,0,11.1,0.2,9.41,0,0,1.34,0,7.23,0,0,0,0,1,0,0,0,578
69.19616,0,11.06779,0.19996,9.388123,0,0,1.339732,0,7.208558,0,0,0,0,1.29974,0,0,0,578
51.62694,0,0,47.70221,0,0,0,0,0,0,0,0,0,0,0,0,0,0,780
51.07646,0,0,47.18876,1.064385,0,0,0,0,0,0,0,0,0,0,0,0,0,763
51.72471,0,0,48.27529,0,0,0,0,0,0,0,0,0,0,0,0,0,0,792
52.72283,0,0,47.27717,0,0,0,0,0,0,0,0,0,0,0,0,0,0,789
61.64438,0,0,38.35563,0,0,0,0,0,0,0,0,0,0,0,0,0,0,780
45.82977,0,0,42.77347,0,0,0,0,0,0,0,0,0,0,0,0,0,11.39676,789
27.36653,0,0,51.08303,0,0,0,0,0,0,0,0,0,0,0,0,0,21.55044,807
0,0,0,0,0,0,1.340228,0,0,3.132267,0,0,0,0,0,95.5275,0,0,303
0,0,0,0,0,0,2.074033,0,0,4.847251,0,0,0,0,0,93.07871,0,0,301
0,0,0,0,0,0,2.855854,0,0,6.674457,0,0,0,0,0,90.46969,0,0,296
0,0,0,0,0,0,3.690564,0,0,8.625271,0,0,0,0,0,87.68417,0,0,288
0,0,0,0,0,0,4.583719,0,0,10.71268,0,0,0,0,0,84.70361,0,0,284
79.26889,2.980033,12.31747,0.009933,4.172047,0,0.049667,0,0,0.655607,0,0,0,0.546339,0,0,0,0,559
78.42348,3.77036,11.05972,0.010054,4.976875,0,0.050271,0,0,0.804343,0,0,0,0.854615,0,0,0,0,557
78.53871,4.081225,10.60123,0.009954,4.429623,0,0.049771,0,0,1.393589,0,0,0,0.846108,0,0,0,0,559
77.45352,3.767739,11.92285,0,5.056965,0,0.04997,0,0,0.829502,0,0,0,0.859484,0,0,0,0,567
77.74663,4.102461,11.0066,0.010006,5.203121,0,0.05003,0,0,0.90054,0,0,0,0.90054,0,0,0,0,570
77.59224,4.249575,10.9989,0.009999,5.19948,0,0.049995,0,0,0.909909,0,0,0,0.89991,0,0,0,0,569
76.90768,4.370437,11.30113,0.020002,5.450544,0,0.010001,0,0,0.920092,0,0,0,0.920092,0,0,0,0,566
76.92309,4.251276,11.44343,0.020006,5.251576,0,0.050015,0,0,1.050315,0,0,0,0.910273,0,0,0,0,571
77.0076,4.145026,11.62605,0.04994,5.293648,0,0.04994,0.799041,0,0.29964,0,0,0,0.629245,0,0,0,0,553
76.92309,4.205795,11.87812,0.00999,5.444556,0,0.00999,0,0,0.3996,0,0,0,0.629371,0,0,0,0,552
77.38261,4.795205,10.78921,0.01998,5.244755,0,0.01998,0,0,0.749251,0,0,0,0.899101,0,0,0,0,555
76.58341,4.295704,12.18781,0.01998,5.694305,0,0.01998,0,0,0.3996,0,0,0,0.699301,0,0,0,0,551
76.61339,4.245754,11.88811,0.01998,5.114885,0,0.01998,0,0,1.398601,0,0,0,0.599401,0,0,0,0,553
76.52348,4.145854,11.18881,0.01998,5.054945,0,0.01998,0,0,0.949051,0,0,0,1.998002,0,0,0,0,555
75.44827,3.686267,12.22078,0.070119,5.990184,0,0.010017,1.01172,0,0.010017,0,0,0,1.101873,0,0,0,0,540
78.35445,12.1203,0,0.523034,4.033393,0,0.050292,0,0,4.083684,0,0,0,0,0.070408,0,0.764434,0,852
61.7193,17.44526,0,5.882353,3.884573,0,3.380083,0,0,1.402482,0,0,0,0,0.847543,0,5.438402,0,740
42.91487,36.41264,0,20.6725,0,0,0,0,0,0,0,0,0,0,0,0,0,0,855
21.37984,37.3218,0,41.29836,0,0,0,0,0,0,0,0,0,0,0,0,0,0,837
73.12737,1.62697,0,8.759745,12.47158,0,3.452576,0,0,0,0,0,0,0,0,0,0.536456,0,555
73.52962,1.808371,0,8.482087,12.05027,0,3.243724,0,0,0,0,0,0,0,0,0,0.507672,0,558
72.33289,1.520817,0,8.485112,11.50432,0,3.353167,0,0,0,0,0,0,0,0,0,0.555779,0,569
71.05688,1.430543,0,8.526501,10.15184,0,3.320557,0,0,0,0,0,0,0,0,0,0.547104,0,599
74.17297,0.414158,0,9.386486,12.65058,0,3.29472,0,0,0,0,0,0,0,0,0,0.081082,0,540
73.49821,0.34087,0,9.270593,11.31332,0,3.200143,0,0,0,0,0,0,0,0,0,0.080081,0,545
71.59614,0.400043,0,9.726664,10.27408,0,3.287863,0,0,0,0,0,0,0,0,0,0.156637,0,546
72.97929,0,0,8.822365,13.83988,0,3.818165,0,0,0,0,0,0,0,0,0,0.540291,0,546
71.22662,0,0,8.610486,11.46091,0,3.726467,0,0,0,0,0,0,0,0,0,0.527316,0,556
48.5,0,0,3,3.2,0.5,0,7.5,0,12,0,0,0,3,21.6,0,0,0,530
54,0,0,0,4,2,0,3.8,0,6.5,0,0,0,4.5,24,0,0,0,500
56.5,0,0,0,0,3.5,0,2,0,10,0,0.8,0,3.5,22,0,0,0,490
48,0,0,0,11,2.5,0,2.8,0,7.5,0,0,0,3,23.5,0,0,0,480
49,0,0,0,7.5,1,0,4.5,0.5,9,0,0,0,4,22.5,0,0,0,540
54,0,0,0,5.3,0.5,0.5,5,0,10,0,0,0,3,21,0,0,0,550
50,0,0,0,0,1,0,3,0,18.8,0,0,0,3,22,0,0,0,530
51.5,0,0,0,4.3,1.5,0,0,0,10,0,5,0,4.5,21.5,0,0,0,490
50,0,0,0,0,11,0,0,0,15,0,0,0,0,24,0,0,0,480
44.55545,28.37163,8.391609,15.18482,0.0999,0,2.997003,0,0,0.0999,0,0,0,0,0.0999,0,0.0999,0.0999,728
42.8,25.6,0.1,18.7,6.3,0,5,0,0,1.2,0,0,0,0,0.1,0,0.1,0.1,696
51.99203,16.33466,7.370518,18.8247,0.099602,0,4.98008,0,0,0.099602,0,0,0,0,0.099602,0,0.099602,0.099602,688
81,2.2,12.7,0,4.1,0,0,0,0,0,0,0,0,0,0,0,0,0,520
80.04063,2.336211,13.50939,0,3.351955,0,0,0,0,0.761808,0,0,0,0,0,0,0,0,517
80.45631,2.251576,13.00911,0.020014,3.702592,0,0.010007,0,0,0.550385,0,0,0,0,0,0,0,0,535
77.5,3.77,11.93,0,5.06,0,0.05,0,0,0.83,0,0,0,0.86,0,0,0,0,567
76.98469,4.374812,11.31244,0.020022,5.456001,0,0.010011,0,0,0.921013,0,0,0,0.921013,0,0,0,0,566
77.0001,4.255532,11.45489,0.020026,5.256834,0,0.050065,0,0,1.051367,0,0,0,0.911184,0,0,0,0,571
73.62637,2.897103,11.08891,2.697303,2.197802,0,0,0,1.598402,3.796204,0,0,0,1.998002,0.0999,0,0,0,590
75.90001,2,10,2.35,2.2,0,0,0,1.6,3.45,0,0,0,2.5,0,0,0,0,585
59.73896,15.06024,5.522089,6.024097,0.702811,0.502008,4.518073,0.502008,6.2249,0,0,0,0,1.204819,0,0,0,0,655
72.89999,1.65,14.15,2.95,1,0,1.9,1.65,0,2.75,0,0,0,1.05,0,0,0,0,587
77.95078,1.506781,9.040683,2.360623,2.511301,0,0,0,1.607233,2.963335,0,0,0,2.059267,0,0,0,0,589
52.34476,13.08869,19.84801,3.609639,0,0,2.959704,5.049495,0,0,0,3.09969,0,0,0,0,0,0,616
48.3,13.85,20.44,10.04,0,0,2.64,1.86,0,0,0,2.87,0,0,0,0,0,0,627
