Repository: liubin06/DeepGlassNet

# DeepGlassNet: Self-Supervised Learning for Multi-Component Glass Composition Screening

## 1. Introduction
We present a novel self-supervised learning framework for screening multi-component glass compositions within predefined glass transition temperature (Tg) intervals. The composition screening task is formalized as a classification problem, where we introduce an innovative data augmentation strategy based on asymptotic theory to enhance training dataset robustness and improve model resilience to noise. A specialized feature extraction backbone architecture named DeepGlassNet is designed to capture complex interactions among different glass components in multi-component systems.

File: data/train_tg.csv (part 27 of 46)
SiO2,Al2O3,B2O3,CaO,Na2O,Li2O,MgO,BaO,ZnO,K2O,PbO,SrO,GeO2,ZrO2,TiO2,TeO2,FemOn,P2O5,Tg
78.4,3.9,11.9,0.2,5,0,0,0,0,0.6,0,0,0,0,0,0,0,0,560
78.49999,3.9,10.9,1.3,4.599999,0,0,0,0,0.8,0,0,0,0,0,0,0,0,578
78.5,4.3,10.5,1,4.7,0,0,0,0,1,0,0,0,0,0,0,0,0,578
79.2,4.3,10.5,0.3,4.7,0,0,0,0,1,0,0,0,0,0,0,0,0,600
78.8,4.3,10.5,0.7,4.7,0,0,0,0,1,0,0,0,0,0,0,0,0,567
79,4.3,10.5,0.5,4.7,0,0,0,0,1,0,0,0,0,0,0,0,0,563
79,4.3,10.5,0.5,4.2,0,0,0,0,1.5,0,0,0,0,0,0,0,0,564
78.87381,4.293131,10.48323,0.499201,4.692492,0,0,0,0,0.998403,0,0,0,0,0,0,0,0,560
79.14384,3.882529,10.25386,0.99552,4.081632,0,0,0,0,1.194624,0,0,0,0,0,0,0,0,590
79.16043,4.297852,10.49475,0.29985,4.697652,0,0,0,0,0.9995,0,0,0,0,0,0,0,0,602
0,0,28.04272,0,0,0,0,0,36.47142,0,33.71391,0,0,0,0,0,0,0,421
0,0,27.49484,0,0,0,0,0,35.75887,0,33.05523,0,0,0,0,0,0,0,415
59.40126,0,0,0,30.63718,0,9.961555,0,0,0,0,0,0,0,0,0,0,0,596
0,0,0,0,0,0,0,0,0,18.375,0,0,81.625,0,0,0,0,0,542
0,0,0,0,0,0,0,0,0,19.30637,0,0,64.32172,0,16.37192,0,0,0,560
0,0,62.86856,0,0,0,0,35.05243,0,0,0,0,0,0,0,0,0,0,545
0,0,34.81699,0,0,0,0,31.29729,0,0,0,0,32.02944,0,0,0,0,0,565
21.30063,0,40.31267,0,0,0,0,36.23741,0,0,0,0,0,0,0,0,0,0,571
0,0,31.24518,0,0,0,0,28.08656,0,0,0,0,0,0,0,0,0,39.00241,575
6.051364,0,0,0,0,0,0,61.76881,0,0,0,0,0,0,32.17983,0,0,0,620
0,0,0,0,0,0,0,0,0,0,59.40298,0,40.0995,0,0,0,0,0,435
0,0,0,0,0,0,0,0,0,0,59.10891,0,39.90099,0,0,0,0,0,429
53.1672,0,0,32.16214,0,0,0,0,14.67066,0,0,0,0,0,0,0,0,0,714
52.1265,0,0,11.94919,0,0,0,0,35.92431,0,0,0,0,0,0,0,0,0,680
36.53652,0,0,23.86998,0,0,0,0,39.59351,0,0,0,0,0,0,0,0,0,674
34.66885,0,0,11.3249,0,0,0,0,54.00626,0,0,0,0,0,0,0,0,0,663
35.45511,0,0,3.939367,0,0,0,0,60.60553,0,0,0,0,0,0,0,0,0,690
36.0417,0,0,0,28.98382,0,0,0,0,0,34.97447,0,0,0,0,0,0,0,350
0,0,97.33344,0,0,2.666559,0,0,0,0,0,0,0,0,0,0,0,0,353
0,0,95.44812,0,0,4.551877,0,0,0,0,0,0,0,0,0,0,0,0,386
0,0,93.46924,0,0,6.530763,0,0,0,0,0,0,0,0,0,0,0,0,434
0,0,91.38964,0,0,8.610359,0,0,0,0,0,0,0,0,0,0,0,0,473
0,0,89.20145,0,0,10.79855,0,0,0,0,0,0,0,0,0,0,0,0,504
0,0,86.89592,0,0,13.10408,0,0,0,0,0,0,0,0,0,0,0,0,513
0,0,84.46336,0,0,15.53664,0,0,0,0,0,0,0,0,0,0,0,0,507
45,0,0,24.5,24.5,0,0,0,0,0,0,0,0,0,0,0,0,6,555
85.28668,0,0,0,0,0,0,0,0,10.28512,0,0,0,0,0,0,0,4.428202,561
79.83858,0,0,0,0,0,0,0,0,15.82551,0,0,0,0,0,0,0,4.335918,559
75.89922,0,0,0,0,0,0,0,0,19.83159,0,0,0,0,0,0,0,4.269191,544
70.83157,0,0,0,0,0,0,0,0,24.98508,0,0,0,0,0,0,0,4.183352,502
60.24788,0,0,0,0,0,24.81569,0,0,9.942363,0,0,0,0,0,0,0,4.994068,728
55.05542,0,0,0,0,0,29.68966,0,0,10.15436,0,0,0,0,0,0,0,5.100555,729
70.52264,0,0,16.01018,0,0,0,0,0,8.964366,0,0,0,0,0,0,0,4.502819,698
0,0,72.88161,0,0,0,0,0,0,0,0,27.11839,0,0,0,0,0,0,569
0,0,69.82742,0,0,0,0,0,0,0,0,30.17259,0,0,0,0,0,0,588
0,0,66.83967,0,0,0,0,0,0,0,0,33.16033,0,0,0,0,0,0,597
0,0,61.05508,0,0,0,0,0,0,0,0,38.94492,0,0,0,0,0,0,614
0,0,57.37035,0,0,0,0,0,0,0,0,42.62965,0,0,0,0,0,0,630
0,0,54.43071,0,0,0,0,0,0,0,0,45.56929,0,0,0,0,0,0,630
0,0,51.24081,0,0,0,0,0,0,0,0,48.75919,0,0,0,0,0,0,630
0,0,49.15747,0,0,0,0,0,0,0,0,50.84253,0,0,0,0,0,0,627
0,3.307916,70.47076,0,0,0,0,0,0,0,0,26.22133,0,0,0,0,0,0,559
0,6.561461,68.09952,0,0,0,0,0,0,0,0,25.33902,0,0,0,0,0,0,554
0,12.91072,63.47208,0,0,0,0,0,0,0,0,23.61721,0,0,0,0,0,0,553
0,25.0125,54.65211,0,0,0,0,0,0,0,0,20.3354,0,0,0,0,0,0,586
0,6.426478,62.48603,0,0,0,0,0,0,0,0,31.08749,0,0,0,0,0,0,590
0,12.66535,58.37419,0,0,0,0,0,0,0,0,28.96046,0,0,0,0,0,0,579
0,18.71692,54.27284,0,0,0,0,0,0,0,0,27.01024,0,0,0,0,0,0,577
0,30.31051,46.52533,0,0,0,0,0,0,0,0,23.16417,0,0,0,0,0,0,606
0,6.296937,57.09885,0,0,0,0,0,0,0,0,36.60422,0,0,0,0,0,0,604
0,12.42399,53.35948,0,0,0,0,0,0,0,0,34.21653,0,0,0,0,0,0,591
0,24.19521,46.17544,0,0,0,0,0,0,0,0,29.62935,0,0,0,0,0,0,591
0,29.8519,42.72314,0,0,0,0,0,0,0,0,27.42496,0,0,0,0,0,0,600
0,6.218593,53.84077,0,0,0,0,0,0,0,0,39.94063,0,0,0,0,0,0,605
0,12.2765,50.29509,0,0,0,0,0,0,0,0,37.42841,0,0,0,0,0,0,594
0,18.18721,46.94159,0,0,0,0,0,0,0,0,34.8712,0,0,0,0,0,0,586
0,23.95364,43.66994,0,0,0,0,0,0,0,0,32.37642,0,0,0,0,0,0,587
0,32.33775,38.86176,0,0,0,0,0,0,0,0,28.80049,0,0,0,0,0,0,611
0,6.057806,47.15417,0,0,0,0,0,0,0,0,46.78802,0,0,0,0,0,0,604
0,28.99751,35.63962,0,0,0,0,0,0,0,0,35.36288,0,0,0,0,0,0,591
0,34.42999,32.91279,0,0,0,0,0,0,0,0,32.65723,0,0,0,0,0,0,608
0,5.833903,37.84275,0,0,0,0,0,0,0,0,56.32335,0,0,0,0,0,0,582
0,11.56628,35.53907,0,0,0,0,0,0,0,0,52.89466,0,0,0,0,0,0,578
0,17.19975,33.27513,0,0,0,0,0,0,0,0,49.52512,0,0,0,0,0,0,574
0,22.73686,31.04992,0,0,0,0,0,0,0,0,46.21322,0,0,0,0,0,0,573
0,28.18006,28.86245,0,0,0,0,0,0,0,0,42.95749,0,0,0,0,0,0,578
0,22.4166,65.00066,0,0,0,12.58274,0,0,0,0,0,0,0,0,0,0,0,601
0,29.03835,59.48304,0,0,0,11.4786,0,0,0,0,0,0,0,0,0,0,0,620
0,32.21654,56.80314,0,0,0,10.98032,0,0,0,0,0,0,0,0,0,0,0,636
0,35.30804,54.19633,0,0,0,10.49563,0,0,0,0,0,0,0,0,0,0,0,647
0,12.13507,68.16572,0,0,0,19.69921,0,0,0,0,0,0,0,0,0,0,0,633
0,19.57703,62.34553,0,0,0,18.07744,0,0,0,0,0,0,0,0,0,0,0,632
0,23.11174,59.65192,0,0,0,17.23634,0,0,0,0,0,0,0,0,0,0,0,633
0,26.54529,56.96552,0,0,0,16.48919,0,0,0,0,0,0,0,0,0,0,0,640
0,29.87391,54.36122,0,0,0,15.76487,0,0,0,0,0,0,0,0,0,0,0,644
0,33.08834,51.91381,0,0,0,14.99786,0,0,0,0,0,0,0,0,0,0,0,647
0,4.320719,69.03539,0,0,0,26.64389,0,0,0,0,0,0,0,0,0,0,0,643
0,16.36602,60.34435,0,0,0,23.28963,0,0,0,0,0,0,0,0,0,0,0,638
0,23.71046,55.04512,0,0,0,21.24442,0,0,0,0,0,0,0,0,0,0,0,637
0,30.56973,50.09596,0,0,0,19.33431,0,0,0,0,0,0,0,0,0,0,0,644
0,36.99035,45.46329,0,0,0,17.54635,0,0,0,0,0,0,0,0,0,0,0,658
0,40.04912,43.25631,0,0,0,16.69457,0,0,0,0,0,0,0,0,0,0,0,662
0,41.37157,42.27461,0,0,0,16.35382,0,0,0,0,0,0,0,0,0,0,0,670
0,13.08712,55.04585,0,0,0,31.86704,0,0,0,0,0,0,0,0,0,0,0,632
0,17.08977,52.51078,0,0,0,30.39945,0,0,0,0,0,0,0,0,0,0,0,631
0,24.66322,47.71417,0,0,0,27.6226,0,0,0,0,0,0,0,0,0,0,0,637
0,28.21417,45.4652,0,0,0,26.32063,0,0,0,0,0,0,0,0,0,0,0,640
0,31.68365,43.26783,0,0,0,25.04853,0,0,0,0,0,0,0,0,0,0,0,647
0,34.97573,41.1828,0,0,0,23.84147,0,0,0,0,0,0,0,0,0,0,0,652
0,38.20948,39.13472,0,0,0,22.6558,0,0,0,0,0,0,0,0,0,0,0,656
0,0,47.59269,0,0,0,0,52.40731,0,0,0,0,0,0,0,0,0,0,585
48.59052,0,40.04444,0,11.36504,0,0,0,0,0,0,0,0,0,0,0,0,0,490
46.98837,0,41.37883,0,11.63281,0,0,0,0,0,0,0,0,0,0,0,0,0,502
39.99245,0,48.49493,0,11.51261,0,0,0,0,0,0,0,0,0,0,0,0,0,547
0,0,61.4297,20.61673,0,0,0,0,17.95358,0,0,0,0,0,0,0,0,0,445
0,0,61.46383,20.62818,0,0,0,0,14.96963,0,0,0,0,0,2.938358,0,0,0,442
0,0,61.498,20.63965,0,0,0,0,11.98236,0,0,0,0,0,5.879982,0,0,0,435
0,0,61.53222,20.65113,0,0,0,0,8.991768,0,0,0,0,0,8.82488,0,0,0,430
0,0,61.56647,20.66263,0,0,0,0,5.997849,0,0,0,0,0,11.77306,0,0,0,422
55.84678,25.60484,0,0,0.201613,3.729839,1.008065,0,1.612903,0.604839,0,0,0,1.814516,2.318549,0,0,7.258065,694
50.80646,25.60484,0,0,0.201613,3.729839,1.008065,0,1.612903,0.604839,0,0,5.040323,1.814516,2.318549,0,0,7.258065,681
45.76614,25.60484,0,0,0.201613,3.729839,1.008065,0,1.612903,0.604839,0,0,10.08065,1.814516,2.318549,0,0,7.258065,677
25.60484,25.60484,0,0,0.201613,3.729839,1.008065,0,1.612903,0.604839,0,0,30.24194,1.814516,2.318549,0,0,7.258065,658
0.571916,0,0,16.01327,8.259297,0,0,0,0,0,0,0,0,0,0,0,7.600194,67.55532,449
1.716366,0,0,16.01905,7.081953,0,0,0,0,0,0,0,0,0,0,0,7.602936,67.57969,449
2.861643,0,0,16.02483,5.903758,0,0,0,0,0,0,0,0,0,0,0,7.605681,67.60409,469
0,0,0,16.79111,12.37212,0,0,0,0,0,0,0,0,0,0,0,0,70.83677,386
64.13,2.65,19,0,0.72,0.65,0,0,0.6,7.65,0,0,0,0,4.5,0,0,0,487
71.65,1.15,16.9,0.6,3.75,0,0.4,0,0,1.45,0,0,0,0,4,0,0,0,500
6.989679,2.372256,22.67721,1.30471,0,1.042842,0,28.53863,35.97888,1.095793,0,0,0,0,0,0,0,0,490
2.619761,3.334243,21.24878,1.222527,0,0,0,33.42624,38.14845,0,0,0,0,0,0,0,0,0,500
10.76455,0,38.37841,2.318467,0,2.05903,0,6.339134,33.64967,6.490739,0,0,0,0,0,0,0,0,490
17.51796,9.61771,8.955094,0,0,0,0,1.314803,6.281364,0.807748,55.50532,0,0,0,0,0,0,0,460
0,0,0,0,3.8,0,0,0,5.7,0,0,0,0,0,0,90,0,0,287
0,0,0,0,2.8,0,0,0,5.7,0,0,0,0,0,0,90,0,0,287
0,0,0,0,2.8,0,0,0,5.7,0,0,0,0,0,0,90,0,0,287
0,0,7.8,0,8.7,0,0,0,6,0,0,0,0,0,0,77,0,0,307
0,0,0,0,2.8,0,0,0,5.7,0,0,0,0,0,0,90,0,0,287
0,0,0,0,0,18.41735,0,0,0,0,0,0,0,0,7.877304,0,0,69.98978,370
0,0,0,0,0,17.39051,0,0,0,0,0,0,0,0,0,0,0,82.60949,337
10.5,0,22.5,0,0,0,0,0,58,0,8,0,0,0,0,0,0,0,542
8.5,0,18,0,0,0,0,0,62.5,0,10,0,0,0,0,0,0,0,538
8,0,20,0,0,0,0,0,64,0,6.5,0,0,0,0,0,0,0,540
11,0,18.5,0,0,0,0,0,57,0,12.5,0,0,0,0,0,0,0,535
9.5,0,24,0,0,0,0,0,57.5,0,7,0,0,0,0,0,0,0,545
8,0,20,0,0,0,0,0,55,0,14,0,0,0,0,0,0,0,525
70,0.5,0,4,8,0,0,8,5,4,0,0,0,0,0,0,0,0,560
69,0,0,6,6,0,0,7,4,8,0,0,0,0,0,0,0,0,550
67.06707,1.001001,1.001001,6.506507,7.007008,0,0,6.006006,3.003003,8.008009,0,0,0,0,0,0,0,0,550
69,0,0,7,4.7,0,0,5.5,3.5,10,0,0,0,0,0,0,0,0,560
66.5,0,0,7.5,8.6,0,0,7.5,3,6.5,0,0,0,0,0,0,0,0,530
64.2,1.5,1.5,7.5,9,0,0,7.3,3,6,0,0,0,0,0,0,0,0,530
65.06507,0.500501,0,10.01001,10.01001,0,0,6.006006,2.002002,6.006006,0,0,0,0,0,0,0,0,520
67.35293,0,0,8.333332,9.803921,0,0,2.45098,6.862745,4.90196,0,0,0,0,0,0,0,0,525
66.5,0,0,7,4,0,0,8,2.5,12,0,0,0,0,0,0,0,0,540
64,2,0,7,11,0.5,0,8,1,6.5,0,0,0,0,0,0,0,0,520
63.5,2.5,0,9,10,1,3,6,1,4,0,0,0,0,0,0,0,0,525
65.5,0,0,3,8,0,2,12,3,6,0,0,0,0,0,0,0,0,530
69.38775,0.612245,0,7.142856,6.122448,0,0,6.122448,2.040816,5.10204,0,3.061224,0,0,0,0,0,0,530
60.38115,3.510532,1.003009,6.018055,8.024074,0,3.009027,7.021064,3.009027,8.024074,0,0,0,0,0,0,0,0,520
63.5,1,0.5,8,3,0,0,10,2,12,0,0,0,0,0,0,0,0,550
58,4,1,6,10,0,4,8,2,7,0,0,0,0,0,0,0,0,515
62.73727,2.697303,0,1.998002,9.29071,0,1.198801,12.88711,0,7.792209,0,0.1998,0,0,0.1998,0,0,0,500
68,4,0,0,7.5,0.5,0,12,0,7.5,0,0,0,0,0,0,0,0,500
61.7,2.2,0,0,4.8,0.9,0,8.5,0.3,9.2,0,9.799999,0,1.3,0.5,0,0,0,530
70,1,0,5,12,0,3,3,2,4,0,0,0,0,0,0,0,0,520
58,0,0,8,6,0,0,12,4,12,0,0,0,0,0,0,0,0,510
0,0,0,0,0,0,0,0,0,0,0,0,80,0,0,0,0,20,530
0,4,6,0,0,0,0,0,0,0,0,0,37,0,0,0,0,53,570
76.10588,4.935648,5.61685,1.357271,4.500328,0,0.975509,0,0,1.519917,0,0,0,0,0,0,0,0,520
75.07316,1.643832,15.71395,0.904086,4.496542,0,0.649792,0,0,1.518639,0,0,0,0,0,0,0,0,510
76.25302,1.648397,13.5065,0.906597,5.511035,0,0.651597,0,0,1.522856,0,0,0,0,0,0,0,0,515
74.45439,1.630283,14.47126,0.896635,4.459481,0.23889,0.644436,2.451571,0,0.753061,0,0,0,0,0,0,0,0,525
68.97069,4.809914,17.51604,2.645391,2.436491,0.469874,0,2.411002,0,0.740599,0,0,0,0,0,0,0,0,520
68.33754,4.765759,18.43995,0,2.414124,0.465561,0,0,0,0.7338,0,4.84326,0,0,0,0,0,0,523
75.4045,1.651087,11.83748,0.908076,4.516387,0,0.65266,0,0,1.525341,0,0,0,0,0,0,0,0,510
64.9,3.8,17.3,0,1,1,0,0,0,7.7,0,0,0,0,0,0,0,0,509
65.6,3.8,17.3,0,1,1,0,0,0,7.7,0,0,0,0,0,0,0,0,495
63.69047,3.968254,18.45238,0,1.488095,0.992063,0,0,0,7.638888,0,0,0,0,0,0,0,0,487
63.8806,3.9801,18.50746,0,1.492537,0.995025,0,0,0,7.661692,0,0,0,0,0,0,0,0,486
66.15154,3.788634,18.44467,0.648056,2.492522,0.498505,0.348953,0.997009,0,3.090728,0,0,0,0,0,0,0,0,500
70.64128,0,0,11.62325,8.717435,0,0,0,0,7.715431,0,0,0,0,0,0,0,0,552
69.86028,0,10.97804,0.199601,9.98004,0,0,1.996008,0,6.986028,0,0,0,0,0,0,0,0,537
35,0,0,0,4,0,0,0,0,0,61,0,0,0,0,0,0,0,394
72,2,0,7,14,0,4,0,0,1,0,0,0,0,0,0,0,0,470
0,0,0,0,0,0,0,0,21.54372,0,0,0,0,0,0,78.45628,0,0,318
0,0,0,0,0,0,0,0,17.93561,0,0,0,0,0,0,82.06439,0,0,314
0,0,0,0,0,0,0,0,11.30747,0,0,0,0,0,0,88.69254,0,0,305
0,0,0,0,0,0,0,0,0,0,85.6292,0,0,0,0,0,14.37081,0,360
0,0,0,0,0,0,0,0,0,0,93.39156,0,0,0,0,0,6.608447,0,370
22.2,0,12.8,0,0,0,0,0,0,0,0,36.1,0,0,27.9,0,0,0,685
0,0,0,0,4.364226,0,0,0,5.731007,0,0,0,0,0,0,89.90476,0,0,292
49.37624,9.306931,0,25.60396,0,0,14.72277,0,0,0,0,0,0,0,0,0,0,0,667
47.9901,11.63366,0,25.59406,0,0,13.79208,0,0,0,0,0,0,0,0,0,0,0,668
45.20792,16.27723,0,25.57426,0,0,11.9505,0,0,0,0,0,0,0,0,0,0,0,670
51.19489,7.619238,22.89771,5.029498,1.849815,4.469553,0,0,0,1.409859,0,0,0,5.529448,0,0,0,0,640
51.92481,7.729227,23.22768,0,1.879812,4.529547,3.669633,0,0,1.429857,0,0,0,5.609439,0,0,0,0,630
52.07521,7.750775,23.29233,3.410341,1.880188,4.540454,0,0,0,1.430143,0,0,0,5.620562,0,0,0,0,610
52.57475,7.829217,23.50765,0,1.89981,4.589541,2.479752,0,0,1.449855,0,0,0,5.669434,0,0,0,0,580
53.66999,4.71,21.44,0,5.73,2.3,0,0,5.01,1.45,0,0,0,5.69,0,0,0,0,580
49.38,11.27,26.39,0,0.49,4.25,0,0,0,2.38,0,0,0,5.84,0,0,0,0,620
48.53,13.97,21.21,0,0.94,4.56,0,0,3.72,1.44,0,0,0,5.63,0,0,0,0,620
47.62,15.53,23.33,0,1.89,4.56,0,0,0,1.44,0,0,0,5.630001,0,0,0,0,620
63,0,2.7,0,11,0,4,0,5,10,0,0,0,0,4,0,0,0,503
60.73927,0.1998,0,7.892109,14.08592,0,9.790212,0,4.995006,0,0,0,0,0,1.998002,0,0,0,554
60.2,1.5,3.8,3.1,10.6,0,4.6,0,5.800001,7.2,0,0,0,0,2.7,0,0,0,596
33.3,0,0,40.5,0,0,7.9,0,0,0,0,0,0,0,0,0,0,18.3,729
33.3,0,0,37.2,0,0,11.2,0,0,0,0,0,0,0,0,0,0,18.3,723
33.3,0,0,35.55,0,0,12.85,0,0,0,0,0,0,0,0,0,0,18.3,726
34.95,0,0,35.55,0,0,11.2,0,0,0,0,0,0,0,0,0,0,18.3,721
36.63168,0,0,33.88306,0,0,11.1944,0,0,0,0,0,0,0,0,0,0,18.29085,720
34.95,0,0,37.2,0,0,9.55,0,0,0,0,0,0,0,0,0,0,18.3,716
29.3,0,0,37.2,0,0,11.2,0,0,0,0,0,0,0,0,0,0,22.3,716
31.3,0,0,37.2,0,0,11.2,0,0,0,0,0,0,0,0,0,0,20.3,721
33.3,0,0,38.85,0,0,11.2,0,0,0,0,0,0,0,0,0,0,16.65,727
33.3,0,0,40.5,0,0,11.2,0,0,0,0,0,0,0,0,0,0,15,736
66.95982,3.997601,18.4889,0,0.4997,0.9994,0,0,0,7.995203,0,0,0,0.059964,0,0,0,0,510
67.99999,3.4,18.4,0,0.4,1,0,0,0,8,0,0,0,0.1,0,0,0,0,510
65.03252,3.501751,20.01,0,1.0005,1.50075,0,0,0,8.304152,0,0,0,0.2001,0,0,0.050025,0,500
69,3,18,0,1,0.5,0,0,0,7.5,0,0,0,0.15,0,0,0,0,520
61.5,4.5,21,0,5,0.5,0,0,0,6,0,0,0,0.5,0,0,0,0,510
67.69323,4.19958,18.49815,0,0.49995,0.59994,0,0,0,7.999201,0,0,0,0.09999,0,0,0.009999,0,500
68.21706,3.500875,18.30458,0,0.500125,0.500125,0,0,0,8.502127,0,0,0,0.050013,0,0,0.005001,0,510
71.03551,2.50125,12.006,0,5.002501,0.50025,0,0,0,7.503751,0,0,0,0.12006,0,0,0,0,520
67.49662,2.499875,18.49907,0,0.499975,0.99995,0,0,0,7.9996,0,0,0,1.499925,0,0,0.005,0,510
66.53327,3.401701,17.50875,0,8.004003,0.50025,0,0,0,1.50075,0,0,0,0.10005,0,0,0,0,510
67.06706,4.004004,18.81882,0,0,0.800801,0,0,0,8.208207,0,0,0,0.600601,0,0,0,0,510
67.48988,2.699595,17.9973,0,0.299955,0.99985,0,0,0,8.19877,0,0,0,1.499775,0,0,0.014998,0,510
67.49325,3.9996,18.49815,0,0.49995,0.69993,0,0,0,8.49915,0,0,0,0,0,0,0.009999,0,510
41.38731,0,58.61269,0,0,0,0,0,0,0,0,0,0,0,0,0,0,0,838
0,0,20.65833,0,0,0,0,0,48.30119,0,0,0,31.04047,0,0,0,0,0,551
36.45063,0,5.463751,0,0,0,0,0,0,0,0,58.08562,0,0,0,0,0,0,660
20.07739,0,23.26384,0,0,0,0,0,0,0,0,56.65876,0,0,0,0,0,0,633
6.5051,0,38.0189,0,0,0,0,0,0,0,0,55.476,0,0,0,0,0,0,617
40.73989,0,6.23471,0,0,0,0,0,0,0,0,53.02541,0,0,0,0,0,0,671
33.05437,0,14.52773,0,0,0,0,0,0,0,0,52.4179,0,0,0,0,0,0,655
22.43092,0,25.99091,0,0,0,0,0,0,0,0,51.57817,0,0,0,0,0,0,651
14.77858,0,34.24813,0,0,0,0,0,0,0,0,50.97329,0,0,0,0,0,0,640
36.73926,0,16.17845,0,0,0,0,0,0,0,0,47.08229,0,0,0,0,0,0,668
24.9008,0,28.85278,0,0,0,0,0,0,0,0,46.24642,0,0,0,0,0,0,658
15.94533,0,38.44057,0,0,0,0,0,0,0,0,45.6141,0,0,0,0,0,0,647
7.910826,0,47.04236,0,0,0,0,0,0,0,0,45.04681,0,0,0,0,0,0,635
0,0,55.51175,0,0,0,0,0,0,0,0,44.48825,0,0,0,0,0,0,619
0,0,0,0,0,4.471412,0,0,0,0,0,0,0,0,0,95.52859,0,0,264
52,9,0,25,0,0,14,0,0,0,0,0,0,0,0,0,0,0,716
45.79158,16.23246,0,10.02004,3.206413,0,8.717434,0,0,0.801603,0,0,0,0,1.903807,0,12.42485,0.701403,647
0,0,0,0,0,0,0,0,0,0,0,0,0,0,0,84.99254,15.00746,0,394
0,0,0,0,0,0,0,0,0,0,0,0,0,0,0,74.98903,25.01097,0,485
0,0,0,0,0,0,0,0,0,0,0,0,0,0,0,69.98771,30.01229,0,531
5.912107,0,0,0,0,0,4.955142,0,0,0,0,0,0,0,39.29911,0,0,45.38486,653
4.065279,2.95961,0,0,1.494894,0,3.896887,0,0,0,0,0,0,0,38.61596,0,0,44.59592,633
2.721642,4.618546,0,0,0,0,0,0,7.373399,0,0,0,0,0,36.18274,0,0,45.00767,623
2.829725,4.80196,0,0,0,0,0,0,7.666215,0,0,0,0,0,37.63545,0,0,42.8065,614
0,1.019227,11.13501,0,0,0,0,0,18.71247,0,0,0,0,0,0,69.13329,0,0,382
0,1.068517,12.4031,0,0,0,0,0,23.66884,0,0,0,0,0,0,62.85953,0,0,396
0,0.719989,7.374231,0,0,0,0,0,2.873612,0,0,0,0,0,0,89.03217,0,0,340
61.63929,20.45166,0.4264,4.550777,0,0,6.109554,0,0,0,0,6.822309,0,0,0,0,0,0,786
61.31094,20.52864,0.955715,4.533301,0,0,5.717238,0,0,0,0,6.954159,0,0,0,0,0,0,783
61.31377,20.37406,1.168151,4.533511,0,0,5.656024,0,0,0,0,6.95448,0,0,0,0,0,0,784
61.25744,20.19996,1.379273,4.529346,0,0,5.527983,0,0,0,0,7.106001,0,0,0,0,0,0,779
60.15789,19.18657,0,0,15.55911,0,5.096432,0,0,0,0,0,0,0,0,0,0,0,659
56.06076,22.18447,0,0,15.45918,0,6.295593,0,0,0,0,0,0,0,0,0,0,0,691
57.95943,22.18447,0,0,13.56051,0,6.295593,0,0,0,0,0,0,0,0,0,0,0,726
57.15998,19.38643,0,0,15.75897,0,7.694613,0,0,0,0,0,0,0,0,0,0,0,663
54.56181,22.2844,0,0,15.55911,0,7.594684,0,0,0,0,0,0,0,0,0,0,0,693
56.40411,22.36198,0,0,13.6468,0,7.587102,0,0,0,0,0,0,0,0,0,0,0,728
56.41693,19.10573,0,0,19.47584,0,5.001501,0,0,0,0,0,0,0,0,0,0,0,589
53.81614,22.0066,0,0,19.17575,0,5.001501,0,0,0,0,0,0,0,0,0,0,0,619
55.66103,22.08454,0,0,17.25792,0,4.996502,0,0,0,0,0,0,0,0,0,0,0,654
62.49376,17.66996,0,0,14.74493,0,5.091345,0,0,0,0,0,0,0,0,0,0,0,662
62.09444,19.16742,0,0,13.6468,0,5.091345,0,0,0,0,0,0,0,0,0,0,0,694
65.18918,14.67505,0,0,14.94459,0,5.191174,0,0,0,0,0,0,0,0,0,0,0,632
64.8546,16.18867,0,0,13.8603,0,5.096432,0,0,0,0,0,0,0,0,0,0,0,665
65.68833,14.77488,0,0,13.04782,0,6.488968,0,0,0,0,0,0,0,0,0,0,0,669
65.3196,16.30489,0,0,11.97359,0,6.401921,0,0,0,0,0,0,0,0,0,0,0,702
64.55481,16.08874,0,0,13.26072,0,5.096432,0,0,0,0,0,0,0.999301,0,0,0,0,673
64.25502,15.98881,0,0,12.76107,0,5.096432,0,0,0,0,0,0,1.898671,0,0,0,0,682
63.95523,15.98881,0,0,12.16149,0,4.996502,0,0,0,0,0,0,2.897972,0,0,0,0,690
64.55481,16.08874,0,0,12.76107,0,5.096432,0,0,1.498951,0,0,0,0,0,0,0,0,677
64.15508,15.98881,0,0,11.76177,0,5.096432,0,0,2.997901,0,0,0,0,0,0,0,0,689
64.19087,15.97285,0,0,12.24918,0,5.091344,0,0,1.497454,0,0,0,0.998303,0,0,0,0,685
63.95523,15.98881,0,0,11.66184,0,4.996502,0,0,1.498951,0,0,0,1.898671,0,0,0,0,694
61.75677,20.58559,0,0,12.66114,0,4.996502,0,0,0,0,0,0,0,0,0,0,0,727
64.45488,17.68762,0,0,12.76107,0,5.096432,0,0,0,0,0,0,0,0,0,0,0,697
57.52134,18.6417,6.414481,6.135469,0,0,1.276502,9.712162,0,0,0,0.298344,0,0,0,0,0,0,727
60.20459,19.88658,4.45715,6.92978,0,0,2.580325,5.478753,0,0,0,0.462824,0,0,0,0,0,0,758
61.64721,20.36311,4.563952,8.37821,0,0,2.7036,1.870011,0,0,0,0.473914,0,0,0,0,0,0,765
58.07008,18.83472,6.173056,6.463923,0,0,2.739832,5.438034,0,0,0,0.459384,0,1.820978,0,0,0,0,734
59.23886,19.19832,6.606011,6.900651,0,0,1.493883,3.182504,0,0,0,3.379775,0,0,0,0,0,0,738
59.54575,19.06838,4.920975,7.101678,0,0,1.661824,5.870362,0,0,0,1.831036,0,0,0,0,0,0,750
61.67091,19.54562,3.678017,7.787285,0,0,2.676798,3.702945,0,0,0,0.938432,0,0,0,0,0,0,767
55.84563,18.09863,6.227615,5.643219,0,0,0.394327,13.50094,0,0,0,0.289653,0,0,0,0,0,0,720
61.42457,20.90836,0,4.501801,0,0,6.0024,0,0,0,0,6.902761,0,0,0,0,0,0,780
63.96161,20.48771,1.19928,3.697781,0,0,7.195682,0,0,0,0,3.198081,0,0,0,0,0,0,784
62.1627,21.68699,0,7.295622,0,0,4.697181,0,0,0,0,3.897661,0,0,0,0,0,0,795
61.36318,20.48771,0.9994,4.397361,0,0,5.696581,0,0,0,0,6.795922,0,0,0,0,0,0,775
60.94155,21.64373,0.997407,6.682625,0,0,4.787553,0.498703,0,0,0,4.189108,0,0,0,0,0,0,790
61.24078,19.34969,0.997407,4.288849,0,0,6.084181,0,0,0,0,6.782366,0,0.997407,0,0,0,0,778
61.50615,21.0021,0,4.50045,0,0,6.0006,0,0,0,0,6.80068,0,0,0,0,0,0,785
61.3,20.5,1,4.5,0,0,5.7,0,0,0,0,6.8,0,0,0,0,0,0,780
55.84677,4.53629,6.552419,3.024193,0.907258,0.403226,0.504032,11.08871,0,2.016129,14.61693,0.504032,0,0,0,0,0,0,570
55.83757,3.5533,7.106599,5.076143,1.015229,0.406091,1.015229,8.121828,0,2.13198,15.73604,0,0,0,0,0,0,0,560
68.62348,4.554656,5.364373,0,1.012146,0.404858,0,6.983806,0,2.935223,10.12146,0,0,0,0,0,0,0,500
60.26157,3.521127,4.527163,3.521127,0.804829,0.402415,1.006036,5.533199,0,1.810865,18.61167,0,0,0,0,0,0,0,510
61.5694,3.018108,6.539234,1.509054,1.10664,0.603622,0,6.539234,0,2.51509,13.58149,3.018108,0,0,0,0,0,0,540
67.36948,1.405623,6.526105,1.004016,1.004016,0.502008,0,3.012049,0,2.309237,16.86747,0,0,0,0,0,0,0,480
63.29626,2.527806,6.572296,1.011122,1.011122,0.505561,0,3.033367,3.538929,2.022245,16.48129,0,0,0,0,0,0,0,525
65.29174,1.40845,6.539235,0.503018,1.006036,0.503018,0,3.018108,0,2.615694,16.5996,0,0,2.51509,0,0,0,0,520
62.47485,2.515091,6.036218,1.006036,1.006036,0.402415,2.012073,3.018109,0,2.716298,17.60563,0,0,0,1.207244,0,0,0,510
57.96371,1.209677,0,0,7.560483,0,0,0,0,5.040322,28.22581,0,0,0,0,0,0,0,430
80.58058,2.202202,13.01301,0,4.204204,0,0,0,0,0,0,0,0,0,0,0,0,0,540
60.18054,17.55266,4.51354,8.425275,0.802407,0,0,0,0,0.200602,0,8.324975,0,0,0,0,0,0,690
8.9,0,24.8,0,0,0,1.3,0,63.9,0,0,0,0,0,0,0,0,0,542
10.05,0,24.9,0,0,0,1.65,0,62.3,0,0,0,0,0,0,0,0,0,540
9.55,0.5,24.25,0,0,0,3.8,0.1,60.7,0,0,0,0,0,0,0,0,0,553
10.7,1.5,23.1,0,0,0,3.4,0,60.2,0,0,0,0,0,0,0,0,0,562
10,0,23.9,0,0,0,0,0,62.1,0,0,0,0,0,0,0,0,0,557
36.8,2.9,13.1,0,0,0,0,0,0,0,47.2,0,0,0,0,0,0,0,553
53.03923,14.37269,0,20.52101,4.990519,0,1.626909,0,0,1.397345,0,0,0,0,0.429185,0,3.163989,0.399242,708
0,0,65.06248,34.93752,0,0,0,0,0,0,0,0,0,0,0,0,0,0,663
0,0,0,0,0,0,0,0,0,0,0,0,0,0,0,72.19495,0,27.5575,398
0,0,0,0,2.070873,0,0,0,0,0,0,0,0,0,0,69.21716,0,28.45635,381
0,0,0,0,6.646181,0,0,0,0,0,0,0,0,0,0,62.63812,0,30.44224,346
0,0,0,0,2.066257,0,0,0,0,0,0,0,0,0,0,68.90321,0,28.39291,379
0,0,0,0,2.013874,0,0,0,0,0,0,0,0,0,0,65.34138,0,27.67311,383
0,0,0,0,2.01891,0,0,0,0,0,0,0,0,0,0,65.76473,0,27.74232,376
0,0,0,0,8.534326,0,0,0,0,0,0,0,0,0,0,57.83239,0,30.86109,340
0,3.772399,0,7.32272,0,0,0,0,0,24.60067,0,0,0,0,0,0,0,61.78483,410
72.08295,0,0,0,0,16.54552,0,0,0,0,0,0,0,11.37154,0,0,0,0,475
61.26627,0,0,0,0,15.23461,0,13.02855,0,0,0,0,0,10.47057,0,0,0,0,473
52.03778,0,0,0,0,14.11618,0,24.14415,0,0,0,0,0,9.701885,0,0,0,0,472
44.07161,0,0,0,0,13.15074,0,33.7393,0,0,0,0,0,9.038347,0,0,0,0,470
37.12535,0,0,0,0,12.3089,0,42.106,0,0,0,0,0,8.459761,0,0,0,0,465
58.3,5.8,11.3,1.8,10.1,0,0.3,5,4,2.9,0,0,0,0,0,0,0,0,543
45.34534,18.91892,11.11111,1.901902,10.01001,0,0.3003,5.005005,4.004004,2.802803,0,0,0,0,0,0,0,0,531
51.59362,12.94821,10.95617,1.89243,9.860558,0,0.398406,4.98008,3.884462,2.888446,0,0,0,0,0,0,0,0,532
0,0,22.85236,0,0,0,0,0,2.96839,0,71.6356,0,0,0,0,0,0,0,395
0,0,24.09875,0,0,0,0,0,6.260579,0,66.95828,0,0,0,0,0,0,0,405
0,0,25.48894,0,0,0,0,0,9.932603,0,61.74133,0,0,0,0,0,0,0,422
0,0,27.04935,0,0,0,0,0,14.05422,0,55.88562,0,0,0,0,0,0,0,440
0,0,28.81326,0,0,0,0,0,18.71339,0,49.26619,0,0,0,0,0,0,0,449
0,0,0,0,0,0,0,0,13.85965,0,0,0,0,0,0,81.39748,0,0,275
63.16315,14.59686,0,1.198921,0.919173,4.316116,5.794785,0,5.724848,0.259766,0,0,0,0,0.739335,0,3.287042,0,648
61.32505,14.17208,0,1.164031,0.892424,4.190513,5.626152,0,5.55825,0.252207,0,0,0,0,3.627898,0,3.191386,0,648
59.59091,13.77133,0,1.131115,0.867188,4.072014,5.467056,0,5.401074,0.245075,0,0,0,0,6.353096,0,3.10114,0,655
62.84919,14.5243,0,1.192961,0.914604,4.294661,5.76598,0,5.696391,0.258475,0,0,0,0,0.73566,0,3.270702,0,730
61.32505,14.17208,0,1.164031,0.892424,4.190513,5.626152,0,5.55825,0.252207,0,0,0,2.910079,0.717819,0,3.191386,0,725
64.18,0,24.79,0,11.03,0,0,0,0,0,0,0,0,0,0,0,0,0,520
53.48333,0,20.65833,0,9.191667,0,0,0,0,0,0,0,0,16.66667,0,0,0,0,578
52.39184,0,20.23674,0,9.004082,0,0,0,0,0,0,0,0,18.36735,0,0,0,0,587
51.344,0,19.832,0,8.823999,0,0,0,0,0,0,0,0,20,0,0,0,0,591
50.93651,0,19.6746,0,8.753968,0,0,0,0,0,0,0,0,20.63492,0,0,0,0,595
71.97098,3.429082,0,0,0,14.93887,0.14909,0,0,3.7869,0,0,0,1.828844,0,0,0,3.896233,456
69.5825,3.429424,0,3.141153,0,14.94036,0.149105,0,0,3.787276,0,0,0,1.829026,0,0,0,3.141153,495
0,0,0,0,0,0,0,0,36.44292,0,0,0,0,0,0,0,0,63.55708,453
0,0,0,0,0,0,0,0,35.73343,0,0,0,0,0,0,0,0,62.31972,452
0,0,0,0,0,4.471412,0,0,0,0,0,0,0,0,0,95.52859,0,0,264
49.37624,9.306931,0,25.60396,0,0,14.72277,0,0,0,0,0,0,0,0,0,0,0,753
48.45545,9.138615,0,25.12871,0,0,12.64357,0,3.643565,0,0,0,0,0,0,0,0,0,737
47.57897,8.971186,0,24.66581,0,0,10.63472,0,7.159125,0,0,0,0,0,0,0,0,0,735
0,31.3816,21.42767,0,0,0,0,47.19073,0,0,0,0,0,0,0,0,0,0,605
0,37.04977,25.29795,0,0,0,0,0,0,0,0,37.65228,0,0,0,0,0,0,610
0,44.78687,30.58092,24.6322,0,0,0,0,0,0,0,0,0,0,0,0,0,0,650
0,0,13.47429,0,0,0,0,0,0,0,86.52571,0,0,0,0,0,0,0,319
0,0,62.95953,0,6.227702,0,0,30.81276,0,0,0,0,0,0,0,0,0,0,533
0,0,62.95953,0,6.227702,0,0,30.81276,0,0,0,0,0,0,0,0,0,0,525
50.33689,0,0,0,0,6.258443,0,0,0,0,0,43.40467,0,0,0,0,0,0,533
47.1661,0,0,0,12.16335,0,0,0,0,0,0,40.67055,0,0,0,0,0,0,552
44.36132,0,0,0,0,0,0,0,0,17.38665,0,38.25203,0,0,0,0,0,0,615
41.66218,0,0,0,0,5.179907,0,53.15792,0,0,0,0,0,0,0,0,0,0,524
0,0,0,0,30.39324,0,0,0,0,0,0,0,0,0,0,0,0,69.60676,273
0,0,0,0,27.79135,1.488757,0,0,0,0,0,0,0,0,0,0,0,70.71989,256
0,0,0,0,25.10489,3.025904,0,0,0,0,0,0,0,0,0,0,0,71.8692,247
0,0,0,0,22.32967,4.613839,0,0,0,0,0,0,0,0,0,0,0,73.05649,237
0,0,0,0,19.46122,6.25512,0,0,0,0,0,0,0,0,0,0,0,74.28366,234
0,0,0,0,16.49476,7.952482,0,0,0,0,0,0,0,0,0,0,0,75.55276,237
0,0,0,0,6.954338,13.41135,0,0,0,0,0,0,0,0,0,0,0,79.63431,272
0,0,0,0,3.540932,15.36445,0,0,0,0,0,0,0,0,0,0,0,81.09462,292
0,0,0,0,0,17.39051,0,0,0,0,0,0,0,0,0,0,0,82.60949,326
63.39635,14.12524,0,0,10.3834,6.016901,0,0,0,0,0,0,0,5.954897,0,0,0.102898,0,500
63.45612,14.13856,0,0,10.39319,6.022574,0,0,0,0,0,0,0,5.960512,0,0,0,0,500
57.02113,8.487999,0,9.33658,2.063831,6.965125,4.026277,0,0,0,0,0,0,10.25796,1.329938,0,0.50517,0,556
57.24083,8.520703,0,9.372553,2.071783,6.991961,4.04179,0,0,0,0,0,0,10.29748,1.335062,0,0.106761,0,556
57.29683,8.529039,0,9.381722,2.073809,6.998801,4.045744,0,0,0,0,0,0,10.30756,1.336369,0,0,0,556
54.47324,5.869174,0,10.4909,3.567679,0,0,6.619418,0,6.777727,0,0,0,7.093045,4.598044,0,0.505578,0,756
54.69096,5.892633,0,10.53283,3.581939,0,0,6.645876,0,6.804818,0,0,0,7.121395,4.616422,0,0.092291,0,756
54.73578,5.897461,0,10.54146,3.584874,0,0,6.651322,0,6.810394,0,0,0,7.127231,4.620205,0,0,0,756
13.23383,5.472636,32.0398,0,0,4.477612,0,0,44.2786,0,0,0,0,0,0,0,0,0,475
13.23383,2.487562,32.0398,0,0,2.487562,0,0,49.25373,0,0,0,0,0,0,0,0,0,500
28.1592,5.472637,17.11443,0,0,2.487562,0,0,46.26866,0,0,0,0,0,0,0,0,0,505
23.3,5.5,22.2,0,0,2.5,0,0,46.5,0,0,0,0,0,0,0,0,0,505
23.18408,7.462686,22.08955,0,0,4.477612,0,0,42.28856,0,0,0,0,0,0,0,0,0,470
13.3,1,32.2,0,0,6.5,0,0,47,0,0,0,0,0,0,0,0,0,455
13.3,5.5,32.2,1.5,0,2.5,1,0,44,0,0,0,0,0,0,0,0,0,495
28.35821,1.691542,16.71642,0,0,2.189055,0,0,34.62687,0,15.9204,0,0,0,0,0,0,0,500
13.15529,5.440158,31.94856,0,0,4.451038,0,0,44.01582,0,0,0,0,0,0,0,0,0,475
0,0,68.55162,0,0,6.789867,0,0,24.65852,0,0,0,0,0,0,0,0,0,354
0,0,65.24215,0,0,9.334105,0,0,25.42375,0,0,0,0,0,0,0,0,0,369
0,0,61.72069,0,0,12.04131,0,0,26.238,0,0,0,0,0,0,0,0,0,398
72.37919,1.88435,0,8.290946,12.70391,0,3.79205,0,0,0.949549,0,0,0,0,0,0,0,0,550
77.77994,3.358531,0,0.923574,13.57625,0,2.655195,0,0,1.706511,0,0,0,0,0,0,0,0,515
0,0,66.62133,0,0,0,0,0,33.37867,0,0,0,0,0,0,0,0,0,555
0,0,56.1998,0,0,0,0,0,43.8002,0,0,0,0,0,0,0,0,0,566
0,0,46.10316,0,0,0,0,0,53.89684,0,0,0,0,0,0,0,0,0,565
0,0,36.31645,0,0,0,0,0,63.68355,0,0,0,0,0,0,0,0,0,543
0,0,4.978777,0,0,0,0,49.34202,0,0,0,0,0,0,0,0,0,45.67921,539
0,0,5.169717,0,0,0,0,43.26454,0,0,0,0,0,0,0,0,0,47.43104,495
0,32.18254,24.21821,0,0,0,0,43.59924,0,0,0,0,0,0,0,0,0,0,585
0,32.57563,22.84413,0,0,0,0,40.74834,0,0,0,0,0,0,3.831905,0,0,0,590
0,32.88643,22.25289,0,0,0,0,39.05799,0,0,0,0,0,0,5.802698,0,0,0,595
0,31.58858,23.75908,0,0,0,0,42.82486,0,0,0,0,0,0,1.827486,0,0,0,582
0,30.96713,23.34584,0,0,0,0,42.01354,0,0,0,0,0,0,3.673492,0,0,0,582
0,30.47492,22.88944,0,0,0,0,41.24456,0,0,0,0,0,0,5.391072,0,0,0,583
0,29.91472,22.51587,0,0,0,0,40.53092,0,0,0,0,0,0,7.038496,0,0,0,586
0,29.38251,22.11529,0,0,0,0,39.80984,0,0,0,0,0,5.273689,3.418653,0,0,0,608
0,28.69185,21.57666,0,0,0,0,38.91882,0,0,0,0,0,6.560101,4.252565,0,0,0,607
0,0,0,0,25.39271,0,0,0,0,0,0,0,0,0,30.87384,0,0,43.73346,397
0,0,0,0,31.34732,0,0,0,0,0,0,0,0,0,4.04006,0,0,64.61262,427
73.03111,0,16.92436,0,10.04453,0,0,0,0,0,0,0,0,0,0,0,0,0,560
72.65178,0,16.83645,0,8.993125,0,0,0,0,1.518646,0,0,0,0,0,0,0,0,564
71.90482,0,16.66335,0,6.922738,0,0,0,0,4.509095,0,0,0,0,0,0,0,0,559
71.53707,0,16.57813,0,5.903428,0,0,0,0,5.981379,0,0,0,0,0,0,0,0,565
70.81274,0,16.41027,0,3.89577,0,0,0,0,8.881224,0,0,0,0,0,0,0,0,563
69.75333,0,16.16476,0,0.959372,0,0,0,0,13.12253,0,0,0,0,0,0,0,0,573
69.40721,0,16.08455,0,0,0,0,0,0,14.50824,0,0,0,0,0,0,0,0,602
67.93452,2.485774,0.748727,11.40062,15.12429,0,0,0,0,0,0,0,0,0,0,0,0,2.30608,542
48.24,3.31,2.82,18.19,25.13,0,0,0,0,0,0,0,0,0,0,0,0,2.31,493
62.92371,0,1.69983,13.65863,17.10829,0,0,0,0,0,0,0,0,0,0,0,0,4.609539,522
56.68299,1.639508,2.249325,15.82525,18.9943,0,0,0,0,0,0,0,0,0,0,0,0,4.608617,525
56.73,0.81,2.21,8.9,24.59,0,0,0,0,0,0,0,0,0,0,0,0,6.76,482
52.68,0.81,3.33,15.64,20.75,0,0,0,0,0,0,0,0,0,0,0,0,6.79,525
51.53,3.18,1.09,13.12,22.23,0,0,0,0,0,0,0,0,0,0,0,0,8.850001,501
52.47525,2.410241,0,17.65177,18.53185,0,0,0,0,0,0,0,0,0,0,0,0,8.930894,639
0,8.797232,0,0,0,0,0,0,0,0,0,0,0,0,1.827411,85.12488,0,0,360
0,0,90.99877,0,9.00123,0,0,0,0,0,0,0,0,0,0,0,0,0,361
0,0,91.85514,0,7.268751,0.876106,0,0,0,0,0,0,0,0,0,0,0,0,355
0,0,92.72779,0,5.503355,1.768858,0,0,0,0,0,0,0,0,0,0,0,0,355
0,0,93.61717,0,3.704093,2.678736,0,0,0,0,0,0,0,0,0,0,0,0,354
0,0,94.52378,0,1.869982,3.606237,0,0,0,0,0,0,0,0,0,0,0,0,355
0,0,81.79552,0,18.20448,0,0,0,0,0,0,0,0,0,0,0,0,0,464
0,0,83.36745,0,14.84347,1.78909,0,0,0,0,0,0,0,0,0,0,0,0,450
0,0,85.00097,0,11.35074,3.648292,0,0,0,0,0,0,0,0,0,0,0,0,452
0,0,86.6998,0,7.718394,5.581809,0,0,0,0,0,0,0,0,0,0,0,0,455
0,0,90.30964,0,0,9.690357,0,0,0,0,0,0,0,0,0,0,0,0,476
0,0,74.51479,0,22.74388,2.74133,0,0,0,0,0,0,0,0,0,0,0,0,462
0,0,76.77555,0,17.57544,5.649003,0,0,0,0,0,0,0,0,0,0,0,0,452
0,0,79.1778,0,12.08358,8.738633,0,0,0,0,0,0,0,0,0,0,0,0,460
0,0,81.73521,0,6.236936,12.02785,0,0,0,0,0,0,0,0,0,0,0,0,476
0,0,72.38336,0,27.61664,0,0,0,0,0,0,0,0,0,0,0,0,0,488
0,0,81.79552,0,18.20448,0,0,0,0,0,0,0,0,0,0,0,0,0,482
0,0,29.93946,0,0,0,0,58.61018,0,0,0,0,0,0,11.45035,0,0,0,520
60.35119,0,0,0,0,9.189018,0,0,27.61304,0,0,0,0,0,0,0,0,2.846756,474
74.08691,0.204539,0,4.331012,17.11645,0,2.998279,1.025266,0,0.157468,0,0,0,0,0,0,0.080087,0,505
60.14188,0.659472,0,30.47562,0.479616,7.753797,0.159872,0,0,0.029976,0,0,0,0,0,0,0.29976,0,557
56.7402,0.622172,0,28.75189,0.452489,7.315234,0.15083,0,0,0.028281,0,0,0,0,5.656109,0,0.282805,0,615
59.84291,0.656194,0,30.32412,0.477232,7.715252,0.159077,0,0,0.029827,0,0,0,0,0,0,0.29827,0,557
59.54689,0.652948,0,30.17412,0.474871,7.677088,0.158291,0,0,0.029679,0,0,0,0,0,0,0.296795,0,598
0,0,100,0,0,0,0,0,0,0,0,0,0,0,0,0,0,0,273
0,0,81.95005,0,0,0,0,0,0,18.04995,0,0,0,0,0,0,0,0,390
0,0,93.46924,0,0,6.530763,0,0,0,0,0,0,0,0,0,0,0,0,424
49.9002,14.97006,0,16.96607,4.391218,0,8.682634,0,0,0.698603,0,0,0,0,0.798403,0,3.592814,0,660
59.53582,5.146317,0,20.18163,9.283551,0,2.724521,0,0,0.807265,0,0,0,0,0.201816,0,2.119071,0,610
56.05605,6.106105,0,23.02302,8.408407,0,2.602602,0,0,0.800801,0,0,0,0,0.3003,0,2.702703,0,610
61.67846,6.37007,0,17.18908,10.11122,0,2.325581,0,0,1.415571,0,0,0,0,0,0,0.91001,0,610
55.77299,7.925636,0,20.54794,8.904109,0,2.348336,0,0,1.46771,0,0,0,0,1.956947,0,1.076321,0,628
52.52525,10,0,24.24242,7.777778,0,2.525253,0,0,1.515152,0,0,0,0,0,0,1.414141,0,632
50.15045,11.0331,0,26.07824,7.021063,0,2.507523,0,0,1.604815,0,0,0,0,0,0,1.604815,0,648
0,0,0,0,2.198014,0,0,0,11.54554,0,0,0,0,0,0,84.89989,0,0,296
0,0,0,0,2.219657,0,0,0,11.65922,0,0,0,1.873182,0,0,82.87802,0,0,306
0,0,0,0,2.241731,0,0,0,11.77517,0,0,0,3.783621,0,0,80.81594,0,0,306
0,0,0,0,2.264248,0,0,0,11.89345,0,0,0,5.732438,0,0,78.71243,0,0,319
0,0,0,0,2.287223,0,0,0,12.01412,0,0,0,7.720805,0,0,76.56624,0,0,327
0,0,0,0,2.334599,0,0,0,12.26298,0,0,0,11.82109,0,0,72.14047,0,0,334
0,0,0,0,2.19585,0,0,0,10.38075,0,0,0,3.706182,0,0,79.1619,0,0,317
0,0,0,28.345,1.392356,0,0,0,0,0,0,0,0,0,22.43094,0,0,47.8317,650
70.97627,3.381689,0,0,0,14.7324,0.14703,0,0,3.734561,0,0,0,1.803568,0,0,0,3.224857,495
70.90677,3.378378,0,0,0,14.71798,0.146886,0,0,3.730904,0,0,0,1.801802,0,0,0,3.221699,504
70.85126,3.375733,0,0,0,14.70646,0.146771,0,0,3.727984,0,0,0,1.800391,0,0,0,3.219177,495
70.65079,3.366182,0,0,0,14.66484,0.146356,0,0,3.717436,0,0,0,1.795297,0,0,0,3.210069,504
72.00001,5.400001,2.7,0,0,12.5,0,0,0,4.7,0,0,0,0,0,0,0,2.7,485
25.84546,4.87322,3.327484,0,0,0,0,65.95384,0,0,0,0,0,0,0,0,0,0,628
44.4324,8.377832,5.720468,41.4693,0,0,0,0,0,0,0,0,0,0,0,0,0,0,700
50.2994,9.484069,6.475817,0,0,0,33.74072,0,0,0,0,0,0,0,0,0,0,0,717
47.57115,17.9393,6.124567,0,0,0,28.36499,0,0,0,0,0,0,0,0,0,0,0,720
46.91779,17.69291,6.04045,0,0,0,26.57664,0,0,0,0,0,0,0,2.772206,0,0,0,707
46.22248,17.43071,5.950933,0,0,0,26.18278,0,0,0,0,0,0,4.213091,0,0,0,0,721
49.56952,9.346448,6.381848,0,0,0,31.77329,0,0,0,0,0,0,0,2.928888,0,0,0,712
48.79405,9.200231,6.28201,0,0,0,31.27622,0,0,0,0,0,0,4.447484,0,0,0,0,723
49.24368,11.9914,4.349796,0,0,0,32.36597,0,0,0,0,0,0,0,0,0,0,0,735
47.19688,12.3218,4.716632,0,0,0,34.0949,0,0,0,0,0,0,0,0,0,0,0,738
45.3603,17.10558,5.839931,0,0,0,22.31356,0,0,0,0,0,0,0,9.38063,0,0,0,701
47.26536,17.82399,6.085198,0,0,0,26.77352,0,0,0,0,0,0,0,0,0,0,0,732
0,0,0,0,0,1.026246,0,0,8.665234,0,0,0,0,0,0,85.50765,0,0,298
60.18185,14.8781,0.029976,24.91007,0,0,0,0,0,0,0,0,0,0,0,0,0,0,783
57.44364,14.08283,4.220876,24.25266,0,0,0,0,0,0,0,0,0,0,0,0,0,0,737
55.8,13.95,7,23.25,0,0,0,0,0,0,0,0,0,0,0,0,0,0,716
53.96015,13.12707,10.06308,22.8497,0,0,0,0,0,0,0,0,0,0,0,0,0,0,703
65.7,0,0,0,0,11.5,0,0,0,0,0,0,0,22.8,0,0,0,0,596
64.7145,0,0,0,0,11.3275,0,0,0,0,0,0,0,22.458,0,0,0,1.5,602
63.729,0,0,0,0,11.155,0,0,0,0,0,0,0,22.116,0,0,0,3,614
37.48167,31.80265,0,17.49105,0,0,0,0,0,0,0,0,0,0,0,0,0,13.22463,800
12,0,25,0,0,0,0,0,0,0,63,0,0,0,0,0,0,0,421
9.790211,12.48751,22.47752,0,0,0,0,0,0,0,55.24475,0,0,0,0,0,0,0,445
0,0,0,0,0,0,0,45.91684,0,0,0,0,0,0,54.08316,0,0,0,694
0,0,0,0,0,0,0,48.97293,0,0,0,0,0,0,51.02707,0,0,0,687
0,0,0,0,0,0,0,61.72058,0,0,0,0,0,0,38.27942,0,0,0,675
0,0,0,0,0,0,0,53.70166,0,0,0,0,0,0,46.29834,0,0,0,654
0,0,0,0,0,0,0,44.78669,0,0,0,3.363029,0,0,51.85027,0,0,0,692
0,0,0,0,0,0,0,42.64252,0,0,0,5.085566,0,0,52.27192,0,0,0,691
25,18,38,0,8,7,0,0,0,4,0,0,0,0,0,0,0,0,445
45,10,20,0,10,10,0,0,0,5,0,0,0,0,0,0,0,0,433
45,5,30,0,10,5,1,0,0,4,0,0,0,0,0,0,0,0,477
45,10,20,0,0,10,0,0,0,15,0,0,0,0,0,0,0,0,453
40,12,25,0,6,6,2,0,0,9,0,0,0,0,0,0,0,0,466
50,10,15,0,10,10,1,0,0,4,0,0,0,0,0,0,0,0,435
35,10,25,0,25,0,5,0,0,0,0,0,0,0,0,0,0,0,497
25,25,31,0,8,7,0,0,0,4,0,0,0,0,0,0,0,0,436
56,7,25,0,7,5,0,0,0,0,0,0,0,0,0,0,0,0,494
0,0,0,0,0,0,0,46.24414,0,0,0,0,0,0,50.71982,0,0,0,705
0,0,0,0,0,0,0,45.69395,0,0,0,0,0,0,50.64952,0,0,0,709
0,0,0,5.925562,0,0,0,37.80379,0,0,0,0,0,0,56.27065,0,0,0,702
0,0,0,1.848549,0,0,0,45.48859,0,0,0,0,0,0,52.66286,0,0,0,693
0,0,0,24.13872,0,0,0,3.473679,0,0,0,0,0,0,72.3876,0,0,0,726
0,0,0,16.02148,0,0,0,18.77392,0,0,0,0,0,0,65.2046,0,0,0,735
0,0,0,0,0,0,0,44.78669,0,0,0,3.363029,0,0,51.85027,0,0,0,688
0,0,0,0,0,0,0,46.89656,0,0,0,1.668059,0,0,51.43538,0,0,0,685
0,0,0,0,0,0,0,41.31407,0,0,0,0,0,0,53.80872,0,0,0,717
0,0,0,0,0,0,0,46.44427,0,0,0,0,0,0,50.93932,0,0,0,700
0,0,0,0,0,0,0,46.4384,0,0,0,0,0,0,50.93288,0,0,0,703
0,0,0,0,0,0,0,46.36853,0,0,0,0,0,0,50.85625,0,0,0,704
0,0,0,0,0,0,0,46.27911,0,0,0,0,0,0,50.75817,0,0,0,700
0,0,0,0,0,0,0,46.16005,0,0,0,0,0,0,50.62759,0,0,0,705
0,0,0,0,0,0,0,46.20175,0,0,0,0,0,0,50.67332,0,0,0,703
0,0,0,0,0,0,0,48.81389,0,0,0,0,0,0,50.60706,0,0,0,691
0,0,0,0,0,0,0,48.98508,0,0,0,0,0,0,50.52934,0,0,0,696
0,0,0,0,0,0,0,49.03583,0,0,0,0,0,0,49.8153,0,1.148872,0,691
0,0,0,0,0,0,0,48.98692,0,0,0,0,0,0,50.78645,0,0,0,694
0,0,0,0,0,0,0,48.97303,0,0,0,0,0,0,50.97616,0,0,0,689
0,0,0,0,12.68336,0,0,0,38.80733,0,0,0,0,0,0,0,0,48.50931,339
0,0,0,0,0,0,0,0,53.34394,0,0,0,0,0,0,0,0,46.65606,433
0,0,0,0,6.557025,3.161285,0,0,40.12513,0,0,0,0,0,0,0,0,50.15656,320
0,0,0,0,0,0,0,0,36.44292,0,0,0,0,0,0,0,0,63.55708,444
0,0,0,0,0,0,0,0,31.44873,0,0,0,0,0,0,13.70416,0,54.84712,405
0,0,0,0,0,0,0,0,26.84937,0,0,0,0,0,0,26.32485,0,46.82577,384
0,0,0,0,0,0,0,0,22.59982,0,0,0,0,0,0,37.98569,0,39.41448,378
0,0,0,0,0,0,0,0,18.66163,0,0,0,0,0,0,48.79217,0,32.5462,399
0,0,0,0,0,0,0,0,11.59178,0,0,0,0,0,0,68.19196,0,20.21626,386
0,0,0,0,0,0,0,0,35.32593,0,0,0,0,0,0,27.70865,0,36.96542,413
0,0,0,0,0,0,0,0,34.79272,0,0,0,0,0,0,40.93563,0,24.27164,418
0,0,0,0,0,0,0,0,34.27538,0,0,0,0,0,0,53.76925,0,11.95537,418
74.12034,0,0,9.348297,16.53137,0,0,0,0,0,0,0,0,0,0,0,0,0,530
71.07332,1.629856,23.03666,0,4.260166,0,0,0,0,0,0,0,0,0,0,0,0,0,442
80.79619,1.651913,13.53531,0,4.016575,0,0,0,0,0,0,0,0,0,0,0,0,0,530
0,0,0,0,5.225091,0,0,0,0,0,0,34.94225,0,0,0,0,0,59.83266,430
0,0,0,0,0,0,0,0,0,0,0,42.19651,0,0,0,0,0,57.80349,485
79.2643,0,0.115237,0,20.62047,0,0,0,0,0,0,0,0,0,0,0,0,0,500
73.91475,0,5.136351,0,20.9489,0,0,0,0,0,0,0,0,0,0,0,0,0,520
68.27875,0,10.33821,0,21.38304,0,0,0,0,0,0,0,0,0,0,0,0,0,540
61.33121,0,16.50875,0,22.16003,0,0,0,0,0,0,0,0,0,0,0,0,0,555
55.26949,0,22.30725,0,22.42325,0,0,0,0,0,0,0,0,0,0,0,0,0,555
47.94512,0,28.75185,0,23.30303,0,0,0,0,0,0,0,0,0,0,0,0,0,540
39.98818,0,34.39125,0,25.62057,0,0,0,0,0,0,0,0,0,0,0,0,0,530
31.25139,0,41.99604,0,26.75256,0,0,0,0,0,0,0,0,0,0,0,0,0,520
21.8741,0,50.37656,0,27.74934,0,0,0,0,0,0,0,0,0,0,0,0,0,510
11.59987,0,59.84742,0,28.55272,0,0,0,0,0,0,0,0,0,0,0,0,0,480
59.85166,0,0,0,0,0,40.14835,0,0,0,0,0,0,0,0,0,0,0,766
44.66727,30.31962,0,25.0131,0,0,0,0,0,0,0,0,0,0,0,0,0,0,775
0,0,0,0,0,17.39051,0,0,0,0,0,0,0,0,0,0,0,82.60949,338
1,1,13,0,0,0,0,0,0,0,85,0,0,0,0,0,0,0,310
3,3,11,0,0,0,0,0,0,0,83,0,0,0,0,0,0,0,320
1,0,11.9,0,0,0,0,0,2.8,0,84.3,0,0,0,0,0,0,0,300
0.3,0.8,11.1,0,0,0,0,0,1.8,0,82.8,0,0,0,0,0,0,0,300
1,0,11.9,0,0,0,0,0,2.8,0,84.3,0,0,0,0,0,0,0,300
1,0,11.9,0,0,0,0,0,2.8,0,84.3,0,0,0,0,0,0,0,300
10,0,17,0,0,0,0,0,3,0,70,0,0,0,0,0,0,0,400
76.88259,3.311358,5.313416,0,14.49264,0,0,0,0,0,0,0,0,0,0,0,0,0,549
75.25295,6.540439,4.689171,0,13.51744,0,0,0,0,0,0,0,0,0,0,0,0,0,564
66.50661,16.30197,4.709332,0,12.48208,0,0,0,0,0,0,0,0,0,0,0,0,0,614
62.90493,19.591,4.845189,0,12.65889,0,0,0,0,0,0,0,0,0,0,0,0,0,626
70.34727,7.511019,5.455956,0,14.18282,0,0,0,0,0,0,0,0,0,0,0,2.502934,0,551
60.08017,19.14492,5.187438,0,13.20772,0,0,0,0,0,0,0,0,0,0,0,2.37975,0,591
0,5.076879,52.69147,0,0,0,0,0,0,0,42.23165,0,0,0,0,0,0,0,528
0,5.072718,52.57901,0,0,0,0,0,0,0,42.19704,0,0,0,0,0,0,0,522
0,5.068563,52.46673,0,0,0,0,0,0,0,42.16248,0,0,0,0,0,0,0,540
0,5.060276,52.24273,0,0,0,0,0,0,0,42.09354,0,0,0,0,0,0,0,548
68.86067,0,16.02285,0,4.62624,0,0,1.669006,1.012513,7.763385,0,0,0,0,0,0,0,0,576
62.46891,7.144734,15.99693,0,0.202002,5.989469,0,0,0.663163,7.214604,0,0,0,0,0.130171,0,0,0,498
69.75416,0,0,0,8.692394,0,0,0,0,6.898952,0,0,0,0,14.56365,0,0,0,453
75.21706,7.051997,0,0,0,9.868498,0.836278,0,0.562917,1.954476,0,0,0,2.343692,0,0,0,1.963475,478
62.03672,0,3.003735,0,3.596144,3.023,0,13.23041,4.964551,9.809769,0,0,0,0,0.118839,0,0,0,478
60.40282,0,0,0,9.867703,0,0,0,0,10.14083,0,0,0,0,19.50025,0,0,0,588
40.1073,2.717003,12.15154,0.821874,3.963785,0,0,0,0,0.376512,0,0,39.86199,0,0,0,0,0,663
20.16462,2.790892,12.17958,0.800846,3.983068,0,0,0,0,0.448407,0,0,59.63258,0,0,0,0,0,636
16.03199,0,53.88245,21.00049,8.994095,0,0,0,0,0,0,0,0,0,0,0,0,0,581
0,2.531868,6.497847,6.194201,0,0,2.691875,38.72993,0.83629,0,0,0,0,0,0,0,0,42.41815,610
0,26.42509,0,0,0,0,0,0,0,0,0,0,0,0,0,0,0,73.57491,807
0,0,0,0,15.46494,0,0,25.50526,0,0,0,0,0,0,0,0,0,59.0298,313
1.996714,0.398631,4.355031,20.00584,0.545209,0,0,0,0,0,0,0,0,0,0,0,0,72.69858,440
1.885919,0.376512,4.113375,15.27189,0.514956,0,0,0,0,0,0,0,0,0,0,0,0,77.83735,436
25,20,0,0,0,0,0,0,0,0,0,0,0,0,0,0,0,55,703
25,15,5,0,0,0,0,0,0,0,0,0,0,0,0,0,0,55,728
25,15,0,0,0,0,0,0,0,0,0,0,0,0,0,0,0,55,681
20,16,3,0,0,0,0,0,0,0,0,0,0,0,0,0,0,60,701
10,15,5,0,0,0,0,0,0,0,0,0,0,0,0,0,0,70,685
30,10,15,0,0,0,0,0,0,0,0,0,0,0,0,0,0,40,642
26,16,2,0,0,0,0,0,0,0,0,0,0,0,0,0,0,55,728
20,13,2,0,0,0,0,0,10,0,0,0,0,0,0,0,0,55,659
30,10,10,0,0,0,0,0,0,0,0,0,0,0,0,0,0,45,689
24.5098,14.70588,2.941176,0,0,0,0,0,0,0,0,0,0,0,0,0,0,54.90196,716
16.5,0.5,3,0,0,0,0,0,0.5,0,79.5,0,0,0,0,0,0,0,370
0,0,0,0,0,0,0,0,0,0,0,0,0,0,0,0,44.89383,55.10617,300
48.66058,0,0,28.83835,0,0,14.38195,0,0,0,0,0,0,0,0,0,0,6.207173,695
47.86332,1.235997,0,27.1913,0.965986,0,14.02919,0,0,0,0,0,0,0,0,0,0,6.145293,684
49.73124,2.436071,0,24.40364,1.692352,0,12.93114,0,0,0,0,0,0,0,0,0,0,6.540469,675
49.23157,3.300096,0,24.64593,2.42834,0,12.22109,0,0,0,0,0,0,0,0,0,0,6.044998,666
50.24103,4.622398,0,23.63359,2.913871,0,10.55711,0,0,0,0,0,0,0,0,0,0,6.196694,662
