Repository: liubin06/DeepGlassNet

# DeepGlassNet: Self-Supervised Learning for Multi-Component Glass Composition Screening

## 1. Introduction
We present a novel self-supervised learning framework for screening multi-component glass compositions within predefined glass transition temperature (Tg) intervals. The composition screening task is formalized as a classification problem, where we introduce an innovative data augmentation strategy based on asymptotic theory to enhance training dataset robustness and improve model resilience to noise. A specialized feature extraction backbone architecture named DeepGlassNet is designed to capture complex interactions among different glass components in multi-component systems.

File: data/train_tg.csv (part 28 of 46)
SiO2,Al2O3,B2O3,CaO,Na2O,Li2O,MgO,BaO,ZnO,K2O,PbO,SrO,GeO2,ZrO2,TiO2,TeO2,FemOn,P2O5,Tg
0,0,0,0,0,0,0,0,0,0,0,0,100,0,0,0,0,0,578
0,0,14.26481,0,0,0,0,0,0,0,0,0,85.73518,0,0,0,0,0,438
0,0,6.885593,0,0,0,0,0,0,0,0,0,93.1144,0,0,0,0,0,486
0,0,22.19272,0,0,0,0,0,0,0,0,0,77.80728,0,0,0,0,0,420
0,0,49.9573,0,0,0,0,0,0,0,0,0,50.04269,0,0,0,0,0,335
0,0,72.69338,0,0,0,0,0,0,0,0,0,27.30661,0,0,0,0,0,298
0,0,85.69336,0,0,0,0,0,0,0,0,0,14.30664,0,0,0,0,0,288
0,0,14.05181,0,0,0,0,0,0,0,0,0,0,0,0,0,0,85.9482,493
0,0,59.5375,0,0,0,0,0,0,0,0,0,0,0,0,0,0,40.46249,433
0,0,0,0,0,0,0,0,0,0,0,0,19.72105,0,0,0,0,80.27895,487
23.33189,0,36.04649,0,0,0,0,0,0,0,0,0,40.62162,0,0,0,0,0,352
30.11696,0,17.44839,0,0,0,0,0,0,0,0,0,52.43465,0,0,0,0,0,462
16.08451,0,55.9118,0,0,0,0,0,0,0,0,0,28.00368,0,0,0,0,0,342
12.27244,0,66.36083,0,0,0,0,0,0,0,0,0,21.36673,0,0,0,0,0,326
53.48948,0,30.98936,0,0,0,0,0,0,0,0,0,15.52116,0,0,0,0,0,334
65.99302,0,21.24075,0,0,0,0,0,0,0,0,0,12.76623,0,0,0,0,0,434
48.73886,0,41.8327,0,0,0,0,0,0,0,0,0,9.428445,0,0,0,0,0,344
7.824398,0,90.66198,0,0,0,0,0,0,0,0,0,1.513616,0,0,0,0,0,287
8.455589,0,32.65855,0,0,0,0,0,0,0,0,0,58.88586,0,0,0,0,0,381
7.268668,0,42.11134,0,0,0,0,0,0,0,0,0,50.61999,0,0,0,0,0,357
6.004401,0,52.18014,0,0,0,0,0,0,0,0,0,41.81546,0,0,0,0,0,284
0,0,0,0,0,0,0,0,0,0,0,0,0,0,0,0,33.60592,66.39408,480
0,0,0,0,0,0,0,0,0,0,0,0,0,0,0,0,33.60592,66.39408,480
0,0,0,0,0,0,0,0,0,0,0,0,0,0,0,0,33.60592,66.39408,480
0,0,0,0,0,0,0,0,0,0,0,0,0,0,0,0,33.60592,66.39408,480
45,0,0,24.5,24.5,0,0,0,0,0,0,0,0,0,0,0,0,6,548
45,0,0,24.5,24.5,0,0,0,0,0,0,0,0,0,0,0,0,6,525
0,0,0,0,0,0,0,0,0,0,17.28508,0,0,0,0,82.71492,0,0,290
0,0,0,0,0,0,0,0,0,0,19.79433,0,0,0,0,80.20567,0,0,287
0,0,0,0,0,0,0,0,0,0,22.26612,0,0,0,0,77.73388,0,0,285
0,0,0,0,0,0,0,0,0,0,24.70129,0,0,0,0,75.29871,0,0,310
0,0,0,0,0,0,0,0,0,0,27.10063,0,0,0,0,72.89937,0,0,310
0,0,0,0,0,0,0,0,0,0,27.10063,0,0,0,0,72.89937,0,0,279
0,0,0,0,0,0,0,0,10.06733,0,0,0,0,0,0,89.93267,0,0,313
0,0,0,0,0,0,0,0,10.06733,0,0,0,0,0,0,89.93267,0,0,313
0,0,0,0,0,0,0,0,11.30747,0,0,0,0,0,0,88.69254,0,0,315
0,0,0,0,0,0,0,0,11.30747,0,0,0,0,0,0,88.69254,0,0,315
0,0,0,0,0,0,0,0,12.57485,0,0,0,0,0,0,87.42516,0,0,317
0,0,0,0,0,0,0,0,12.57485,0,0,0,0,0,0,87.42516,0,0,317
0,0,0,0,0,0,0,0,14.529,0,0,0,0,0,0,85.471,0,0,321
0,0,0,0,0,0,0,0,17.93561,0,0,0,0,0,0,82.06439,0,0,325
0,0,0,0,0,0,0,0,20.07516,0,0,0,0,0,0,79.92484,0,0,328
0,0,0,0,0,0,0,0,20.07516,0,0,0,0,0,0,79.92484,0,0,329
0,0,0,0,0,0,0,0,21.54372,0,0,0,0,0,0,78.45628,0,0,333
0,0,0,0,0,0,0,0,21.54372,0,0,0,0,0,0,78.45628,0,0,333
42,10,0,18,0,0,0,0,30,0,0,0,0,0,0,0,0,0,698
30,5,0,18,0,0,0,0,47,0,0,0,0,0,0,0,0,0,680
29.85075,4.975124,0,17.91045,0,0,0,0,46.76617,0,0,0,0,0,0,0,0,0,671
57.69286,0,0,42.30714,0,0,0,0,0,0,0,0,0,0,0,0,0,0,770
29,39,14,0,0.3,0.3,11,2,3,0.4,0,0,0,0,0,0,0,0,718
30,45,5.5,1,0.6,0.7,10,1,5,0.7,0,0,0,0,0,0,0,0,732
25,38,15,1,0.5,0.5,12,2,4.5,1,0,0,0,0.5,0,0,0,0,685
35,40,8.400001,2,0.6,0.7,10,2,0.5,0.7,0,0,0,0,0,0,0,0,690
29,40,6.5,0,0.6,0.7,20,0,0.5,0.7,0,0,0,2,0,0,0,0,712
29,35,14,0,0.6,0.7,11,4,2,0.7,0,0,0,3,0,0,0,0,714
32,43,9.999999,1,1.3,1.3,8,0,1,1.4,0,0,0,0.5,0,0,0,0,704
30,38,14,0,0,0.5,12,2,2,0.5,0,0,0,0,0,0,0,0,711
29,39,10,0,1,2,11,2,3,2,0,0,0,0,0,0,0,0,662
31,37,13,1,0,2,11,1,3,0,0,0,0,1,0,0,0,0,688
30,39,16,2,0.6,0.7,10,0,0,0.7,0,0,0,1,0,0,0,0,699
27,40,14,0,0.6,0.7,13,2,2,0.7,0,0,0,0,0,0,0,0,681
32,38,8.2,1.5,0.4,0.2,15,1.5,2,0.2,0,0,0,1,0,0,0,0,738
30,38,15,2,1,1,6,1,4,1,0,0,0,0,0,0,0,0,677
36,34,14,0,0.6,0.7,10,2,1,0.7,0,0,0,0,0,0,0,0,655
25.02502,50.05005,10.51051,0,0.700701,0.700701,11.51151,0,0,0.500501,0,0,0,0,0,0,0.500501,0,696
20,50,13,0.3,0.7,0.7,13.7,0,0,0.6,0,0,0,0,0,0,0,0,675
34.5,50,7,0,0.7,0.7,6,0,0,0.6,0,0,0,0,0,0,0,0,710
26,57,6,0,0,1,7,0,0,1,0,0,0,0,0,0,0,0,705
25.25253,49.49495,11.11111,0,1.010101,0,10.10101,0,0,1.010101,0,0,0,0,0,0,0,0,696
29.05812,47.0942,11.02205,0,0.501002,0.501002,11.02205,0,0,0.701403,0,0,0,0,0,0,0,0,695
26.69209,52.43088,7.62631,0,0.667302,0.667302,7.149666,0,0,0.476644,0,0,0,0,0,0,0,0,701
26,51,7,0,0.7,0.7,9.000001,0,0,0.6,0,0,0,0,0,0,0,0,700
26,49,11,0,1,0,10,0,0,1,0,0,0,0,0,0,0,0,538
32,50.5,7,0,0.7,0.6,7,0,0,0.7,0,0,0,0,0,0,0,0,703
24,50,10,0,0.7,0.7,9.000001,0,0,0.6,0,0,0,0,0,0,0,0,686
31.68317,47.02971,8.415843,0,1.980198,0.990099,7.920793,0,0,0.990099,0,0,0,0,0,0,0.495049,0,666
31.68317,47.02971,8.415843,0,1.980198,0.990099,7.920793,0,0,0.990099,0,0,0,0,0,0,0,0,666
31.68317,47.02971,8.415843,0,1.980198,0.990099,7.920793,0,0,0.990099,0,0,0,0,0,0,0,0,666
22.79203,41.59545,14.24502,0,0.474834,9.021843,10.92118,0,0,0.474834,0,0,0,0,0,0,0,0,700
18,48,15,0,0,1,14,0,0,1,0,0,0,0,0,0,1,0,674
37,44,8,0,1,0,8.5,0,0,0,0,0,0,0,0,0,1,0,715
23,51,4,0,1,1,13,0,0,1,0,0,0,0,0,0,2,0,706
30,47,13,0,3,0,4,0,0,1,0,0,0,0,0,0,0.5,0,698
25,50,10.5,0,0.7,0.7,11.5,0,0,0.6,0,0,0,0,0,0,0.5,0,699
25.5,45.5,15,0,0,0,14,0,0,0,0,0,0,0,0,0,0,0,699
28,50,9,0,1,1,10,0,0,1,0,0,0,0,0,0,0,0,687
26,53,8.000001,0,0.7,0.7,10,0,0,0.6,0,0,0,0,0,0,0,0,699
32,47,8,0,2,1,8,0,0,1,0,0,0,0,0,0,0,0,683
24,50,12,0,0.7,0.7,9.000001,0,0,0.6,0,0,0,0,0,0,0,0,695
24,48,7,0,1,0,18,0,0,1,0,0,0,0,0,0,0,0,695
28,50,10,0,0.7,0.7,10,0,0,0.6,0,0,0,0,0,0,0,0,695
24,48,8,0,1,0,17,0,0,1,0,0,0,0,0,0,0,0,693
27,49,11,0,0.7,0.7,11,0,0,0.6,0,0,0,0,0,0,0,0,689
25.5,45.5,15,0,0,0,14,0,0,0,0,0,0,0,0,0,0,0,696
26.5,49,11,0,0.7,0.7,11,0,0,0.6,0,0,0,0,0,0,0,0,689
25,50,10.5,0,0.7,0.7,11.5,0,0,0.6,0,0,0,0,0,0,0.5,0,708
25,45,15,0,0.5,0.5,13.5,0,0,0.5,0,0,0,0,0,0,0,0,703
24,48,7,0,1,0,18,0,0,1,0,0,0,0,0,0,0,0,690
21.89055,48.25871,16.41791,0,1.99005,1.492537,8.457711,0,0,1.492537,0,0,0,0,0,0,0,0,575
23,51,4,0,1,1,14,0,0,1,0,0,0,0,0,0,2,0,719
23.60717,52.88007,10.38716,0,0.661001,0.661001,11.33144,0,0,0.472143,0,0,0,0,0,0,0,0,705
28,49.5,10,0,0.7,0.7,10,0,0,0.6,0,0,0,0,0,0,0,0,694
28,50,9,0,1,1,10,0,0,1,0,0,0,0,0,0,0,0,682
22.68041,46.39175,17.01031,0,2.061855,1.546392,8.762886,0,0,1.546392,0,0,0,0,0,0,0,0,678
0,0,0,0,0,0,0,0,0,38.8392,0,0,0,0,0,0,2.633792,58.52701,348
49.22391,0,0,0,50.77609,0,0,0,0,0,0,0,0,0,0,0,0,0,456
50.06915,0,0,0,46.48318,0,0,0,0,0,0,0,0,0,0,0,0,0,515
49.46305,0,0,4.616446,45.9205,0,0,0,0,0,0,0,0,0,0,0,0,0,491
49.94838,0,0,13.98523,36.06638,0,0,0,0,0,0,0,0,0,0,0,0,0,539
50.44333,0,0,23.53968,26.01698,0,0,0,0,0,0,0,0,0,0,0,0,0,609
51.07598,0,0,35.75237,13.17164,0,0,0,0,0,0,0,0,0,0,0,0,0,686
45.79666,0,0,0,42.51669,0,0,11.68664,0,0,0,0,0,0,0,0,0,0,466
35.82055,0,0,0,18.47504,0,0,45.70441,0,0,0,0,0,0,0,0,0,0,518
31.5281,0,0,0,8.130569,0,0,60.34134,0,0,0,0,0,0,0,0,0,0,576
28.1543,0,0,0,0,0,0,71.8457,0,0,0,0,0,0,0,0,0,0,689
47.95812,0,0,0,44.52334,0,0,0,0,7.518541,0,0,0,0,0,0,0,0,446
45.61227,0,0,0,32.9354,0,0,0,0,21.45233,0,0,0,0,0,0,0,0,433
43.48522,0,0,0,22.42822,0,0,0,0,34.08656,0,0,0,0,0,0,0,0,429
41.09002,0,0,0,10.59643,0,0,0,0,48.31356,0,0,0,0,0,0,0,0,443
38.94489,0,0,0,0,0,0,0,0,61.0551,0,0,0,0,0,0,0,0,519
50.5232,2.572092,0,0,46.90471,0,0,0,0,0,0,0,0,0,0,0,0,0,486
52.86054,8.97028,0,0,38.16917,0,0,0,0,0,0,0,0,0,0,0,0,0,518
55.42464,15.98918,0,0,28.58617,0,0,0,0,0,0,0,0,0,0,0,0,0,555
58.83173,22.96222,0,0,18.20606,0,0,0,0,0,0,0,0,0,0,0,0,0,673
59.44858,25.22063,0,0,15.33079,0,0,0,0,0,0,0,0,0,0,0,0,0,799
51.99363,0,0,0,37.54321,0,10.46316,0,0,0,0,0,0,0,0,0,0,0,509
52.98746,0,0,0,32.79499,0,14.21754,0,0,0,0,0,0,0,0,0,0,0,532
54.02003,0,0,0,27.86172,0,18.11825,0,0,0,0,0,0,0,0,0,0,0,580
55.09364,0,0,0,22.73236,0,22.17401,0,0,0,0,0,0,0,0,0,0,0,610
56.78652,0,0,0,14.64429,0,28.56919,0,0,0,0,0,0,0,0,0,0,0,696
49.45671,0,0,0,45.9146,0,0,0,0,0,0,0,0,0,0,0,0,0,475
46.15441,0,0,53.84558,0,0,0,0,0,0,0,0,0,0,0,0,0,0,812
46.94489,2.668747,0,50.38636,0,0,0,0,0,0,0,0,0,0,0,0,0,0,798
50.50546,14.14154,0,35.35301,0,0,0,0,0,0,0,0,0,0,0,0,0,0,789
54.47363,27.73205,0,17.79431,0,0,0,0,0,0,0,0,0,0,0,0,0,0,870
45.91751,0,0,49.28367,0,0,0,0,0,0,0,0,0,0,0,0,0,0,791
0,5.682302,0,0,0,3.33058,0,0,0,0,0,0,0,0,35.61316,0,0,55.37396,678
0,8.005037,0,0,0,4.021723,0,0,0,0,0,0,0,0,32.25254,0,0,55.7207,656
0,9.177347,0,0,0,4.37055,0,0,0,0,0,0,0,0,30.5564,0,0,55.8957,648
0,0,6.666397,0,0,0,0,0,38.96671,0,0,0,0,0,0,0,0,54.36689,482
22.18995,0,0,13.11643,3.814945,0,0,0,0,17.39393,0,0,38.63346,0,0,0,0,0,539
17.99837,0,0,12.76655,3.713182,0,0,0,0,16.92995,0,0,43.87007,0,0,0,0,0,535
10.25208,0,0,12.11996,3.525118,0,0,0,0,16.07249,0,0,53.54763,0,0,0,0,0,531
0,0,0,11.2642,3.276219,0,0,0,0,14.93766,0,0,66.35571,0,0,0,0,0,535
52.34589,0,0,32.31657,15.33753,0,0,0,0,0,0,0,0,0,0,0,0,0,607
0,0,0,0,4.306369,0,0,0,5.65503,0,4.652447,0,0,0,0,85.38615,0,0,278
0,0,0,0,4.268642,0,0,0,5.605489,0,7.686147,0,0,0,0,82.43973,0,0,276
0,0,0,0,4.177155,0,0,0,5.48535,0,15.04283,0,0,0,0,75.29466,0,0,266
73.1,0,0,5.3,6.2,0,3.8,0,0,11.6,0,0,0,0,0,0,0,0,556
72.3,0,0,1.2,6.1,0,0.9,0,0,11.5,0,0,0,8,0,0,0,0,563
71.3,1,0,1.2,6.1,0,0.9,0,0,11.5,0,0,0,8,0,0,0,0,598
67.3,1,0,1.2,6.1,0,0.9,0,0,11.5,0,0,0,8,4,0,0,0,604
67.3,1,0,1.2,6.1,0,0.9,0,4,11.5,0,0,0,8,0,0,0,0,587
36.39735,14.1491,0,30.83529,0,0,4.078845,0,0,0,0,0,0,0,2.439501,0,12.09992,0,700
49.16019,0,0,24.49541,26.34439,0,0,0,0,0,0,0,0,0,0,0,0,0,510
46.71418,0,0,22.81985,24.81129,0,0,0,5.654666,0,0,0,0,0,0,0,0,0,496
44.49785,0,0,21.22257,23.65822,0,0,0,10.62136,0,0,0,0,0,0,0,0,0,495
0,8.73,3.88,0,6.91,0,0,1.01,0,10.27,0,0,0,0,0,0,0,68.23,506
0,0,31.87449,0,0,0,0,0,0,0,68.12551,0,0,0,0,0,0,0,464
0,0,32.50455,0,0,0,0,0,0,0,62.52493,0,0,0,0,0,4.970515,0,468
0,0,33.16003,0,0,0,0,0,0,0,56.69848,0,0,0,0,0,10.1415,0,471
0,0,33.84248,0,0,0,0,0,0,0,50.63219,0,0,0,0,0,15.52532,0,488
0,0,34.55362,0,0,0,0,0,0,0,44.31097,0,0,0,0,0,21.13541,0,495
0,0,35.29528,0,0,0,0,0,0,0,37.71839,0,0,0,0,0,26.98633,0,504
0,0,0,0,0,0,0,0,53.79255,0,0,0,0,0,0,0,0,46.20745,450
51.02848,30.3838,2.385832,0,0,0,13.81202,0,0,0,0,0,0,0,0,0,0,2.389867,885
48.60604,32.99321,2.38593,0,0,0,13.63474,0,0,0,0,0,0,0,0,0,0,2.380071,883
47.86646,33.09288,2.382867,0,0,0,14.27053,0,0,0,0,0,0,0,0,0,0,2.387261,876
47.41549,34.27115,2.380765,0,0,0,13.54708,0,0,0,0,0,0,0,0,0,0,2.385513,880
52.71958,31.31226,2.382379,0,0,0,11.19865,0,0,0,0,0,0,0,0,0,0,2.38713,896
51.28001,31.50749,2.376744,0,0,0,12.45463,0,0,0,0,0,0,0,0,0,0,2.381127,888
49.07642,31.7983,2.378002,0,0,0,14.36524,0,0,0,0,0,0,0,0,0,0,2.382025,877
12.26784,0,0,0,0,0,0,46.95861,0,0,0,0,0,0,40.77355,0,0,0,727
18.78129,0,0,0,0,0,0,47.92712,0,0,0,0,0,0,33.2916,0,0,0,746
25.56907,0,0,0,0,0,0,48.93642,0,0,0,0,0,0,25.49452,0,0,0,750
23.71592,0,0,0,0,0,0,60.51957,0,0,0,0,0,0,15.76451,0,0,0,712
31.81097,0,0,0,0,0,0,54.06386,0,0,0,0,0,0,14.12518,0,0,0,747
22.88655,0,0,0,0,0,0,65.70354,0,0,0,0,0,0,11.40991,0,0,0,694
37.15,13.5,30.5,10,0.16,1.37,0.16,7,0,0.16,0,0,0,0,0,0,0,0,585
0,2.782637,0,0,0,0,0,36.61391,0,0,0,0,0,0,0,0,0,58.10735,454
40.44878,0,0,0,0,0,8.879871,50.67134,0,0,0,0,0,0,0,0,0,0,699
36.55827,0,4.236038,0,0,0,8.82835,50.37734,0,0,0,0,0,0,0,0,0,0,670
32.71264,0,8.423204,0,0,0,8.777423,50.08674,0,0,0,0,0,0,0,0,0,0,660
24.40279,0,3.534466,0,0,0,7.366199,42.03385,0,0,22.66269,0,0,0,0,0,0,0,550
35.15228,0,4.073125,0,0,0,4.716012,48.43989,7.61869,0,0,0,0,0,0,0,0,0,650
27.8115,0,12.08454,0,0,0,4.663972,47.90536,7.534618,0,0,0,0,0,0,0,0,0,620
5.3,5,17,8,1.6,1,0,40,20,2.1,0,0,0,0,0,0,0,0,476
1.9,0,28,4,2,1,0,18.5,40,4.6,0,0,0,0,0,0,0,0,485
2.200001,1.1,18.3,8.600002,1.7,1.1,0,43.10001,21.6,2.3,0,0,0,0,0,0,0,0,488
9.1,9.1,15.5,7.3,1.5,0.9,0,36.5,18.2,1.9,0,0,0,0,0,0,0,0,470
60.60992,1.627696,21.51451,0,10.86283,5.116694,0,0,0,0,0,0,0,0,0,0,0.268348,0,499
60.5243,0,21.49261,0,10.84593,5.111839,1.752944,0,0,0,0,0,0,0,0,0,0.27237,0,500
0,3.918213,66.50268,0,11.73864,0,0,0,0,17.84047,0,0,0,0,0,0,0,0,440
43.94526,4.47443,17.31272,0,13.5993,0,0,0,0,20.6683,0,0,0,0,0,0,0,0,530
50.64989,0,0,31.51477,17.83533,0,0,0,0,0,0,0,0,0,0,0,0,0,573
0,0,0,0,30.4,0,0,0,0,0,0,0,0,0,0,0,0,69.6,280
0,0,0,0,30.4,0,0,0,0,0,0,0,0,0,0,0,0,69.6,280
0,0,0,0,30.1,0,0,0,0,0,0,0,0,0,0,0,0,68.9,290
0,0,0,0,29.5,0,0,0,0,0,0,0,0,0,0,0,0,67.5,325
0,0,0,0,30.4,0,0,0,0,0,0,0,0,0,0,0,0,69.6,280
0,0,0,0,29.2,0,0,0,0,0,0,0,0,0,0,0,0,66.8,330
0,0,28.04725,0,0,0,0,0,36.47732,0,33.71936,0,0,0,0,0,0,0,421
0,0,28.013,0,0,0,0,0,36.43278,0,33.67819,0,0,0,0,0,0,0,401
8.5,0,26.5,0,0,0,0,0,60,0,0,0,0,0,0,0,0,0,542
10,0,22.5,0,0,0,0,0,60.5,0,5,0,0,0,0,0,0,0,530
41,2,8.5,0,0,0,0,0,0,0,48.5,0,0,0,0,0,0,0,480
39,11,6.5,0,0,0,0,0,0,0,43.5,0,0,0,0,0,0,0,545
46,2.5,8.5,0,0,0,0,1,0,0,41,0,0,0,0,0,0,0,467
46,2.5,8.5,0,0,0,0,1,0,0,42,0,0,0,0,0,0,0,470
8.5,10,15,0,0.5,0,0,0,0,0,66,0,0,0,0,0,0,0,400
7,10,10.5,0,0.5,0,0,0,0,0,72,0,0,0,0,0,0,0,340
65.89616,0,0,0,33.98703,0,0,0,0,0,0,0,0,0,0,0,0,0,453
65.81575,0,0,0,33.95066,0,0,0,0,0,0,0,0,0,0,0,0,0,459
65.66511,0,0,0,33.86786,0,0,0,0,0,0,0,0,0,0,0,0,0,451
65.35405,0,0,0,33.71253,0,0,0,0,0,0,0,0,0,0,0,0,0,456
0,0,0,0,0,0,0,0,36.44292,0,0,0,0,0,0,0,0,63.55708,454
0,8.512406,0,0,0,0,0,0,20.38478,0,0,0,0,0,0,0,0,71.10281,532
0,0,0,0,0,0,22.11503,0,0,0,0,0,0,0,0,0,0,77.88497,557
0,9.488819,0,0,0,0,11.25254,0,0,0,0,0,0,0,0,0,0,79.25864,594
0,16.47409,0,0,0,0,3.256031,0,0,0,0,0,0,0,0,0,0,80.26988,724
0,0,0,28.31879,0,0,0,0,0,0,0,0,0,0,0,0,0,71.68121,549
0,9.08859,0,14.99582,0,0,0,0,0,0,0,0,0,0,0,0,0,75.91559,584
0,16.26681,0,4.473268,0,0,0,0,0,0,0,0,0,0,0,0,0,79.25993,668
0,0,0,0,0,0,0,51.92736,0,0,0,0,0,0,0,0,0,48.07264,495
0,7.212844,0,0,0,0,0,32.53939,0,0,0,0,0,0,0,0,0,60.24777,543
0,15.09576,0,0,0,0,0,11.35028,0,0,0,0,0,0,0,0,0,73.55397,660
0,19.31836,0,0,0,0,0,0,0,0,0,0,0,0,0,0,0,80.68164,791
9.645994,0,23.24795,0,0,0,0,0,62.71841,0,4.013257,0,0,0,0,0,0,0,540
0,0,53.09164,0,0,1.51915,0,0,0,0,45.38921,0,0,0,0,0,0,0,363
0,0,50.57394,0,0,3.100947,0,0,0,0,46.32511,0,0,0,0,0,0,0,387
0,0,47.95022,0,0,4.74935,0,0,0,0,47.30042,0,0,0,0,0,0,0,404
0,0,45.21366,0,0,6.468656,0,0,0,0,48.31769,0,0,0,0,0,0,0,417
0,0,23.7758,0,0,0,0,0,0,0,76.2242,0,0,0,0,0,0,0,310
0,0,21.32593,0,0,0,0,0,0,0,75.96671,0,0,0,0,0,0,0,280
0,0,0,0,0,0,0,0,0,0,0,42.19651,0,0,0,0,0,57.80349,495
62.88776,11.53716,0,0,1.753265,0,0,0,0,21.31699,0,0,0,0,0,0,0,0,523
61.32043,11.24962,0,0,1.709569,0,0,0,0,20.78572,0,0,0,0,0,0,0,0,498
0,0,0,0,30.39324,0,0,0,0,0,0,0,0,0,0,0,0,69.60676,286
0,0,0,0,29.96774,0,0,0,0,0,0,0,0,0,0,0,0,68.63229,277
67,22,0,0,0,6,0,0,0,0,0,0,0,1.5,3.5,0,0,0,716
67,7,0,0,0,6,0,0,15,0,0,0,0,1.5,3.5,0,0,0,582
14.06861,0,0,0,0,0,0,0,0,0,0,48.52451,0,0,37.40689,0,0,0,720
21.20994,0,0,0,0,0,0,0,0,0,78.79006,0,0,0,0,0,0,0,370
22.42573,0,2.598488,0,0,0,0,0,0,0,74.97578,0,0,0,0,0,0,0,398
23.78937,0,5.51299,0,0,0,0,0,0,0,70.69764,0,0,0,0,0,0,0,418
31.43534,0,21.85464,0,0,0,0,0,0,0,46.71003,0,0,0,0,0,0,0,465
37.45429,0,34.71889,0,0,0,0,0,0,0,27.82682,0,0,0,0,0,0,0,466
16.85448,0,4.882358,0,0,0,0,0,0,0,78.26316,0,0,0,0,0,0,0,374
8.316015,0,14.45376,0,0,0,0,0,0,0,77.23022,0,0,0,0,0,0,0,391
4.130749,0,19.14534,0,0,0,0,0,0,0,76.72392,0,0,0,0,0,0,0,397
0,0,23.7758,0,0,0,0,0,0,0,76.2242,0,0,0,0,0,0,0,404
0,0,0,0,0,0,0,0,0,0,15.71668,0,0,0,0,79.60404,0,0,314
0,0,0,0,0,0,0,0,0,11.39756,0,0,88.60244,0,0,0,0,0,520
0,0,95,0,0,0,0,0,0,0,5,0,0,0,0,0,0,0,271
0,0,87.5,0,0,0,0,0,0,0,12.5,0,0,0,0,0,0,0,257
0,0,85,0,0,0,0,0,0,0,15,0,0,0,0,0,0,0,259
0,0,73.5,0,0,0,0,0,0,0,26.5,0,0,0,0,0,0,0,375
0,0,68.85,0,0,0,0,0,0,0,31.15,0,0,0,0,0,0,0,407
0,0,63.2,0,0,0,0,0,0,0,36.8,0,0,0,0,0,0,0,416
0,0,58.5,0,0,0,0,0,0,0,41.5,0,0,0,0,0,0,0,422
0,0,56.5,0,0,0,0,0,0,0,43.5,0,0,0,0,0,0,0,425
0,0,51,0,0,0,0,0,0,0,49,0,0,0,0,0,0,0,449
0,0,43.8,0,0,0,0,0,0,0,56.2,0,0,0,0,0,0,0,454
0,0,39,0,0,0,0,0,0,0,61,0,0,0,0,0,0,0,450
0,0,20.33,0,0,0,0,0,0,0,79.67,0,0,0,0,0,0,0,361
0,0,11.2,0,0,0,0,0,0,0,88.8,0,0,0,0,0,0,0,287
51,15,0,0,0,12,0,0,20,0,0,0,0,0,0,0,0,2,551
0,0,0,0,0,0,0,0,0,5.682035,26.9274,0,0,0,0,67.39056,0,0,286
0,0,0,0,3.812753,0,0,0,0,0,27.46107,0,0,0,0,68.72617,0,0,285
0,0,0,0,0,0,0,0,11.84564,6.854774,0,0,0,0,0,81.29958,0,0,320
0,0,0,0,4.618575,0,0,0,12.13002,0,0,0,0,0,0,83.2514,0,0,305
0,0,0,0,0,2.281281,0,0,12.42727,0,0,0,0,0,0,85.29145,0,0,290
0,0,0,0,0,0,0,20.20057,0,6.205105,0,0,0,0,0,73.59432,0,0,331
0,0,0,0,4.171353,0,0,20.63858,0,0,0,0,0,0,0,75.19006,0,0,327
0,0,0,0,0,2.055504,0,21.09426,0,0,0,0,0,0,0,76.85023,0,0,311
0,0,0,0,0,0,6.239089,0,0,7.290732,0,0,0,0,0,86.47018,0,0,358
0,0,0,0,4.919825,0,6.398645,0,0,0,0,0,0,0,0,88.68153,0,0,357
0,0,0,0,0,2.433969,6.565937,0,0,0,0,0,0,0,0,91.0001,0,0,350
0,0,0,28.31879,0,0,0,0,0,0,0,0,0,0,0,0,0,71.68121,529
0,0,0,0,28.23701,0,0,0,0,0,0,0,0,0,0,0,0,71.76299,290
0,0,0,5.404918,22.22227,0,0,0,0,0,0,0,0,0,0,0,0,72.37282,313
0,0,0,10.84844,16.56926,0,0,0,0,0,0,0,0,0,0,0,0,72.5823,345
0,0,0,16.51015,11.22933,0,0,0,0,0,0,0,0,0,0,0,0,72.26052,389
0,0,0,21.68766,5.961782,0,0,0,0,0,0,0,0,0,0,0,0,72.35056,445
0,0,0,28.15667,0,0,0,0,0,0,0,0,0,0,0,0,0,71.84333,534
0,0,0,0,27.83219,0,0,0,0,0,0,0,0,0,0,0,0,72.16781,295
0,0,0,5.287151,22.06244,0,0,0,0,0,0,0,0,0,0,0,0,72.6504,319
0,0,0,10.84001,16.49619,0,0,0,0,0,0,0,0,0,0,0,0,72.6638,350
0,0,0,15.97294,11.22328,0,0,0,0,0,0,0,0,0,0,0,0,72.80378,390
0,0,0,21.30892,6.071859,0,0,0,0,0,0,0,0,0,0,0,0,72.61921,444
39,0,25,0,12,0,0,24,0,0,0,0,0,0,0,0,0,0,557
37.8,0,24.8,0,11.8,0,0,23.6,0,0,0,0,0,0,0,0,0,0,544
37.1,0,24.3,0,11.5,0,0,23.1,0,0,0,0,0,0,0,0,0,0,520
0,6.12802,0,0,0,0,0,0,0,0,46.95111,0,0,0,0,0,0,46.92087,433
58.82409,0,0,41.17592,0,0,0,0,0,0,0,0,0,0,0,0,0,0,780
58.73923,0,0,39.74598,1.514786,0,0,0,0,0,0,0,0,0,0,0,0,0,743
58.57028,0,0,36.89843,4.531289,0,0,0,0,0,0,0,0,0,0,0,0,0,710
57.9865,0,0,27.05975,14.95375,0,0,0,0,0,0,0,0,0,0,0,0,0,614
56.38092,0,0,0,43.61908,0,0,0,0,0,0,0,0,0,0,0,0,0,427
0,37.04977,25.29795,0,0,0,0,0,0,0,0,37.65228,0,0,0,0,0,0,600
0,31.3816,21.42767,0,0,0,0,47.19073,0,0,0,0,0,0,0,0,0,0,575
0,35.93523,24.53694,39.52783,0,0,0,0,0,0,0,0,0,0,0,0,0,0,650
0,26.91548,18.37816,0,0,0,0,0,0,0,0,54.70636,0,0,0,0,0,0,630
0,25.3906,17.33695,0,0,0,0,57.27245,0,0,0,0,0,0,0,0,0,0,570
0,14.68891,30.08921,0,0,0,0,55.22188,0,0,0,0,0,0,0,0,0,0,520
0,14.83948,40.53018,0,0,0,0,44.63034,0,0,0,0,0,0,0,0,0,0,550
36.67954,6.756757,16.40927,0,11.58301,0,0,0,4.826255,0,16.89189,0,0,0,0,0,5.791506,0,490
0,0,0,0,0,0,0,0,0,0,0,32.73541,0,0,0,0,0,67.2646,521
0,0,0,0,0,0,0,0,0,0,0,42.19651,0,0,0,0,0,57.80349,543
0,0,0,0,2.167496,0,0,0,11.38524,0,0,0,0,0,0,83.72114,0,0,313
0,0,0,0,2.129289,0,0,0,11.17318,0,0,0,0,0,0,82.15619,0,0,315
42.87138,4.187437,14.95513,0,2.691924,6.281157,0,24.32702,3.489531,0,0,0.697906,0,0,0.199402,0,0,0,420
0,1.9,0,2,9.8,0,0,7.3,27.2,0,0,0,0,0,0,0,0,49.8,373
0,2,0,2,0,2,0,7.5,28.5,0,0,0,0.1,0,0,0,0,55.4,367
0,2,0,2,0,2,0,7.5,28,0,0,0,0.1,0,0,0,0,54.9,371
0,2.5,0,2,0,2,0,8,29.5,0,0,0,0.1,0,0,0,0,53.4,372
0,2.5,0,2,0,1.5,0,8.5,30.5,0,0,0,0.1,0,0,0,0,52.4,383
0,4.985044,0,1.994018,0,1.495513,0,8.97308,29.91027,0,0,0,0.099701,0,0,0,0,52.24327,396
0,0,5,2,0,1.5,0,5,30,0,0,0,0.1,0,4,0,0,52.4,414
4,0,5,2,0,1.5,0,5,30,0,0,0,0.1,0,0,0,0,52.4,383
0,0,0,2,0,1.5,0,5,30,0,0,0,5,0,0,0,0,52.5,391
0,0,0,2,0,1.5,0,10,30,0,0,0,4,0,0,0,0,52.5,371
0,0,0,2,0,1.5,0,10,30,0,0,0,0.1,0,0,0,0,52.4,366
0,4,0,2,0,1.5,0,5,30,0,0,0,0.1,0,5,0,0,52.4,411
0,0.997009,0.997009,1.994018,0,1.495513,0,4.985044,29.91027,0,0,0,4.985044,0,0,0,0,52.34297,400
0,0.3,0.2,2,0,1.5,0,5,30,0,0,0,5,0,0,0,0,52.5,393
1,0.5,0.5,2,0,1.5,0,5,30,0,0,0,5,0,0,0,0,52.5,392
0,4.5,3.5,2,0,1.5,0,0,29,0,0,0,3,0,0,0,0,53.5,413
0,4.5,3.5,2,0,1.5,0,0,30,0,0,0,3,0,0,0,0,52.5,413
0,0,3.988036,0,0,4.985044,0.997009,3.988036,26.91924,0,0,0.997009,10.9671,0,0.997009,0,0,44.8654,348
0,0,3,1,0,1.5,0.5,0,27,0,0,3,9,0,4,0,0,46,447
0,0,0,4,0,3,1,0,26,0,0,2,6,0,0,0,0,56,385
6,0,12,0,0,0,0,0,1.5,0,80.5,0,0,0,0,0,0,0,365
9.1,1.4,12.5,0,0,0,0,0,0,0,77,0,0,0,0,0,0,0,361
1.77,0,8.73,0,0,0,0,0,6,0,82.32,0,0,0,1.18,0,0,0,340
1.1,0,11.2,0,0,0,0,0,0,0,82.7,0,0,0,0,0,0,0,298
73.61492,0,0,0,4.746014,0,0,0,0,21.63907,0,0,0,0,0,0,0,0,450
35.21868,4.163727,1.837335,14.97844,0,0,0,0,14.9564,0,0,26.62639,0,0,2.219019,0,0,0,664
32.53415,2.760475,1.88488,19.73693,0,0,0,0,4.407033,0,0,36.46976,0,0,2.206754,0,0,0,697
0,0,0,0,0,0,0,0,0,0,0,0,0,0,0,0,35.96611,64.03389,500
0,0,0,0,0,0,0,0,0,0,0,0,0,0,0,0,35.96611,64.03389,506
0,0,0,0,0,0,0,0,0,0,0,0,0,0,0,0,38.13811,61.8619,485
0,0,0,0,0,0,0,0,0,0,0,0,0,0,0,0,38.13811,61.8619,493
0,0,0,0,0,0,0,0,0,0,0,0,0,0,0,0,39.99114,60.00886,482
0,0,0,0,0,0,0,0,0,0,0,0,0,0,0,0,39.99114,60.00886,493
0,0,0,0,0,0,0,0,0,0,0,0,0,0,0,0,42.85785,57.14215,476
0,0,0,0,0,0,0,0,0,0,0,0,0,0,0,0,42.85785,57.14215,484
51.16,6.16,0,38.36,0,0,4.32,0,0,0,0,0,0,0,0,0,0,0,724
51.3,4.62,0,40.84,0,0,3.24,0,0,0,0,0,0,0,0,0,0,0,730
51.44486,3.079692,0,43.31567,0,0,2.159784,0,0,0,0,0,0,0,0,0,0,0,729
51.58,1.54,0,45.8,0,0,1.08,0,0,0,0,0,0,0,0,0,0,0,733
51.72,0,0,48.28,0,0,0,0,0,0,0,0,0,0,0,0,0,0,730
0,0,36.91853,7.434247,0,0,0,0,43.15955,12.48767,0,0,0,0,0,0,0,0,483
0,6.3307,34.58133,6.963607,0,0,0,0,40.42725,11.69712,0,0,0,0,0,0,0,0,485
0,11.90757,32.52243,6.549009,0,0,0,0,38.0203,11.0007,0,0,0,0,0,0,0,0,492
14.1809,13.23552,16.43154,6.617604,0,0,0,0,38.41853,11.11592,0,0,0,0,0,0,0,0,544
3.46273,12.92753,24.07377,6.463614,0,0,0,0,42.21511,10.85725,0,0,0,0,0,0,0,0,507
14.28007,13.32807,20.68305,6.663879,0,0,0,0,33.85128,11.19365,0,0,0,0,0,0,0,0,526
13.10045,3.124851,22.67797,0,0,0,0,12.08329,0,0,48.66517,0,0,0,0,0,0,0,480
10.64899,3.433495,26.28224,0,0,0,0,14.67433,0,0,44.50338,0,0,0,0,0,0,0,485
13.1422,3.12227,22.84197,0,0,0,0,12.07331,0,0,48.82025,0,0,0,0,0,0,0,475
19.94722,5.51044,3.762583,0,0,0,0,0,0,0,68.92962,0,0,0,1.850144,0,0,0,462
28.32649,0,2.983832,0,0,0,1.727395,0,0,0,66.96227,0,0,0,0,0,0,0,460
59.90001,8.000001,0,6.7,2.3,0,3.2,0,0,13.2,0,3.7,0,3,0,0,0,0,669
63,3.8,0,9.199999,1,0,4.3,0,0,15.3,0,0,0,3.4,0,0,0,0,682
62.2,9.599999,0,6.4,5.3,0,4.599999,0,0,7.4,0,2.8,0,1.7,0,0,0,0,648
68.8,2.5,0,8.999999,4.3,0,5.799999,1.3,0,6.599999,0,0.4,0,1.3,0,0,0,0,634
61,9.2,0,3.4,6.6,0,2.4,0,0,9.9,0,3.1,0,4.4,0,0,0,0,667
64,11.2,0,5.3,8.2,0,3.8,2.4,0,4.1,0,0,0,1,0,0,0,0,652
68.39999,2.8,0,6.3,4.9,0,4.5,3.1,0,7.9,0,0,0,2.1,0,0,0,0,646
62.7,7.9,0,10.4,5.5,0,0.6,0,0,8.4,0,1.6,0,2.9,0,0,0,0,657
63,7.3,0,0.9,5.7,0,8.7,0,0,9,0,3.3,0,2.1,0,0,0,0,642
60.5,7.1,0,6.3,2.9,0,4.5,0,0,13,0,1.6,0,4.1,0,0,0,0,682
61.7,9.400001,0,4.900001,5.7,0,3.6,1.2,0,9.000001,0,1.6,0,2.9,0,0,0,0,665
60.6,3.5,0,3.4,0,0,4.5,0,0,20.5,0,1,0,6.5,0,0,0,0,672
59.3,3.5,1.3,3.4,0,0,4.5,0,0,20.5,0,1,0,6.5,0,0,0,0,672
64.8,4,0,7,1,0,4.4,0,0,15.4,0,0,0,3.4,0,0,0,0,663
63.4,3.9,0,4.5,0,0,4,4,0,14,0,5.5,0,0.7,0,0,0,0,631
63.6,4,0,4.5,0.5,0,3.5,0,0,15.9,0,6,0,2,0,0,0,0,642
63.7,1.8,0,4.5,0,0,3.8,0,0,16,0,0,0,10.2,0,0,0,0,672
59.8,9.6,0,6.3,4.8,0,5,0,0,9.2,0,2.1,0,3.2,0,0,0,0,652
60.9,9.5,0,6.1,3.9,1,5,0,0,9.5,0,1.6,0,1.5,1,0,0,0,630
60.9,9.5,0,6.1,4.9,0,5,0,0,9.5,0,1.6,0,2.5,0,0,0,0,645
63,14,0,0,10,6,0,0,0,0,0,0,0,7,0,0,0,0,500
51.34871,0.099978,0.769831,1.959569,6.308612,0,0,0,0.709844,6.578553,31.99296,0,0,0,0,0,0,0,465
51.20873,0.099978,1.159745,1.959569,6.17864,0,0,0,0.709844,6.558557,31.89298,0,0,0,0,0,0,0,464
65.08,15.14,0,2.07,10.68,3.61,0.99,0,0,0.35,0,0,0,1.98,0,0,0.1,0,510
65.1,15.14,0,1.62,11.18,3.86,0.67,0,0,0.35,0,0,0,1.98,0,0,0.1,0,502
66.75,15.3,0,1.64,11.29,3.9,0.67,0,0,0.35,0,0,0,0,0,0,0.1,0,492
64.56,15.02,0,2.06,12.08,2.89,0.98,0,0,0.35,0,0,0,1.96,0,0,0.1,0,513
65.2,15.14,0,1.62,11.18,3.86,0.67,0,0,0.35,0,0,0,1.98,0,0,0,0,499
63.3,14,0,0,10.4,6,0.3,0,0,0,0,0,0,6,0,0,0,0,500
53,10,19.9,0,3.5,0,0,1,9.5,0,0,0,0,0,0,0,0,3,573
53,10,19.9,0,3.5,0,0,1,12.5,0,0,0,0,0,0,0,0,0,560
55,10,19.9,0,3.5,0,0,1,9.5,0,0,1,0,0,0,0,0,0,546
55,10,19.9,0,3.5,0,0,1,10.5,0,0,0,0,0,0,0,0,0,542
55.5,10.1,20.1,0,1.7,0.9,0,1,10.6,0,0,0,0,0,0,0,0,0,537
56.4,11,20.1,0,0,0.9,0,1,10.6,0,0,0,0,0,0,0,0,0,550
56.6,10,20.1,0,1.7,0.9,0,0,10.6,0,0,0,0,0,0,0,0,0,536
57.5,12,16,0,3.5,0,0,1.4,9.5,0,0,0,0,0,0,0,0,0,549
57.5,10,17,0,3.5,0,0,1,9.5,0,0,1,0,0,0,0,0,0,540
0,0,0,0,0,0,0,0,36.44292,0,0,0,0,0,0,0,0,63.55708,431
33.7,5.59,12.1,0,0,0,0,46.72,1.49,0,0,0,0,0,0.3,0,0,0,660
33.72,5.5,11.96,0,0,0,0,46.96,1.4,0,0,0,0,0,0.36,0,0,0,665
29.68,1.1,16.55,1.1,0,0,0,47.47,1.9,0,0,0,0,0,1.55,0,0,0,640
31.99,4.390001,11.48,0,0,0,0,47.92001,3.27,0,0,0,0,0,0.75,0,0,0,664
33.66,5.42,11.79,0,0,0,0,46.83,1.4,0,0.8,0,0,0,0,0,0,0,620
32.44,4.82,10.68,0,0,0,0,46.89,3.27,0,1.8,0,0,0,0,0,0,0,625
59.328,9.75317,0,6.229298,4.876779,0,4.974635,0,0,9.155704,0,2.078276,0,3.231906,0,0,0.295654,0,652
59.41113,9.751598,0,6.228294,4.875993,0,4.973833,0,0,9.154229,0,2.077941,0,3.231385,0,0,0.295606,0,652
29.24786,6.204095,5.930706,5.118258,0,0,0,27.98861,0,0,0,3.152493,0,0,22.35798,0,0,0,680
27.24224,6.082801,5.814757,5.018193,0,0,0,32.01498,0,0,0,0,0,0,23.82702,0,0,0,670
27.70997,3.712343,7.604475,5.104352,0,0,0,27.91256,0,0,0,5.65907,0,0,22.29723,0,0,0,671
29.21838,0,5.924729,5.1131,0,0,0,27.9604,0,0,0,9.447948,0,0,22.33544,0,0,0,693
27.47815,6.135476,7.959792,3.711875,0,0,0,27.67904,1.959028,0,0,0,0,2.965951,22.11069,0,0,0,648
27.92954,6.236264,8.090549,5.144797,0,0,0,28.13373,1.99121,0,0,0,0,0,22.4739,0,0,0,652
25.50162,6.271812,15.41684,5.174123,0,0,0,27.35096,7.509599,0,0,0,0,0,12.77505,0,0,0,618
16.56726,3.24394,0,4.162959,0,0,0,45.52932,0,0,0,0,0,0,30.49652,0,0,0,721
60,17.5,10.5,0,1,0.2,7.5,0,3,0,0,0,0,0,0,0,0,0,685
60,16.5,8.500001,0,0.7,0.1,7,0,4,0,0,0,0,0,0,0,0,0,700
60,17,10,0,0.7,0.1,9.000001,0,3,0,0,0,0,0,0,0,0,0,695
63,16,9,0,1.5,0.2,8,0,2,0,0,0,0,0,0,0,0,0,685
58,22,9.000001,0,0.7,0.1,7,0,3,0,0,0,0,0,0,0,0,0,690
57,21,5,0,1.2,0.2,5,0,6,0,0,0,0,0,0,0,0,0,710
55,20,8.5,0,1.5,0.2,7.5,0,7,0,0,0,0,0,0,0,0,0,675
64.73756,9.154814,0,0,4.047208,4.09762,5.263733,0,0,7.07362,0,0,0,3.017406,2.608032,0,0,0,534
63.8342,9.027063,0,0,3.990732,4.04044,5.190281,0,0,6.974912,0,0,0,6.942367,0,0,0,0,545
65.43205,9.253023,0,0,4.090626,4.141578,5.320201,0,0,7.149503,0,0,0,0,4.613018,0,0,0,523
64.28271,9.090489,0,0,4.018772,4.068829,5.226749,0,0,7.023919,0,0,0,4.993675,1.294854,0,0,0,540
63.06362,10.70171,0,0,5.004015,4.053075,5.206513,0,0,6.996725,0,0,0,4.974341,0,0,0,0,532
61.67635,12.26519,0,0,4.970405,4.025852,5.171543,0,0,6.94973,0,0,0,4.94093,0,0,0,0,540
63.32718,8.955364,0,0,6.829335,2.624513,5.149056,0,0,6.919512,0,0,0,4.919447,1.275607,0,0,0,543
63.0341,8.913918,0,0,3.940712,3.087343,5.125226,0,0,9.732321,0,0,0,4.89668,1.269703,0,0,0,546
63.42555,8.969275,0,0,7.930369,2.43742,5.157055,0,0,5.875656,0,0,0,4.927089,1.277588,0,0,0,547
66.09996,9.072549,0,0,3.509485,3.57737,5.216434,0,0,6.248094,0,0,0,4.98382,1.292298,0,0,0,562
62.97302,8.905281,0,0,5.610074,2.704739,5.12026,0,0,8.526227,0,0,0,4.891935,1.268473,0,0,0,545
64.72629,9.153218,0,0,12.03835,2.487407,5.262816,0,0,0,0,0,0,5.028134,1.303789,0,0,0,554
63.59146,8.992737,0,0,11.82728,1.629197,5.170545,0,0,2.567883,0,0,0,4.939977,1.28093,0,0,0,556
63.03782,8.914444,0,0,10.04941,1.615013,5.125529,0,0,5.091053,0,0,0,4.896969,1.269778,0,0,0,554
61.81644,12.48818,0,0,11.43734,3.17188,6.055398,0,0,0,0,0,0,5.030759,0,0,0,0,553
62.21508,12.56871,0,0,11.5111,2.897658,6.756889,0,0,0,0,0,0,4.050561,0,0,0,0,556
61.60949,14.10588,0,0,10.08765,4.085321,3.935951,0,0,0.919877,0,0,0,2.005566,3.250256,0,0,0,531
61.85424,12.49581,0,0,10.12773,3.808583,5.005344,0,0,1.077453,0,0,0,3.020301,2.610534,0,0,0,534
62.43748,12.61364,0,0,11.55225,2.908016,6.781043,0,0,0,0,0,0,3.048781,0.658787,0,0,0,554
62.66148,12.65889,0,0,11.59369,2.918449,6.80537,0,0,0,0,0,0,2.039812,1.322302,0,0,0,549
62.8871,12.70447,0,0,11.63543,2.928957,6.829873,0,0,0,0,0,0,1.023578,1.990594,0,0,0,545
61.83205,12.49133,0,0,11.44023,2.879818,5.727747,0,0,0,0,0,0,3.019218,2.609598,0,0,0,556
61.43491,12.4111,0,0,11.36675,2.861321,5.036825,0,0,0,0,0,0,2.999826,3.889256,0,0,0,557
61.04285,12.3319,0,0,11.29421,2.843061,4.354722,0,0,0,0,0,0,2.980682,5.15258,0,0,0,559
67.94538,9.05939,0,0,3.103893,3.089454,5.208868,0,0,5.326003,0,0,0,4.976591,1.290424,0,0,0,585
61.43518,8.68781,0,0,8.1616,0.786977,4.995221,0,0,9.923243,0,0,0,4.772471,1.237496,0,0,0,574
59.39188,14.17307,0,3.031391,4.307673,1.615307,4.046242,0,0,8.729106,0,0,0,2.854752,1.850584,0,0,0,593
59.56688,14.21483,0,4.777651,3.360284,1.388628,4.058165,0,0,7.295689,0,0,0,2.863164,2.474716,0,0,0,631
59.96681,14.31027,0,4.809728,3.866109,1.397952,4.399673,0,0,5.875738,0,0,0,2.882387,2.491331,0,0,0,632
59.26307,14.14233,0,4.580437,2.387961,1.381546,4.223812,0,0,8.710176,0,0,0,2.848561,2.462094,0,0,0,636
58.94049,14.06535,0,2.578587,2.374963,1.60303,4.324374,0,0,8.662763,0,0,0,3.777407,3.673039,0,0,0,635
58.24264,14.11944,0,2.588503,2.384095,1.839079,4.651074,0,0,8.696074,0,0,0,3.791932,3.687163,0,0,0,623
56.98502,14.81723,0,2.573458,2.370239,1.82839,4.624042,0,0,9.365993,0,0,0,3.769894,3.665733,0,0,0,626
56.75421,13.98052,0,2.563035,2.360639,1.593361,4.298292,0,0,8.610514,0,0,0,3.754624,6.084808,0,0,0,635
59.3422,11.01428,0,2.596162,2.39115,1.613956,4.353847,0,0,8.721805,0,0,0,3.803152,6.163455,0,0,0,618
58.23401,13.89676,0,2.54768,2.346496,1.583816,3.051815,0,0,8.558929,0,0,0,3.732131,6.048355,0,0,0,629
59.73418,14.25476,0,2.613311,2.406944,1.624617,4.382606,0,0,8.779415,0,0,0,0,6.204166,0,0,0,619
58.05075,13.85303,0,2.539662,2.339112,0.676642,4.259096,0,0,8.531995,0,0,0,3.720386,6.029321,0,0,0,687
58.61884,13.98859,0,2.564516,0.472401,1.594282,4.300775,0,0,8.615489,0,0,0,3.756793,6.088324,0,0,0,660
61.40213,11.05126,0,2.604879,2.399179,1.619375,3.7444,0,0,8.751091,0,0,0,2.861942,5.565735,0,0,0,595
61.07042,12.40476,0,2.590807,3.340705,1.380537,3.724172,0,0,7.398243,0,0,0,3.415777,4.674564,0,0,0,612
61.2476,12.59823,0,2.598324,3.350397,1.384542,3.734976,0,0,7.419706,0,0,0,2.854739,4.811497,0,0,0,613
61.17733,11.95459,0,2.595343,2.29478,1.567348,3.730691,0,0,8.2831,0,0,0,2.851464,5.545359,0,0,0,620
61.26998,11.81516,0,3.032485,3.351621,1.385049,4.047703,0,0,8.441182,0,0,0,4.188481,2.468336,0,0,0,612
63.07573,11.87548,0,3.483392,7.314965,0.139212,4.068369,0,0,4.680982,0,0,0,3.253078,2.108798,0,0,0,652
62.92531,11.79482,0,3.459732,2.963469,0.829599,4.040735,0,0,8.717225,0,0,0,3.42104,1.848065,0,0,0,637
63.45003,11.96365,0,3.509255,9.696415,0,4.098575,0,0,2.505235,0,0,0,3.277231,1.499615,0,0,0,653
64.12055,11.98356,0,3.515094,9.129797,0.046826,4.105395,0,0,3.247463,0,0,0,3.475783,0.375528,0,0,0,646
61.67804,11.89384,0,3.488779,9.639838,0.092952,4.074661,0,0,4.688221,0,0,0,3.449762,0.99391,0,0,0,625
61.5863,11.87615,0,3.48359,6.73785,0.6961,4.0686,0,0,5.997848,0,0,0,3.444631,2.108918,0,0,0,611
61.97929,11.95194,0,3.505819,6.780845,1.074164,4.094563,0,0,6.772233,0,0,0,3.466612,0.374537,0,0,0,583
62.73103,11.91635,0,3.49538,6.760654,0.558764,4.396399,0,0,6.311717,0,0,0,3.45629,0.373422,0,0,0,613
62.75795,11.92146,0,3.93399,6.763556,0.372669,4.398286,0,0,6.020731,0,0,0,3.457773,0.373582,0,0,0,626
63.07415,11.98153,0,3.953811,6.797633,0.608639,4.420445,0,0,5.313131,0,0,0,3.475195,0.375464,0,0,0,616
62.69233,12.3185,0,3.519489,8.460483,0.281309,4.742917,0,0,3.251523,0,0,0,3.480129,1.253324,0,0,0,637
62.92769,12.32767,0,3.962373,8.466783,0.281519,4.430018,0,0,3.253944,0,0,0,3.095751,1.254257,0,0,0,635
63.08458,12.3399,0,3.966305,8.475183,0.281798,4.434414,0,0,3.257173,0,0,0,2.905147,1.255502,0,0,0,635
63.36654,12.19756,0,3.530791,8.78033,0.61146,4.18717,0,0,2.965423,0,0,0,3.103382,1.257349,0,0,0,617
62.67556,12.37102,0,3.976305,9.76615,0.094169,4.763136,0,0,1.038986,0,0,0,3.3008,2.013867,0,0,0,653
62.9392,12.36701,0,3.533348,8.493797,0.517764,4.761593,0,0,3.264327,0,0,0,3.493833,0.62913,0,0,0,618
62.98925,12.39548,0,3.984169,9.785464,0.188712,4.772556,0,0,1.189761,0,0,0,3.307329,1.387272,0,0,0,645
63.57855,12.43653,0,3.997362,9.81787,0.236671,4.788361,0,0,1.193701,0,0,0,3.318281,0.632666,0,0,0,638
63.45893,12.41313,0,3.546525,9.799397,0.236225,4.779352,0,0,1.191455,0,0,0,3.312037,1.262952,0,0,0,639
62.87112,12.37224,0,3.534842,9.767115,0.188358,4.763607,0,0,1.18753,0,0,0,3.301126,2.014066,0,0,0,643
60.93951,12.25041,0,3.500036,8.993975,0,4.716701,0,0,1.469796,0,0,0,3.268621,4.860945,0,0,0,668
60.36517,12.21009,0,3.488516,8.482419,0,4.701177,0,0,1.904446,0,0,0,3.257864,5.590323,0,0,0,671
62.89773,12.43365,0,3.552388,9.815596,0.425908,4.787251,0,0,0.74589,0,0,0,3.317512,2.024063,0,0,0,635
62.48632,12.91172,0,3.550639,9.810762,0.520298,4.784894,0,0,0.596418,0,0,0,3.315879,2.023066,0,0,0,631
63.02626,12.92492,0,3.55427,9.820796,0.426134,4.789788,0,0,0.746286,0,0,0,3.31927,1.392281,0,0,0,637
63.33364,12.8906,0,3.54483,9.794714,0.37778,4.777067,0,0,1.339746,0,0,0,3.310454,0.631174,0,0,0,643
62.47368,11.95669,0,3.507214,6.783544,0.233607,4.726375,0,0,3.682027,0,0,0,2.889993,3.746858,0,0,0,659
62.63084,11.98677,0,3.516037,6.314851,0.468389,4.738265,0,0,3.691289,0,0,0,2.897263,3.756284,0,0,0,648
63.26748,12.10861,0,3.551777,4.416258,1.41945,4.786428,0,0,3.728811,0,0,0,2.926713,3.794466,0,0,0,626
62.1507,11.98499,0,3.515515,6.799599,0.468319,4.737561,0,0,3.690741,0,0,0,2.896833,3.755726,0,0,0,642
60.84337,12.09954,0,3.549116,6.864588,1.418386,4.782842,0,0,3.726016,0,0,0,2.92452,3.791622,0,0,0,598
62.6285,11.98632,0,3.515906,2.428698,1.405114,4.738088,0,0,6.644072,0,0,0,2.897155,3.756143,0,0,0,634
62.65155,13.65108,0,3.533139,9.762409,0.376534,4.761312,0,0,1.335328,0,0,0,3.299536,0.629092,0,0,0,656
60.66033,15.91017,0,3.500156,9.671273,0.326391,4.716863,0,0,1.322862,0,0,0,3.268734,0.62322,0,0,0,654
63.46112,8.933697,0,5.360093,9.873641,0.047603,4.815561,0,0,1.800723,0,0,0,3.926036,1.781528,0,0,0,625
65.30396,9.23491,0,0,4.082618,4.87159,5.309786,0,0,4.808712,0,0,0,5.073009,1.315425,0,0,0,541
68.38037,9.669958,0,0,1.816852,7.883497,5.559926,0,0,0,0,0,0,5.311995,1.377394,0,0,0,543
60.89236,19.22466,0,0,5.356103,6.009703,0,0,0,5.032149,0,0,0,3.485023,0,0,0,0,523
63.37572,14.14223,0,0,10.49585,6.02414,0,0,0,0,0,0,0,5.962062,0,0,0,0,504
61.144,12.35233,1.124573,0,11.31292,2.847772,4.361938,0,0,0,0,0,0,2.98562,3.870839,0,0,0,543
61.19471,12.36258,1.688258,0,11.32231,2.850134,4.365556,0,0,0,0,0,0,2.988097,3.228374,0,0,0,541
0,2.336969,0,0,0,0.418542,0,0,0,4.49789,47.17873,0,0,0,0,0,0,43.37854,245
0,2.4,5,5.3,0,2.8,3.8,36.4,3.9,0,0,0,0,0,0,0,0,40.4,500
0,0.5,8,2,0,0,1.2,39.9,8.6,0,0,0,0,0,0,0,0,37.8,583
60.78801,9.377771,0,0,1.045081,2.748307,3.45982,0,2.495231,0,0,13.97773,0,1.699991,4.408055,0,0,0,608
59.54603,9.638412,0,0,1.039478,2.824692,3.625625,0,2.481854,0,0,15.79863,0,1.878752,3.166528,0,0,0,602
60.10389,9.810162,0,0,1.230517,2.82939,3.69321,0,2.485982,0,0,15.82491,0,2.070065,1.951874,0,0,0,598
59.89538,9.69496,0,0,1.045576,2.841264,3.77052,0,2.496415,0,0,15.89132,0,0.566932,3.797626,0,0,0,596
59.91225,10.16693,0,0,0.950792,2.979584,3.771582,0,2.497118,0,0,16.21371,0,0.567092,2.940926,0,0,0,593
60.14544,9.42139,0,0,1.049942,3.221271,3.475913,0,2.506837,0,0,14.04275,0,1.707898,4.428558,0,0,0,597
59.42715,9.308874,0,0,1.037403,2.728115,3.434401,0,2.476899,0,0,15.76709,0,1.687501,4.132577,0,0,0,605
60.19561,9.429249,0,0,1.050817,2.763393,4.721245,0,2.508928,0,0,15.65156,0,1.709322,1.96989,0,0,0,598
60.07047,9.409646,0,0,1.048633,3.217256,4.091505,0,2.503713,0,0,14.02524,0,3.790598,1.842933,0,0,0,597
59.68588,9.349402,0,0,1.041919,2.739993,3.449354,0,2.487683,0,0,13.93545,0,1.694848,5.615476,0,0,0,611
59.5295,9.428517,0,0,0.909728,2.631598,0,0,2.38927,0,0,18.25113,0,2.1704,4.68985,0,0,0,615
60.74863,10.77046,0,0,1.40293,2.02915,2.736942,0,2.456397,0,0,15.63658,0,0,4.21891,0,0,0,627
59.9482,10.17303,0,0,0.570817,2.752035,4.330642,0,0,0,0,13.20143,0,2.648018,6.375829,0,0,0,636
62.53188,9.893407,0,0,1.260975,3.039717,4.100008,0,2.547514,0,0,8.108302,0,2.892685,5.625523,0,0,0,617
57.39129,13.48495,0,0,1.639413,1.097773,2.96138,0,3.109659,0,0,13.09517,0,2.172921,5.047445,0,0,0,664
65.33792,12.35482,0,0,0.962832,2.08891,4.195015,0,1.26437,0,0,8.531458,0,1.914244,3.350438,0,0,0,650
53.58817,10.91251,0,0,0,2.842743,4.014061,0,2.419661,0.700098,0,16.63495,0,3.663345,5.224454,0,0,0,620
59.51793,10.64761,0,0.418289,1.109543,2.228895,1.863944,0,2.428379,1.686291,0,13.60324,0,2.205927,4.289955,0,0,0,625
64.0955,6.168941,0,0,0,4.377039,4.042823,0,2.591728,0,0,11.0537,0,3.72766,3.94262,0,0,0,570
60.96684,10.65941,0,0,2.286884,2.756392,4.027676,0,2.502572,0,0,14.33746,0,2.462766,0,0,0,0,590
55.98247,10.83601,0,0,3.519005,0,3.75529,0,2.369785,0,0,15.08524,0,2.870266,5.581923,0,0,0,670
64.73222,10.80479,0,0,1.890752,3.262472,4.853451,0,3.92036,0,0,0.166371,0,3.956927,6.412663,0,0,0,620
57.52198,10.67644,0,0.838843,0,2.234929,3.6174,0,2.434953,2.11357,0,10.85006,0,5.529746,4.182081,0,0,0,640
58.42335,7.626363,0,1.25832,0,2.235028,3.014634,0,2.435061,3.522772,0,10.85054,0,6.451656,4.182266,0,0,0,630
59.53906,9.716488,0,1.688007,1.781275,2.259978,2.621527,0,0.615561,2.849678,0,10.97166,0,3.727816,4.228954,0,0,0,620
62.96592,14.0723,0,0,10.04609,5.994352,0,0,0,0,0,0,0,6.921344,0,0,0,0,500
60.80851,20.0028,9.341308,4.770668,0,0,5.050707,0,0,0,0,0,0,0,0,0,0.006001,0,734
60.67755,21.49205,8.027031,4.75824,0,0,5.018144,0,0,0,0,0,0,0,0,0,0.006997,0,747
60.19519,22.89817,7.179426,4.719623,0,0,4.979602,0,0,0,0,0,0,0,0,0,0.007999,0,758
64.32767,20.0086,5.862521,4.762048,0,0,5.012156,0,0,0,0,0,0,0,0,0,0.007003,0,766
61.73211,22.91192,5.672951,4.692441,0,0,4.962581,0,0,0,0,0,0,0,0,0,0.007004,0,771
62.27695,17.09368,12.29545,2.579046,0,0,5.72788,0,0,0,0,0,0,0,0,0,0.005998,0,707
60.72004,18.60614,10.46345,4.541499,0,0,5.641862,0,0,0,0,0,0,0,0,0,0.006002,0,721
62.67807,15.49458,12.50562,3.598741,0,0,5.698006,0,0,0,0,0,0,0,0,0,0.004998,0,707
63.47923,17.28495,9.49156,3.578288,0,0,4.144344,0,0,0,0,0,0,0,0,0,0,0,735
66.52662,14.70588,8.713486,0.060024,0,0,7.993198,0,0,0,0,0,0,0,0,0,0,0,730
63.63819,16.30979,10.48629,7.404443,0,0,1.05063,0,0,0,0,0.85051,0,0,0,0,0.080048,0,721
1,0.5,10,0,0,0,0,2,7.5,0,52,0,0,0,0,25,0,0,320
1.001001,0.500501,11.01101,0,0,0,0,0,2.402402,0,85.08508,0,0,0,0,0,0,0,310
2,0,9,0,0,0,0,2,11,0,76,0,0,0,0,0,0,0,315
0.905433,0.503018,12.07243,0,0,0,0,0,0,0,86.51911,0,0,0,0,0,0,0,305
47.66015,3.350873,5.824025,0,0,10.35592,0,25.42376,3.89061,1.547836,0,0,0,0,0,0,0,0,475
51.32943,7.083462,5.543579,10.57386,0.236115,0,0,25.04876,0,0.184786,0,0,0,0,0,0,0,0,668
68.09134,20.95118,0,0,0.366646,0,0,10.47559,0,0.115232,0,0,0,0,0,0,0,0,700
54.3,8.900001,9.600001,7.1,0.6,0,6.5,0,0,0.6,12.4,0,0,0,0,0,0,0,586
46.32426,6.445115,6.34441,8.056394,0,0,0,20.14098,1.611279,0,11.07754,0,0,0,0,0,0,0,627
30.11746,4.14617,9.938761,0,0.040157,0,0,0,0,1.244855,54.5126,0,0,0,0,0,0,0,445
59.90001,8.000001,0,6.7,2.3,0,3.2,0,0,13.2,0,3.7,0,3,0,0,0,0,669
63,3.8,0,9.2,1,0,4.3,0,0,15.3,0,0,0,3.4,0,0,0,0,682
62.2,9.599999,0,6.4,5.3,0,4.599999,0,0,7.4,0,2.8,0,1.7,0,0,0,0,648
68.8,2.5,0,8.999999,4.3,0,5.799999,1.3,0,6.599999,0,0.4,0,1.3,0,0,0,0,634
61.02205,9.218437,0,3.406814,6.513026,0,2.40481,0,0,9.91984,0,3.106212,0,4.408818,0,0,0,0,667
64.03596,11.18881,0,5.294705,8.191807,0,3.796204,2.397602,0,4.095903,0,0,0,0.999001,0,0,0,0,652
68.39999,2.8,0,6.3,4.9,0,4.5,3.1,0,7.9,0,0,0,2.1,0,0,0,0,646
62.73726,7.892107,0,10.38961,5.494505,0,0.599401,0,0,8.391607,0,1.598402,0,2.897103,0,0,0,0,657
63.03696,7.292707,0,0.899101,5.694305,0,8.691309,0,0,8.991009,0,3.296703,0,2.097902,0,0,0,0,642
71.3,1.3,0,9.299999,8.299999,0,4.4,0,0,4.699999,0,0,0,0.7,0,0,0,0,612
60.6,3.5,0,3.4,0,0,4.5,0,0,20.5,0,1,0,6.5,0,0,0,0,672
59.3,3.5,1.3,3.4,0,0,4.5,0,0,20.5,0,1,0,6.5,0,0,0,0,672
64.8,4,0,7,1,0,4.4,0,0,15.4,0,0,0,3.4,0,0,0,0,663
63.4,3.9,0,4.5,0,0,4,4,0,14,0,5.5,0,0.7,0,0,0,0,631
63.7,1.8,0,4.5,0,0,3.8,0,0,16,0,0,0,10.2,0,0,0,0,672
58,10,0,9,4,0,4,3,0,6,0,3.8,0,2,0,0,0,0,645
57.40001,12.1,0,7.900001,4.2,0,3,4,0,8.200001,0,1,0,2.2,0,0,0,0,646
58.6,14.2,0,5.1,6,0,2,3,0,6.1,0,2,0,3,0,0,0,0,654
58,12.5,0,5,4,0,2,6,0,8,0,2,0,2.5,0,0,0,0,652
0,0.959528,24.10459,21.8574,2.811864,0.096533,0,0.193824,46.61897,2.844582,0,0.145542,0,0,0,0,0,0,498
65.03497,0,4.995005,0,4.495504,5.194805,0,0,0,6.593406,13.58641,0,0,0,0,0,0,0,455
67.6,2.5,0,0,9.7,5.2,0,0,0,6.6,8.4,0,0,0,0,0,0,0,420
60.60001,0,9.500002,0,9.700002,5.200001,0,0,0,6.600001,8.400002,0,0,0,0,0,0,0,453
64.97006,0,4.99002,0,14.87026,0,0,0,0,6.586826,8.383233,0,0,0,0,0,0,0,480
62.57485,4.990019,4.990019,0,9.680637,2.59481,0,0,0,6.586826,8.383233,0,0,0,0,0,0,0,495
65.06986,2.49501,4.99002,0,10.97804,0,0,0,0,7.884232,8.383233,0,0,0,0,0,0,0,506
70.2,1,2.5,0,19.3,0,0,0,0,0,7,0,0,0,0,0,0,0,483
73.9521,1.197605,0,0,9.680638,5.18962,0,0,0,1.397206,8.383233,0,0,0,0,0,0,0,475
55.4,5.5,9.5,0,9.7,2.6,0,0,0,6.6,10.7,0,0,0,0,0,0,0,500
67.53246,2.497502,0,0,4.495504,5.194805,0,0,0,5.594405,14.58541,0,0,0,0,0,0,0,431
62.57485,4.99002,4.99002,0,0,2.59481,0,0,0,16.26747,8.383233,0,0,0,0,0,0,0,482
64.97005,0,4.99002,0,4.491018,7.185628,0,0,0,14.77046,3.393214,0,0,0,0,0,0,0,508
