Repository: liubin06/DeepGlassNet

# DeepGlassNet: Self-Supervised Learning for Multi-Component Glass Composition Screening

## 1. Introduction
We present a novel self-supervised learning framework for screening multi-component glass compositions within predefined glass transition temperature (Tg) intervals. The composition screening task is formalized as a classification problem, where we introduce an innovative data augmentation strategy based on asymptotic theory to enhance training dataset robustness and improve model resilience to noise. A specialized feature extraction backbone architecture named DeepGlassNet is designed to capture complex interactions among different glass components in multi-component systems.

File: data/train_tg.csv (part 29 of 46)
SiO2,Al2O3,B2O3,CaO,Na2O,Li2O,MgO,BaO,ZnO,K2O,PbO,SrO,GeO2,ZrO2,TiO2,TeO2,FemOn,P2O5,Tg
60.47904,7.48503,0,0,1.696607,14.27146,0,0,0,11.67665,4.191617,0,0,0,0,0,0,0,512
58.04196,4.995005,0,0,0,11.68831,0,0,0,19.28072,5.894106,0,0,0,0,0,0,0,502
60.53946,2.497502,0,0,4.695304,11.68831,0,0,0,16.28372,4.195804,0,0,0,0,0,0,0,498
63.7,9.5,2.5,0,4.1,0,0,0,0,6.6,13.6,0,0,0,0,0,0,0,475
65.10001,2.5,5,1.5,8.000001,0,2,0,0,11.7,4.2,0,0,0,0,0,0,0,537
62.83716,2.497502,7.492507,1.998002,10.28971,0,1.498501,0,0,9.090909,4.195804,0,0,0,0,0,0,0,544
65.33467,2.497503,4.995005,1.998002,15.28472,0,1.498502,0,0,4.095904,4.195804,0,0,0,0,0,0,0,522
65.2,2.5,5,0,9.1,0,0,0,1,9.8,7.4,0,0,0,0,0,0,0,508
67.60001,2.5,0,0,4.5,4.2,1,0,0,5.6,14.6,0,0,0,0,0,0,0,465
64.97005,0,4.990019,0,1.497006,7.185628,1.497006,0,1.497006,14.77046,3.393213,0,0,0,0,0,0,0,513
55.8,2.5,0,0,4.7,11.7,4.8,0,0,16.3,4.2,0,0,0,0,0,0,0,486
74.10001,2,0,0,5.7,5.2,0,0,4.6,0,8.400001,0,0,0,0,0,0,0,486
70.05989,0.998004,2.49501,0,19.26148,0,0.998004,0,0.998004,0,4.990021,0,0,0,0,0,0,0,489
60.47904,7.48503,0.998004,0,1.696607,7.285429,2.994012,0,2.994012,11.67665,4.191617,0,0,0,0,0,0,0,521
63.57285,9.481036,4.990019,2.49501,4.091816,0,0,0,0,6.586825,8.582834,0,0,0,0,0,0,0,530
60.77843,0,9.481037,1.497006,4.191616,2.59481,3.992015,0,0,6.586825,10.67864,0,0,0,0,0,0,0,493
71.45708,0,2.49501,3.992016,0,13.97206,0,0,3.992016,0.499002,3.393214,0,0,0,0,0,0,0,515
60.47904,5.988024,5.988024,0.998004,6.786427,1.397206,0,0,0,13.97206,4.191617,0,0,0,0,0,0,0,522
58.48304,2.994012,2.994012,0.499002,12.77445,3.393214,0.499002,0,0,13.97206,4.191617,0,0,0,0,0,0,0,502
12.38012,0.308952,0,0,0,0,0,0,0.986468,0,84.53919,0,0,0.373376,0,0,0,0,374
18.56105,0.349973,0,0,0,0,0,0,1.955532,0,76.1515,0,0,0.422951,0,0,0,0,422
16.67359,0.496396,0,0,0,0,0,0,5.717212,0,74.97824,0,0,0.514206,0,0,0,0,412
14.82948,0.48262,0,0,0,0,0,0,6.879392,0,72.89745,0,0,0.499936,0,0,0,0,412
15.64609,1.026455,0,0,0,0,0,0,4.479142,0,74.59943,0,0,0.496199,0,0,0,0,415
15.6671,0.478422,0,0,0,0,0,0,4.473627,0,74.8068,0,0,0.825979,0,0,0,0,410
12.31409,0.061461,0,0,0,0,0,0,0.981206,0,85.1646,0,0,0.074277,0,0,0,0,356
19.50741,0.355952,0,0,0,0,0,0,1.988939,0,75.11483,0,0,0.430177,0,0,0,0,418
17.50435,0.502248,0,0,0,0,0,0,4.98278,0,76.49035,0,0,0.520268,0,0,0,0,422
15.3965,0.49297,2.981358,0,0,0,0,0,3.710214,0,73.68993,0,0,0.510657,0,0,0,0,388
15.62262,1.164572,0,0,0,0,0,0,4.429297,0,74.53004,0,0,0.496734,0,0,0,0,420
16.71651,0,0,0,0,0,0,0,5.660991,0,77.62251,0,0,0,0,0,0,0,407
43.31337,0,1.796407,0,4.590818,0,0,17.66467,12.77445,5.588822,9.580838,0,0,2.295409,0,0,0,0,536
44.81038,0,0,0,6.986027,0,0,25.0499,11.97605,2.994012,0,0,0,3.992015,0,0,0,0,546
43.8,0,0,0,3,0,0,0,0,6.7,46.5,0,0,0,0,0,0,0,435
74,2,0,0,11.5,0,11,0,0,1.5,0,0,0,0,0,0,0,0,605
72,3,0,0,11,0,11,0,0,3,0,0,0,0,0,0,0,0,610
73,2,1,0,11.5,0,11,0,0,1.5,0,0,0,0,0,0,0,0,605
74,2,0,1,11.5,0,10,0,0,1.5,0,0,0,0,0,0,0,0,605
74,2,0,0.5,11.5,0,10,0,0,1.5,0,0.5,0,0,0,0,0,0,605
71,2,0,0,15.5,0,11.5,0,0,0,0,0,0,0,0,0,0,0,570
77.2,0,0,0,15.9,0,6.9,0,0,0,0,0,0,0,0,0,0,0,530
73.3,0,0,0,16.2,0,10.5,0,0,0,0,0,0,0,0,0,0,0,540
59.81196,6.401279,0,3.5007,3.60072,0,8.60172,0,0,11.10222,0,4.0008,0,2.90058,0,0,0.080016,0,645
60.41208,5.80116,0,4.0008,3.5007,0,8.20164,0,0,11.0022,0,4.0008,0,3.0006,0,0,0.080016,0,643
60.41208,5.30106,0,3.10062,3.40068,0,8.5017,0,0,11.60232,0,4.0008,0,3.60072,0,0,0.080016,0,647
60.71215,4.60092,0,2.60052,3.10062,0,8.201641,0,0,12.40248,0,4.000801,0,4.300861,0,0,0.080016,0,651
60.41208,5.001,0,3.10062,3.0006,0,8.20164,0,0,12.30246,0,4.0008,0,3.90078,0,0,0.080016,0,652
60.5121,4.90098,0,2.90058,3.20064,0,8.40168,0,0,12.0024,0,4.0008,0,4.0008,0,0,0.080016,0,647
60.71214,4.5009,0,3.30066,3.0006,0,8.301661,0,0,12.30246,0,4.0008,0,3.80076,0,0,0.080016,0,644
59.41188,6.40128,0,3.60072,3.5007,0,8.201639,0,0,11.10222,0,4.0008,0,3.70074,0,0,0.080016,0,647
60.11202,5.60112,0,3.60072,3.5007,0,8.301661,0,0,11.10222,0,4.0008,0,3.70074,0,0,0.080016,0,647
60.31207,5.10102,0,3.40068,3.20064,0,8.301661,0,0,11.90238,0,4.000801,0,3.70074,0,0,0.080016,0,649
60.91219,9.20184,0,3.40068,6.5013,0,2.40048,0,0,10.002,0,3.10062,0,4.400881,0,0,0.080016,0,611
63.61272,1.80036,0,4.5009,0,0,3.80076,0,0,16.0032,0,0,0,10.20204,0,0,0.080016,0,709
41,0,22,0,15,0,0,0,6.2,0,8,0,0,0,0,0,7.8,0,501
44,0,25,0,17,0,0,0,6.2,0,0,0,0,0,0,0,7.8,0,527
47,0,22,0,17,0,0,0,6.2,0,0,0,0,0,0,0,7.8,0,534
53,0,16,0,17,0,0,0,6.2,0,0,0,0,0,0,0,7.8,0,542
53,0,10,0,13,0,0,10,6.2,0,0,0,0,0,0,0,7.8,0,553
44,0,18,0,12,0,0,12,6.2,0,0,0,0,0,0,0,7.8,0,551
44,15,12,0,15,0,0,0,4,0,5,0,0,0,0,0,5,0,520
37,7,17,0,12,0,0,0,4,0,17,0,0,0,0,0,6,0,490
0,8,0,0,0,0,0,18,0,0,49,0,0,0,0,0,0,25,514
0,0,0,0,0,0,0,0,43.76001,0,0,0,0,0,0,0,0,53.09093,405
0,4.550117,0,0,0,0,0,0,41.76888,0,0,0,0,0,0,0,0,50.67523,428
18.30376,0,10.92571,0,0,0,0,70.77052,0,0,0,0,0,0,0,0,0,0,557
20.28201,0,7.833645,0,0,0,0,71.88435,0,0,0,0,0,0,0,0,0,0,567
22.32394,0,6.466736,0,0,0,0,71.20932,0,0,0,0,0,0,0,0,0,0,576
15.56038,4.852699,13.24094,0,0,0,0,66.34598,0,0,0,0,0,0,0,0,0,0,547
14.24585,8.64858,12.02181,0,0,0,0,65.08376,0,0,0,0,0,0,0,0,0,0,563
15.56038,4.852699,13.24094,0,0,0,0,66.34598,0,0,0,0,0,0,0,0,0,0,552
22.2,0,12.8,0,0,0,0,0,0,0,0,36.7,0,0,28.3,0,0,0,662
22.2,0,12.8,0,0,0,0,0,0,0,0,36.1,0,0,27.9,0,0,0,658
65.23046,21.99399,0,0,0,3.206413,1.783567,0.591182,1.002004,0.591182,0,0,0,1.002004,4.008016,0,0,0,660
65.21086,21.98738,0,0,0,3.20545,1.783031,0.591005,1.001703,0.591005,0,0,0,1.001703,4.006812,0,0,0,675
64.90528,21.88435,0,0,0,3.190429,1.774676,0.588235,0.997009,0.588235,0,0,0,0.997009,3.988036,0,0,0,680
64.90528,21.88435,0,0,0,3.190429,1.774676,0.588235,0.997009,0.588235,0,0,0,0.997009,3.988036,0,0,0,640
65.21086,21.98738,0,0,0,3.20545,1.783031,0.591005,1.001703,0.591005,0,0,0,1.001703,4.006812,0,0.030051,0,680
64.90528,21.88435,0,0,0,3.190429,1.774676,0.588235,0.997009,0.588235,0,0,0,0.997009,3.988036,0,0.498505,0,680
47.47475,10.10101,0,0,0,0,22.22222,0,8.080808,0,0,0,0,0,12.12121,0,0,0,688
44.55445,20.79208,0,0,0,0,15.84158,0,1.980198,0,0,0,0,0,11.88119,0,0,4.950495,723
0,0,0,0,0,0,0,43.45435,0,0,0,0,44.5154,0,11.35325,0,0,0,665
71.55525,0,16.69514,0,11.7496,0,0,0,0,0,0,0,0,0,0,0,0,0,595
73.2274,0,14.123,0,8.909938,0,0,0,0,0,0,0,0,3.739665,0,0,0,0,595
49.31039,36.28528,0,0,14.40433,0,0,0,0,0,0,0,0,0,0,0,0,0,590
36.8,15.65,0,0,0,0,0,0,0,0,0,47.55,0,0,0,0,0,0,774
35.7,15.18,3,0,0,0,0,0,0,0,0,46.12,0,0,0,0,0,0,717
34.59,14.71,3,0,0,0,0,0,0,0,0,44.7,0,0,3,0,0,0,718
44.87321,16.91891,0,8.519595,3.457953,0,8.83031,0,0,1.77408,0,0,0,0,2.525809,0,9.381577,0.631452,680
0,0,20.08388,0,0,0,0,48.40866,0,0,0,0,0,0,0,0,29.94397,0,478
0,0,0,28.31879,0,0,0,0,0,0,0,0,0,0,0,0,0,71.68121,516
0,2.040683,0,26.93638,0,0,0,0,0,0,0,0,0,0,0,0,0,71.02294,539
0,4.044226,0,25.57913,0,0,0,0,0,0,0,0,0,0,0,0,0,70.37665,544
0,7.943877,0,22.9374,0,0,0,0,0,0,0,0,0,0,0,0,0,69.11872,535
0,9.208776,0,0,0,5.400297,2.425535,0,0,0,0,0,0,0,0,0,0,82.96539,462
0,9.122187,0,3.343027,0,5.349518,0,0,0,0,0,0,0,0,0,0,0,82.18527,456
0,4.606527,0,0,0,2.673468,1.37139,0,0,0,0,0,0,0,0,0,5.433657,85.91496,500
71.31999,5.119999,11.06,1.23,5.75,0,0,1.3,0,1.14,0,0,0,0,2.4,0,0.68,0,550
0,0,0,0,0,0,0,0,0,15.69235,0,0,0,0,0,0,46.267,38.04065,561
58.84,4.28,18.15,5.23,7,2.56,0,0,3.24,0,0,0,0,0.7,0,0,0,0,520
55,0,30,0,15,0,0,0,0,0,0,0,0,0,0,0,0,0,551
51.76517,0,28.23282,0,20.002,0,0,0,0,0,0,0,0,0,0,0,0,0,565
48.53,0,26.47,0,25,0,0,0,0,0,0,0,0,0,0,0,0,0,535
47.1,22,0,0,0,0,16.9,0,1.7,0,0,0,0,0,12.3,0,0,0,730
50.44333,0,0,23.53968,26.01698,0,0,0,0,0,0,0,0,0,0,0,0,0,543
49.37624,9.306931,0,25.60396,0,0,14.72277,0,0,0,0,0,0,0,0,0,0,0,640
0,0,0,0,30.39324,0,0,0,0,0,0,0,0,0,0,0,0,69.60676,283
69.18741,3.957608,1.01336,5.804355,12.52969,0,2.476978,1.983778,0,3.046832,0,0,0,0,0,0,0,0,540
69.46983,0,10.29213,0,8.873161,0,0,2.863153,0,8.501721,0,0,0,0,0,0,0,0,560
79.04987,2.139741,13.26172,0,2.901514,0,0,0,0,0.7603,0,0,0,0,0,0,0,0,530
0,0,0,0,0,0,0,0,36.44292,0,0,0,0,0,0,0,0,63.55708,409
0,0,0,0,0,0,0,0,27.65467,0,0,0,0,0,0,0,0,72.34533,325
0,0,0,0,0,0,0,0,46.23897,0,0,0,0,0,0,0,0,53.76104,427
71.27,0,0,0,0,0,0,0,0,28.57,0,0,0,0,0,0,0.16,0,468
65.25,0,0,0,0,0,0,0,0,34.6,0,0,0,0,0,0,0.15,0,472
54.85,0,0,0,0,0,0,0,0,44.98,0,0,0,0,0,0,0.17,0,488
80.1076,0,0,0,0,19.8894,0,0,0,0,0,0,0,0,0,0,0,0,467
80.08037,0,0,0,0,19.88264,0,0,0,0,0,0,0,0,0,0,0,0,457
80.06116,0,0,0,0,19.87787,0,0,0,0,0,0,0,0,0,0,0,0,453
80.02997,0,0,0,0,19.87013,0,0,0,0,0,0,0,0,0,0,0,0,450
68,13.6,0,5,0,6.4,0,0,0,0,0,0,0,0,7,0,0,0,570
54.10219,1.593091,0,29.51849,0,0,0,0,0,0,0,0,0,14.78623,0,0,0,0,818
47.37176,13.81084,0,25.85407,0,0,0,0,0,0,0,0,0,12.96333,0,0,0,0,843
0,0,0,0,23.8951,0,0,0,0,0,0,0,0,0,7.699035,0,0,68.40586,328
0,0,0,0,0,17.39051,0,0,0,0,0,0,0,0,0,0,0,82.60949,335
0,0,0,0,0,13.14729,0,0,0,0,0,0,0,0,8.78632,0,0,78.06638,377
0,0,0,0,0,0,0,0,36.44292,0,0,0,0,0,0,0,0,63.55708,442
0,0,0,0,0,0,0,0,28.58528,0,0,9.098204,0,0,0,0,0,62.31652,454
0,0,0,0,0,0,0,0,21.02851,0,0,17.84804,0,0,0,0,0,61.12346,451
0,0,0,0,0,0,0,0,13.75565,0,0,26.26913,0,0,0,0,0,59.97522,480
0,0,0,0,0,0,0,0,6.751004,0,0,34.37966,0,0,0,0,0,58.86933,492
0,0,0,0,0,0,0,0,0,0,0,42.19651,0,0,0,0,0,57.80349,529
35.10638,0,0,13.82979,0,0,29.78723,0,0,10.6383,0,0,0,0,0,0,0,10.6383,684
26.31579,0,0,13.68421,0,0,38.94737,0,0,10.52632,0,0,0,0,0,0,0,10.52632,677
23.15789,0,0,13.68421,0,0,42.10526,0,0,10.52632,0,0,0,0,0,0,0,10.52632,692
40.21739,0,0,16.30435,0,0,23.91304,0,0,10.86957,0,0,0,0,0,0,0,8.695652,694
40.21739,0,0,19.56522,0,0,23.91304,0,0,10.86957,0,0,0,0,0,0,0,5.434783,701
40.21739,0,0,22.82609,0,0,23.91304,0,0,10.86957,0,0,0,0,0,0,0,2.173913,721
40.08667,0,0,24.91874,0,0,23.83532,0,0,10.83424,0,0,0,0,0,0,0,0.325027,714
0,0,0,0,30.39324,0,0,0,0,0,0,0,0,0,0,0,0,69.60676,285
64.57555,27.3957,0,0,0,8.028751,0,0,0,0,0,0,0,0,0,0,0,0,797
63.4806,26.93118,0,0,3.274117,6.314094,0,0,0,0,0,0,0,0,0,0,0,0,802
62.42218,26.48215,0,0,6.439054,4.656613,0,0,0,0,0,0,0,0,0,0,0,0,802
61.90609,26.26321,0,0,7.982272,3.848427,0,0,0,0,0,0,0,0,0,0,0,0,818
61.39847,26.04785,0,0,9.500182,3.053497,0,0,0,0,0,0,0,0,0,0,0,0,819
60.40779,25.62757,0,0,12.46253,1.502114,0,0,0,0,0,0,0,0,0,0,0,0,786
59.44858,25.22062,0,0,15.33079,0,0,0,0,0,0,0,0,0,0,0,0,0,845
0,0,0,0,30.39324,0,0,0,0,0,0,0,0,0,0,0,0,69.60676,270
0,0,2.679068,0,30.40905,0,0,0,0,0,0,0,0,0,0,0,0,66.91188,294
0,0,12.44468,0,30.4667,0,0,0,0,0,0,0,0,0,0,0,0,57.08863,348
0,0,19.3815,0,30.32567,0,0,0,0,0,0,0,0,0,0,0,0,50.29283,395
0,0,22.86129,0,30.52818,0,0,0,0,0,0,0,0,0,0,0,0,46.61053,410
0,0,27.45793,0,30.55531,0,0,0,0,0,0,0,0,0,0,0,0,41.98676,392
0,0,34.34227,0,30.59594,0,0,0,0,0,0,0,0,0,0,0,0,35.06178,417
0,0,45.92649,0,30.66432,0,0,0,0,0,0,0,0,0,0,0,0,23.4092,430
0,0,55.06095,0,30.58997,0,0,0,0,0,0,0,0,0,0,0,0,14.34909,461
0,0,65.7592,0,30.55748,0,0,0,0,0,0,0,0,0,0,0,0,3.683312,471
0,0,69.19832,0,30.80168,0,0,0,0,0,0,0,0,0,0,0,0,0,475
0,0,0,5.174666,28.0243,0,0,0,0,0,0,0,0,0,0,0,0,66.80104,291
0,0,2.430697,5.020175,27.74247,0,0,0,0,0,0,0,0,0,0,0,0,64.80666,317
0,0,5.70391,4.88762,27.55014,0,0,0,0,0,0,0,0,0,0,0,0,61.85833,339
0,0,11.42501,4.69519,28.02227,0,0,0,0,0,0,0,0,0,0,0,0,55.85753,395
0,0,14.50138,4.580592,28.04708,0,0,0,0,0,0,0,0,0,0,0,0,52.87096,413
0,0,18.18105,4.437697,27.95689,0,0,0,0,0,0,0,0,0,0,0,0,49.42436,419
0,0,25.40002,4.175327,28.14989,0,0,0,0,0,0,0,0,0,0,0,0,42.27477,418
0,0,43.06636,3.539686,28.75467,0,0,0,0,0,0,0,0,0,0,0,0,24.63928,444
0,0,52.23437,3.21172,29.10769,0,0,0,0,0,0,0,0,0,0,0,0,15.44621,462
0,0,65.90115,2.708255,29.33404,0,0,0,0,0,0,0,0,0,0,0,0,2.056561,480
0,0,0,15.17297,22.27982,0,0,0,0,0,0,0,0,0,0,0,0,62.54721,340
0,0,4.675208,14.8092,22.68096,0,0,0,0,0,0,0,0,0,0,0,0,57.83463,376
0,0,9.383806,14.22285,22.90578,0,0,0,0,0,0,0,0,0,0,0,0,53.48756,429
0,0,11.82788,13.89365,23.03371,0,0,0,0,0,0,0,0,0,0,0,0,51.24474,445
0,0,14.9637,13.60811,23.20491,0,0,0,0,0,0,0,0,0,0,0,0,48.22327,454
0,0,21.32307,12.92759,23.67738,0,0,0,0,0,0,0,0,0,0,0,0,42.07195,452
0,0,9.920987,21.02925,19.36863,0,0,0,0,0,0,0,0,0,0,0,0,49.68112,541
20.5,0.5,2,0,0,0,0,0,0,0,76.5,0,0,0.5,0,0,0,0,406
15.5,0.5,4,0,0,0,0,0,0,0,79.5,0,0,0.5,0,0,0,0,376
16.5,0.5,5,0,0,0,0,0,0,0,75.5,0,0,2.5,0,0,0,0,402
16,1.5,5,0,0,0,0,0,0,0,75.5,0,0,2,0,0,0,0,401
16.5,1,5,0,0,0,0,0,0,0,75.5,0,0,1.5,0.5,0,0,0,403
17.5,0.5,2,0,0,0,0,0,0,0,79,0,0,0.5,0,0,0,0,385
18.5,1.5,1.5,0,0,0,0,0,0,0,75.5,0,0,3,0,0,0,0,405
15.5,0.5,2,0,0,0,0,0,4.5,0,77,0,0,0.5,0,0,0,0,385
15.5,0.5,5,0,0,0,0,0,0,0,79,0,0,0,0,0,0,0,372
15.5,0.5,7,0,0,0,0,0,0,0,76.5,0,0,0.5,0,0,0,0,387
15.65657,2.525253,1.515152,0,0,0,0,0,0,0,77.27273,0,0,3.030303,0,0,0,0,390
71.64188,5.51826,0,0,14.04642,0,8.793445,0,0,0,0,0,0,0,0,0,0,0,581
69.02824,8.997627,0,0,13.51861,0,8.455509,0,0,0,0,0,0,0,0,0,0,0,608
68.27129,8.431907,2.878695,0,13.01872,0,7.399389,0,0,0,0,0,0,0,0,0,0,0,580
68.45504,8.345273,0,0,12.98642,0,7.38934,0,0,0,0,0,0,2.823932,0,0,0,0,604
69.58753,8.822667,0,0,13.40753,0,8.182264,0,0,0,0,0,0,0,0,0,0,0,618
71.64188,5.51826,0,0,14.04642,0,8.793445,0,0,0,0,0,0,0,0,0,0,0,581
69.02824,8.997627,0,0,13.51861,0,8.455509,0,0,0,0,0,0,0,0,0,0,0,608
68.27129,8.431907,2.878695,0,13.01872,0,7.399389,0,0,0,0,0,0,0,0,0,0,0,580
68.45504,8.345273,0,0,12.98642,0,7.38934,0,0,0,0,0,0,2.823932,0,0,0,0,604
69.58753,8.822667,0,0,13.40753,0,8.182264,0,0,0,0,0,0,0,0,0,0,0,618
69.89545,8.811068,0,0,13.3899,0,7.903588,0,0,0,0,0,0,0,0,0,0,0,623
67.82758,8.841124,0,0,9.937255,0,8.308435,0,0,5.085605,0,0,0,0,0,0,0,0,602
68.27748,8.669028,0,0,9.931204,0,8.039777,0,0,5.082508,0,0,0,0,0,0,0,0,605
71.24114,5.479621,0,0,12.49081,0,8.731872,0,0,2.056558,0,0,0,0,0,0,0,0,577
68.29555,8.902122,0,0,11.33312,0,8.365758,0,0,3.10345,0,0,0,0,0,0,0,0,596
71.62061,5.516623,0,0,10.47929,0,10.15375,0,0,2.22971,0,0,0,0,0,0,0,0,604
67.82758,8.841124,0,0,9.937255,0,8.308435,0,0,5.085605,0,0,0,0,0,0,0,0,602
68.27748,8.669028,0,0,9.931204,0,8.039777,0,0,5.082508,0,0,0,0,0,0,0,0,605
71.24114,5.479621,0,0,12.49081,0,8.731872,0,0,2.056558,0,0,0,0,0,0,0,0,577
71.62061,5.516623,0,0,10.47929,0,10.15375,0,0,2.22971,0,0,0,0,0,0,0,0,604
68.89725,8.980552,0,0,9.681971,0,9.77906,0,0,2.661173,0,0,0,0,0,0,0,0,630
73.97436,1.933972,0,0,11.64911,0,10.98074,0,0,1.46183,0,0,0,0,0,0,0,0,603
67.98663,8.346011,0,0,6.465928,0,7.374468,0,0,9.82696,0,0,0,0,0,0,0,0,639
67.2443,8.52558,0,0,6.478026,0,7.906741,0,0,9.845346,0,0,0,0,0,0,0,0,622
67.54483,8.514747,0,0,6.469795,0,7.637787,0,0,9.832837,0,0,0,0,0,0,0,0,639
70.47846,5.420959,0,0,10.29757,0,8.638392,0,0,5.164605,0,0,0,0,0,0,0,0,614
69.25085,5.318272,3.397088,0,13.55692,0,8.476879,0,0,0,0,0,0,0,0,0,0,0,579
71.49186,5.349797,0,0.474568,13.95199,0,8.731778,0,0,0,0,0,0,0,0,0,0,0,581
71.20538,5.32836,0,0,13.89608,0,8.696789,0,0,0,0,0.873389,0,0,0,0,0,0,580
70.62109,5.307285,0,0,13.73705,0,8.594716,0,0,0,0,1.739868,0,0,0,0,0,0,580
2.711258,1.31455,12.11744,0,0,0,0,0,4.721958,0,79.1348,0,0,0,0,0,0,0,343
5.05749,5.006408,12.20866,0,0,0,0,0,5.709008,0,72.01843,0,0,0,0,0,0,0,375
61.25744,20.19996,1.379273,4.529346,0,0,5.527983,0,0,0,0,7.106001,0,0,0,0,0,0,773
61.31094,20.52864,0.955715,4.533301,0,0,5.717238,0,0,0,0,6.954159,0,0,0,0,0,0,777
59.83144,16.66486,8.112758,4.073537,0,0,3.476721,0,0,0,0,7.840678,0,0,0,0,0,0,718
61.59064,21.02812,0,4.540409,0,0,6.034062,0,0,0,0,6.806765,0,0,0,0,0,0,778
62.49516,18.99447,4.323205,4.352797,4.810882,0,4.067021,0,0,0,0,0,0,0.956471,0,0,0,0,742
64.26658,20.69724,0,0.875632,6.968033,0,6.230476,0,0,0,0,0,0,0.962043,0,0,0,0,747
61.77668,22.95618,2.089961,0.841707,4.837494,1.794047,4.779171,0,0,0,0,0,0,0.924771,0,0,0,0,741
64.37424,23.92143,2.177839,0.877099,1.163285,1.542323,4.980124,0,0,0,0,0,0,0.963655,0,0,0,0,743
61.22757,17.63175,6.557029,3.982793,1.148332,1.522498,3.173691,0,0,0,0,0,0,4.756342,0,0,0,0,694
64.79419,20.86715,0,4.590666,0.975728,2.916601,4.88571,0,0,0,0,0,0,0.969942,0,0,0,0,752
66.96213,24.88309,0,1.09483,1.008374,0,5.04918,0,0,0,0,0,0,1.002395,0,0,0,0,756
68.85615,20.52715,0,1.736872,5.758977,0,3.120847,0,0,0,0,0,0,0,0,0,0,0,740
59.53668,26.02339,5.226187,0,5.583095,0,3.630641,0,0,0,0,0,0,0,0,0,0,0,724
66.12931,17.63449,0,0,5.846963,0,6.97076,0,0,1.481042,0,0,0,1.93743,0,0,0,0,725
68.4888,16.94926,1.653304,5.326785,3.4343,0,4.147552,0,0,0,0,0,0,0,0,0,0,0,729
64.1975,22.10403,2.156122,0,0,0.92542,6.24109,0,0,4.375843,0,0,0,0,0,0,0,0,739
66.24983,19.00125,0,0.87087,5.775117,0,4.381431,0,0,0,0,0,0,0,3.721502,0,0,0,743
65.69913,18.05816,0,0.863631,5.727112,0,4.34501,0,0,0,0,0,0,2.846575,2.460378,0,0,0,753
63.04279,27.55591,0,0,0,4.275372,5.125933,0,0,0,0,0,0,0,0,0,0,0,720
64.18358,26.45143,3.187289,0,0,2.280005,2.460239,0,0,1.437465,0,0,0,0,0,0,0,0,735
77.70624,11.98775,0,0,0,1.505658,8.800351,0,0,0,0,0,0,0,0,0,0,0,731
70.53451,18.03623,0,0,3.986776,0.961056,6.481421,0,0,0,0,0,0,0,0,0,0,0,725
67.24141,15.84815,0,0,0,2.322278,5.011708,0,0,0,0,0,0,9.576447,0,0,0,0,781
64.99742,22.37945,0,0,0,1.873902,6.318857,0,0,4.430367,0,0,0,0,0,0,0,0,729
69.52461,17.77799,0,0,0,1.894592,4.472035,0,0,0,0,0,0,0,6.330766,0,0,0,762
59.46952,17.12548,8.143654,3.868433,0,0,3.082564,0.229936,0,0,0,8.080418,0,0,0,0,0,0,720
64.03762,20.6235,0,4.537064,5.01454,0,4.828662,0,0,0,0,0,0,0.958616,0,0,0,0,741
7.983843,0,31.45323,0,0,0,0,0,60.56293,0,0,0,0,0,0,0,0,0,584
8.110683,0,41.35085,0,0,0,0,0,50.53847,0,0,0,0,0,0,0,0,0,620
12.1093,0,29.93311,0,0,0,0,0,57.95759,0,0,0,0,0,0,0,0,0,605
12.30386,0,39.91844,0,0,0,0,0,47.7777,0,0,0,0,0,0,0,0,0,626
16.32778,0,28.37872,0,0,0,0,0,55.2935,0,0,0,0,0,0,0,0,0,600
16.59313,0,38.45321,0,0,0,0,0,44.95367,0,0,0,0,0,0,0,0,0,618
12.72578,0,31.45701,0,0,2.953461,0,0,52.86374,0,0,0,0,0,0,0,0,0,486
12.44144,0,25.9488,0,0,2.062477,0,0,59.54728,0,0,0,0,0,0,0,0,0,507
12.54333,0,31.00601,0,0,2.079369,0,0,54.37129,0,0,0,0,0,0,0,0,0,514
15.70907,0,27.30335,0,0,3.906253,0,0,53.08133,0,0,0,0,0,0,0,0,0,490
17.16889,0,29.84061,0,0,2.988479,0,0,50.00201,0,0,0,0,0,0,0,0,0,506
16.91986,0,29.40778,0,0,2.103666,0,0,51.56869,0,0,0,0,0,0,0,0,0,517
12.26929,0,30.32859,0,4.218724,0,0,0,53.1834,0,0,0,0,0,0,0,0,0,525
12.33447,0,30.48973,0,5.937593,0,0,0,51.23821,0,0,0,0,0,0,0,0,0,517
12.40035,0,30.65258,0,7.674825,0,0,0,49.27224,0,0,0,0,0,0,0,0,0,502
15.15759,0,26.34485,0,9.535973,0,0,0,48.96158,0,0,0,0,0,0,0,0,0,489
15.28093,0,26.55923,0,12.21183,0,0,0,45.94801,0,0,0,0,0,0,0,0,0,481
10.71914,0,26.57592,0,0,0,0,0,51.46061,11.24434,0,0,0,0,0,0,0,0,502
10.68325,0,26.48693,0,0,0,0,0,49.16014,13.66969,0,0,0,0,0,0,0,0,505
10.58267,0,22.63104,0,0,0,0,0,50.80546,15.98083,0,0,0,0,0,0,0,0,502
10.64759,0,26.39853,0,0,0,0,0,46.87502,16.07886,0,0,0,0,0,0,0,0,497
19.18867,1.415766,29.00097,0,2.581793,0.829826,0,0,33.90355,13.07942,0,0,0,0,0,0,0,0,487
21.5233,1.404785,28.77604,0,0.853923,0.82339,0,0,33.64059,12.97798,0,0,0,0,0,0,0,0,500
12.36725,2.798249,28.66008,0,3.401928,2.050179,0,0,39.0892,11.63311,0,0,0,0,0,0,0,0,470
11.51009,2.790326,33.3421,0,0.848074,2.044375,0,0,37.86486,11.60018,0,0,0,0,0,0,0,0,460
53.8,21.9,0,0,14,0,5.7,0,0,1.9,0,0,0,2.2,0,0,0,0,668
53.8,22.9,0,0,14,0,4.7,0,0,1.9,0,0,0,2.2,0,0,0,0,619
45.52134,9.933575,0,26.28825,0.956119,0,6.602254,0,0,0,0,0,0,0,0,0,8.152174,1.318438,662
51.29813,0,4.9533,11.96929,0,0,0,0,11.5813,0,0,0,0,0,0,0,0,20.19798,369
45.71275,0,4.41398,3.555355,0,0,0,0,10.32031,0,0,0,0,0,0,0,0,35.99761,360
58.9695,18.04532,0,0,10.47056,0.48077,10.05127,0,0,0,0,0,0,1.982566,0,0,0,0,680
58.08637,18.07133,0,0,10.98497,0.481463,10.39045,0,0,0,0,0,0,1.985423,0,0,0,0,673
63.55413,9.955339,0,2.737654,8.0687,0.486262,9.182268,0,0,0,0,0,0,6.015639,0,0,0,0,672
64.41991,8.344938,0,0,9.130707,0.489124,10.55578,0,0,0,0,0,0,7.059548,0,0,0,0,680
58.9695,18.04532,0,0,10.47056,0.48077,10.05127,0,0,0,0,0,0,1.982566,0,0,0,0,678
62.09821,16.7268,0,0,6.100605,0.490206,12.56272,0,0,0,0,0,0,2.021476,0,0,0,0,703
62.57025,17.76432,0,0,5.142071,0.991642,13.04101,0,0,0,0,0,0,0.490712,0,0,0,0,692
65.54623,8.426518,0,0.926895,7.171087,0.493905,11.32516,0,0,0,0,0,0,6.110196,0,0,0,0,681
64.4822,8.353008,0,0.918809,8.124033,0.489597,10.56598,0,0,0,0,0,0,7.066374,0,0,0,0,681
64.6127,10.12116,0,0.463875,9.228479,0.494361,11.00221,0,0,0,0,0,0,4.077224,0,0,0,0,669
61.77849,16.64068,0,1.830432,6.069195,0.487682,11.18245,0,0,0,0,0,0,2.011068,0,0,0,0,700
64.68409,10.13053,0,0,9.467563,0.296397,11.34721,0,0,0,0,0,0,4.074207,0,0,0,0,679
64.19652,10.04922,0,1.474469,8.763165,0.197657,11.26393,0,0,0,0,0,0,4.055037,0,0,0,0,681
63.58433,9.960849,0,2.308132,8.882531,0.098788,11.15274,0,0,0,0,0,0,4.012646,0,0,0,0,681
63.22955,9.904495,0,4.539454,8.027492,0.483779,7.830318,0,0,0,0,0,0,5.984916,0,0,0,0,670
8.319909,36.30508,4.590643,38.45559,0,0,0,10.11009,0,0,0,0,0,0,0,0,0,0,774
8.352528,30.64283,0,38.60636,0,0,0,10.14973,10.02117,0,0,0,0,0,0,0,0,0,740
7.903598,40.8752,0,33.01872,0,0,0,9.604206,0,0,0,6.490611,0,0,0,0,0,0,802
63.45077,0,0,0,32.72578,0,0,0,0,0,0,0,0,0,0,0,0,0,471
69.19399,0,5.491485,0,21.51054,0,0,0,0,0,0,0,0,0,0,0,0,0,525
53.43847,0,15.47991,0,18.37452,0,0,0,0,0,0,0,0,9.132777,0,0,0,0,620
49.83843,4.451282,15.1969,0,18.03859,0,0,0,0,0,0,0,0,8.965811,0,0,0,0,564
0,1,80,0,3,1.5,0,6.3,2.2,0,0,0,0,3.7,2.3,0,0,0,383
2.5,2.1,75,0,2.6,1,0,10,2,0,0,0,0,0,4.8,0,0,0,385
2.002002,2.102102,75.07508,0,6.506507,1.001001,0,10.01001,2.002002,0,0,0,0,0,1.301301,0,0,0,414
2,2.5,69.99999,0,2.3,1,0,14,4.8,0,0,0,0,0,3.4,0,0,0,438
1.994018,0.997009,64.80558,0,1.794616,0.997009,0,16.94915,7.976071,0,0,0,0,0,4.48654,0,0,0,455
4,1.3,61.8,0,3,1,0,18,2,0,0,0,0,3.5,5.4,0,0,0,451
4,1,54,0,3,1,0,22,10,0,0,0,0,0,5,0,0,0,460
3.47567,1.390268,59.58292,0,2.482622,0.993049,0,22.84012,5.958292,0,0,0,0,0,3.277061,0,0,0,475
0,1,45,0,6,1,0,45,1,0,0,0,0,0,1,0,0,0,455
0.889911,8.669133,75.80242,0,7.789221,1.069893,0,0,2.669733,0,0,0,0,0.439956,2.669733,0,0,0,375
0,10.06201,77.79557,0,7.051411,1.070214,0,0,2.010402,0,0,0,0,0,2.010402,0,0,0,365
0.89,6.69,76.10999,0,6.65,1.07,0,4.119999,2.01,0,0,0,0,0.45,2.01,0,0,0,360
0.87,14.94,70.58,0,7.59,1.04,0,0,1.95,0,0,0,0,0.43,2.6,0,0,0,400
0.88,11.83,73.24999,0,7.289999,1.05,0,0,1.97,0,0,0,0,0.44,3.29,0,0,0,385
71.10179,10.31831,0,0,12.94898,0,5.591817,0,0,0,0,0,0,0,0,0,0.039098,0,627
60.8048,12.85782,0,0.088395,12.21226,0,6.670887,0.24169,0,5.939287,0,0.163336,0,0.971187,0,0,0.050345,0,604
59.70358,17.32015,7.954021,4.046383,0,0,3.211192,0,0,0,0,7.632645,0,0,0,0,0.132033,0,710
71.25166,1.897335,0,8.063484,13.83993,0,4.840907,0,0,0.079674,0,0,0,0,0,0,0.027015,0,550
60.8048,12.85782,0,0.088395,12.21226,0,6.670887,0.24169,0,5.939287,0,0.163336,0,0.971187,0,0,0.050345,0,604
52.65278,0,0,29.27165,15.85471,2.220863,0,0,0,0,0,0,0,0,0,0,0,0,505
51.39154,0,0,28.56193,16.11045,3.93608,0,0,0,0,0,0,0,0,0,0,0,0,475
0,0,0,0,19.99373,0,0,0,0,0,0,0,0,0,0,0,0,80.00627,276
6.315536,0,0,0,18.1604,0,0,0,0,0,0,0,0,0,0,0,0,75.52406,357
12.10743,0,0,0,17.85044,0,0,0,0,0,0,0,0,0,0,0,0,70.04214,377
18.59101,0,0,0,19.43994,0,0,0,0,0,0,0,0,0,0,0,0,61.96905,342
26.10209,0,0,0,21.36918,0,0,0,0,0,0,0,0,0,0,0,0,52.52873,308
55.90621,0,0,0,27.77003,0,0,0,0,0,0,0,0,0,0,0,0,16.32376,439
69.54649,0,0,0,30.45352,0,0,0,0,0,0,0,0,0,0,0,0,0,466
0,0,9.833148,0,0,0,0,0,0,0,0,0,0,0,0,90.16685,0,0,352
0,0,9.617171,0,0,0,0,0,0,0,7.70806,0,0,0,0,82.67477,0,0,340
56.40101,1.472475,3.016262,0,0,0,3.492338,13.28559,22.33233,0,0,0,0,0,0,0,0,0,750
36.21867,0,1.865195,0,0,0,5.398977,20.53884,35.97831,0,0,0,0,0,0,0,0,0,695
25.87758,0,0,0,0,0,3.719704,62.89126,7.511449,0,0,0,0,0,0,0,0,0,678
48.06611,19.63645,10.31382,0,12.85454,0.88535,0,0,3.617207,0,0,0,0,0,0,0,0,0,507
0,0,0,0,4.214501,0,0,0,8.738513,0,0,0,0,0,0,85.678,0,0,357
1.318384,0,0,0,4.306528,0,0,0,8.929324,0,0,0,0,0,0,84.04689,0,0,357
2.695628,0,0,0,4.402662,0,0,0,9.128654,0,0,0,0,0,0,82.34294,0,0,358
0,0,54.406,0,0,0,0,0,0,0,43.88008,0,0,0,0,0,0,0,425
12.16922,0,0,0,0,0,0,0,0,0,87.83078,0,0,0,0,0,0,0,355
20.97029,0,0,0,0,0,0,0,0,0,79.02971,0,0,0,0,0,0,0,420
29.42851,0,0,0,0,0,0,0,0,0,70.5715,0,0,0,0,0,0,0,467
30.64386,0,0,0,0,0,0,0,0,0,69.35614,0,0,0,0,0,0,0,468
34.54267,0,0,0,0,0,0,0,0,0,65.45734,0,0,0,0,0,0,0,488
39.05649,0,0,0,0,0,0,0,0,0,60.9435,0,0,0,0,0,0,0,507
0,0,69.23029,0,30.76971,0,0,0,0,0,0,0,0,0,0,0,0,0,488
0,0,0,0,2.292706,0,0,0,15.05366,0,0,0,0,0,0,82.65363,0,0,322
0,0,0,0,2.142535,0,0,0,14.06765,1.71381,0,0,0,0,0,77.23985,0,0,322
44.85982,30,1.869159,0,0,0,12.05608,0,0,0,0,0,0,0,6.542057,0,0,0,757
0,0,82.33144,0,0,17.66857,0,0,0,0,0,0,0,0,0,0,0,0,503
0,0,76.98405,0,0,16.52101,0,0,0,0,6.494938,0,0,0,0,0,0,0,487
0,0,66.77879,0,0,14.33092,0,0,0,0,18.89029,0,0,0,0,0,0,0,373
0,0,48.12909,0,0,10.32864,0,0,0,0,41.54226,0,0,0,0,0,0,0,329
0,0,39.58623,0,0,8.495321,0,0,0,0,51.91845,0,0,0,0,0,0,0,312
0,0,23.85745,0,0,5.119878,0,0,0,0,71.02267,0,0,0,0,0,0,0,253
37.7,2.1,0,0,1.5,0,0,0,0,2.6,55.8,0,0,0,0,0,0,0,492
30.26052,2.204409,0,0,0.501002,0,0,0,0,1.002004,65.73147,0,0,0,0,0,0,0,497
27.5,2.2,0,0,0.5,0,0,0,0,1,68.5,0,0,0,0,0,0,0,473
34,2.3,0,0,1.6,0,0,0,0,2.8,55.59999,0,0,2.4,1,0,0,0,525
26.9,2.2,0,0,0.6,0,0,0,0,1.2,65.4,0,0,2.4,1,0,0,0,534
24,2.2,0,0,0.6,0,0,0,0,1,68.5,0,0,2.4,1,0,0,0,512
0,0,0,0,2.228241,0,0,0,11.70431,0,0,0,0,0,0,86.06744,0,0,303
0,0,0,0,2.182518,0,0,0,11.4757,0,0,0,0,0,0,84.36935,0,0,310
0,0,0,0,2.164489,0,0,0,11.35796,0,0,0,0,0,0,83.53742,0,0,313
0,0,87.24277,0,0,12.4817,0,0,0,0,0,0,0,0,0,0,0,0,514
0,0,87.00305,0,0,12.44741,0,0,0,0,0,0,0,0,0,0,0,0,517
0,0,86.52753,0,0,12.37937,0,0,0,0,0,0,0,0,0,0,0,0,519
0,0,87.23791,0,0,12.48101,0,0,0,0,0,0,0,0,0,0,0,0,518
0,0,86.99339,0,0,12.44602,0,0,0,0,0,0,0,0,0,0,0,0,518
0,0,86.50842,0,0,12.37664,0,0,0,0,0,0,0,0,0,0,0,0,517
0,0,85.00397,0,0,12.1614,0,0,0,0,0,0,0,0,0,0,0,0,519
0,0,0,0,30.39324,0,0,0,0,0,0,0,0,0,0,0,0,69.60676,290
0,0,0,0,8.191206,0,0,0,45.34284,0,0,0,0,0,0,0,0,46.46595,375
0,0,100,0,0,0,0,0,0,0,0,0,0,0,0,0,0,0,250
0,0,72.38336,0,27.61664,0,0,0,0,0,0,0,0,0,0,0,0,0,475
0,0,62.75511,0,37.24489,0,0,0,0,0,0,0,0,0,0,0,0,0,455
0,0,0,0,4.52847,2.183274,0,0,0,0,0,0,0,0,0,93.28825,0,0,247
0,0,0,0,7.854979,0,0,0,0,0,0,0,0,0,0,92.14502,0,0,255
58.91589,16.9517,0,4.350435,0.040004,0.780078,10.49105,0,0,0.10001,0,0,0,2.050205,2.090209,0,0.250025,0,722
58.91589,16.9517,0,4.350435,0.040004,0.780078,10.49105,0,0,0.10001,0,0,0,2.050205,2.090209,0,0.250025,0,716
61.43,15.14,0,14.7,0,0.49,7.98,0,0,0,0,0,0,0,0,0,0.26,0,717
59.80402,14.73853,0,12.51875,0,0.479952,7.769223,0,0,0,0,0,0,0,0,0,0.259974,0,740
61.05726,20.08594,1.798741,4.396922,0,0,5.396223,0,0,0,0,6.995103,0,0,0,0,0,0,768
58.95872,20.78545,3.097831,1.698811,0,0,6.795243,0,0,0,0,8.394123,0,0,0,0,0,0,771
0,0,0,0,0,0,0,51.92736,0,0,0,0,0,0,0,0,0,48.07264,480
0,0,0,0,0,0,0,28.67688,0,0,0,0,0,0,0,44.77502,0,26.5481,437
79.49863,0,0,0,20.50137,0,0,0,0,0,0,0,0,0,0,0,0,0,505
71.84256,0,0,0,0,0,0,0,0,28.15744,0,0,0,0,0,0,0,0,491
0,0,0,0,0,0,0,0,0,0,0,0,0,0,0,0,0,100,375
0,0,23.23696,0,0,0,0,76.76305,0,0,0,0,0,0,0,0,0,0,490
0,0,31.2273,0,0,0,0,68.77271,0,0,0,0,0,0,0,0,0,0,512
0,0,40.51507,0,0,0,0,59.48493,0,0,0,0,0,0,0,0,0,0,504
0,0,81.10282,0,0,17.37881,0,0,0,0,0,0,0,0,0,0,0,0,491
0,0,59.29683,0,17.59621,0,0,0,23.10696,0,0,0,0,0,0,0,0,0,487
0,0,0,0,34.79708,0,0,0,0,0,0,0,0,0,0,0,0,65.20292,287
0,0,0,0,31.72695,0,0,0,0,0,0,4.160208,0,0,0,0,0,64.11285,295
0,0,0,0,28.03068,0,0,0,0,0,0,9.168859,0,0,0,0,0,62.80046,301
0,0,0,0,24.48271,0,0,0,0,0,0,13.97657,0,0,0,0,0,61.54072,317
0,0,0,0,21.07428,0,0,0,0,0,0,18.59519,0,0,0,0,0,60.33053,330
0,0,0,0,14.64435,0,0,0,0,0,0,27.30812,0,0,0,0,0,58.04753,367
0,0,0,0,11.60849,0,0,0,0,0,0,31.42189,0,0,0,0,0,56.96962,390
0,0,33.42993,0,0,0,0,58.89889,0,0,0,0,0,0,7.671172,0,0,0,552
0,0,19.67038,0,0,0,0,57.7608,0,0,0,0,0,0,22.56883,0,0,0,560
0,0,16.31318,0,0,0,0,57.48311,0,0,0,0,0,0,26.20372,0,0,0,536
0,0,12.9881,0,0,0,0,57.20808,0,0,0,0,0,0,29.80382,0,0,0,556
0,0,12.55793,0,0,0,0,62.22747,0,0,0,0,0,0,25.21461,0,0,0,530
0,0,74.72448,0,0,0,0,0,0,25.27552,0,0,0,0,0,0,0,0,413
81.37672,4.931926,0,0,0,11.13478,0,0,0,0,0,0,0,0,0,0,0,2.034351,463
79.14807,4.98135,0,0,0,11.24637,2.042013,0,0,0,0,0,0,0,0,0,0,2.054738,449
77.04445,4.848954,0,0,0,10.94746,0,0,0,4.645575,0,0,0,0,0,0,0,2.000127,448
76.27683,0,0,10.4818,13.24136,0,0,0,0,0,0,0,0,0,0,0,0,0,570
0,9.000652,48.14159,0,42.85775,0,0,0,0,0,0,0,0,0,0,0,0,0,347
0,11.87452,46.62123,0,41.50425,0,0,0,0,0,0,0,0,0,0,0,0,0,339
0,14.6885,45.13255,0,40.17896,0,0,0,0,0,0,0,0,0,0,0,0,0,354
0,20.14414,42.24633,0,37.60953,0,0,0,0,0,0,0,0,0,0,0,0,0,364
0,25.38151,39.47559,0,35.14289,0,0,0,0,0,0,0,0,0,0,0,0,0,383
0,27.9224,38.13139,0,33.94622,0,0,0,0,0,0,0,0,0,0,0,0,0,383
0,30.41345,36.81353,0,32.77301,0,0,0,0,0,0,0,0,0,0,0,0,0,388
0,32.85613,35.52128,0,31.62259,0,0,0,0,0,0,0,0,0,0,0,0,0,394
0,35.25182,34.25388,0,30.4943,0,0,0,0,0,0,0,0,0,0,0,0,0,398
0,37.60187,33.01063,0,29.3875,0,0,0,0,0,0,0,0,0,0,0,0,0,409
0,39.90757,31.79084,0,28.30159,0,0,0,0,0,0,0,0,0,0,0,0,0,424
0,42.17017,30.59385,0,27.23598,0,0,0,0,0,0,0,0,0,0,0,0,0,436
0,43.65521,29.80821,0,26.53657,0,0,0,0,0,0,0,0,0,0,0,0,0,464
71.03804,1.496242,0,7.948597,14.05616,0,3.965411,0,0,0.989593,0,0,0,0,0,0,0.505966,0,550
61.50513,17.70745,0,0,1.130263,0,0,0,0,14.69342,0,0,0,0,0,0,0,0,488
61.93182,17.51894,0,0,0,0,0,0,0,15.625,0,0,0,0,0,0,0,0,515
41.96703,14.24336,10.80612,15.66733,17.31615,0,0,0,0,0,0,0,0,0,0,0,0,0,580
37.24925,14.22245,10.79026,15.64433,22.0937,0,0,0,0,0,0,0,0,0,0,0,0,0,545
0,0,67.59671,0,32.40329,0,0,0,0,0,0,0,0,0,0,0,0,0,480
0,7.394407,65.63668,0,26.96891,0,0,0,0,0,0,0,0,0,0,0,0,0,472
0,14.37208,63.78712,0,21.8408,0,0,0,0,0,0,0,0,0,0,0,0,0,464
0,17.7155,62.90088,0,19.38361,0,0,0,0,0,0,0,0,0,0,0,0,0,448
0,20.96729,62.03893,0,16.99377,0,0,0,0,0,0,0,0,0,0,0,0,0,448
0,24.13116,61.20029,0,14.66854,0,0,0,0,0,0,0,0,0,0,0,0,0,452
0,0,0,0,0,0,0,51.92736,0,0,0,0,0,0,0,0,0,48.07264,465
27.13427,30.69738,0,16.88316,0,0,0,0,0,0,0,0,0,0,0,0,0,21.36754,760
43.1559,12.71293,0,20.88515,0.993311,0,0,0,0,0,0,0,0,9.004551,13.24815,0,0,0,761
0,0,0,0,0,0,0,0,5.078412,0,41.78057,0,0,0,0,0,0,53.14102,270
0,0,0,0,0,0,0,0,4.952856,0,47.53888,0,0,0,0,0,0,47.50826,273
0,0,0,0,0,0,0,0,4.833359,0,53.01933,0,0,0,0,0,0,42.1473,320
0,0,0,0,0,0,0,0,4.719493,0,58.24157,0,0,0,0,0,0,37.03894,325
0,0,0,0,0,0,0,0,4.610868,0,63.2234,0,0,0,0,0,0,32.16573,344
0,0,0,0,0,0,0,0,4.50713,0,67.98107,0,0,0,0,0,0,27.5118,359
0,0,69.23029,0,30.76971,0,0,0,0,0,0,0,0,0,0,0,0,0,488
0,0,84.46336,0,0,15.53664,0,0,0,0,0,0,0,0,0,0,0,0,480
0,0,62.63023,0,0,13.44063,0,0,0,0,0,0,0,0,0,23.92914,0,0,445
0,0,32.88154,0,0,10.58471,0,0,0,0,0,0,0,0,0,56.53375,0,0,362
53,26,2.5,0,0,0,16,0,0,0,0,0,0,0,0,0,0,2.5,790
52.21675,25.61576,2.463054,0,0,0,15.76355,0,1.477833,0,0,0,0,0,0,0,0,2.463054,778
51.45631,25.24272,2.427185,0,0,0,15.53398,0,2.912621,0,0,0,0,0,0,0,0,2.427185,774
0,10.33061,0,0,0,3.027553,0.206242,0,0,0,0,0,85.00497,0,0,0,0,0,542
0,11.22279,0,6.172387,3.410982,0,4.436268,0,4.479227,0,0,0,68.73973,0,0,0,0,0,632
0,0,84.4,0,0,0,0,0,0,15.6,0,0,0,0,0,0,0,0,365
0,0,80.7,0,0,0,0,0,4.4,14.9,0,0,0,0,0,0,0,0,417
0,0,70.7,0,0,0,0,0,16.3,13,0,0,0,0,0,0,0,0,435
0,0,56.6,0,0,0,0,0,33,10.4,0,0,0,0,0,0,0,0,502
0,0,83.5,0,0,0,1.1,0,0,15.4,0,0,0,0,0,0,0,0,385
0,0,77,0,0,0,8.8,0,0,14.2,0,0,0,0,0,0,0,0,448
0,0,83.1,1.5,0,0,0,0,0,15.4,0,0,0,0,0,0,0,0,389
0,0,74.42557,11.88811,0,0,0,0,0,13.68631,0,0,0,0,0,0,0,0,467
0,0,82,0,0,0,0,0,0,15.2,0,2.8,0,0,0,0,0,0,388
0,0,80.9,0,0,0,0,4.1,0,15,0,0,0,0,0,0,0,0,388
0,0,61.73826,0,0,0,0,26.87313,0,11.38861,0,0,0,0,0,0,0,0,455
0,0,78.3,3,0,0,0,0,4.3,14.4,0,0,0,0,0,0,0,0,461
0,0,69.99999,2.8,0,0,0,0,14.3,12.9,0,0,0,0,0,0,0,0,472
0,0,69.3,2.8,0,0,0,0,15,12.9,0,0,0,0,0,0,0,0,474
0,0,69.2,2.8,0,0,0,0,15.2,12.8,0,0,0,0,0,0,0,0,482
0,0,68.4,2.8,0,0,0,0,16.2,12.6,0,0,0,0,0,0,0,0,484
0,0,65.4,2.7,0,0,0,0,19.8,12.1,0,0,0,0,0,0,0,0,489
0,0,62,2.6,0,0,0,0,23.9,11.5,0,0,0,0,0,0,0,0,490
0,0,61,1,0,0,0,0,32,6,0,0,0,0,0,0,0,0,501
0,0,77.5,1,0,0,0,0,15.2,6.3,0,0,0,0,0,0,0,0,488
0,0,78,1,0,0,0,0,15.2,5.8,0,0,0,0,0,0,0,0,473
0,0,78.5,1,0,0,0,0,15.2,5.3,0,0,0,0,0,0,0,0,465
0,0,69.6,1.4,0,0,0,0,16.2,12.8,0,0,0,0,0,0,0,0,475
0,0,62,10.8,0,0,0,0,15.7,11.5,0,0,0,0,0,0,0,0,495
0,0,60.5,12.8,0,0,0,0,15.6,11.1,0,0,0,0,0,0,0,0,497
0,0,60,13.4,0,0,0,0,15.6,11,0,0,0,0,0,0,0,0,508
0,0,62,16.8,0,0,0,0,15.2,6,0,0,0,0,0,0,0,0,488
0,0,62,17,0,0,0,0,15,6,0,0,0,0,0,0,0,0,495
0,0,62,0,0,0,0,13.8,15.2,9,0,0,0,0,0,0,0,0,475
0,0,64.13586,1.298701,0,0,0.999001,3.696304,15.48452,11.88811,0,2.497502,0,0,0,0,0,0,477
0,0,75.4,2,0,0,0,0,17.8,4.8,0,0,0,0,0,0,0,0,455
0,0,73.2,2,0,0,0,0,17.7,7.1,0,0,0,0,0,0,0,0,475
0,0,68.8,2,0,0,0,0,17.5,11.7,0,0,0,0,0,0,0,0,485
0,0,64.7,1.9,0,0,0,0,17.4,16,0,0,0,0,0,0,0,0,481
0,0,61.56156,0.500501,0,0,0,0,17.21722,20.72072,0,0,0,0,0,0,0,0,473
0,0,66.7,2.1,12.9,0,0,0,18.3,0,0,0,0,0,0,0,0,0,476
0,0,76.9,2.2,0,2.4,0,0,18.5,0,0,0,0,0,0,0,0,0,474
0,0,70,2.1,3.2,1.6,0,0,18.2,4.9,0,0,0,0,0,0,0,0,476
0,0,72,2.1,0,0.8,0,0,17.9,7.2,0,0,0,0,0,0,0,0,482
7.5,0,67.1,2,0,0.8,0,0,15.5,7.1,0,0,0,0,0,0,0,0,485
15,0,62,1.5,0,0.7,0,0,15.1,5.7,0,0,0,0,0,0,0,0,485
17.5,0,61.1,1.5,0,0.7,0,0,13.5,5.7,0,0,0,0,0,0,0,0,489
20.27972,0,60.73926,0.599401,0,0.699301,0,0,13.08691,4.595405,0,0,0,0,0,0,0,0,496
43.73451,0.223305,11.88409,0,5.669141,0,0,29.94546,7.633329,0.655301,0,0,0,0,0,0,0,0,573
32.84897,0.189529,3.806238,0,3.456249,0,0,45.26593,9.424417,0.556182,0,0,0,0.673677,0,0,0,0,567
61.45,11.18,0,22.8,0.3,0.14,3.17,0,0,0.45,0,0,0,0,0.25,0,0.26,0,729
61.47,11.18,0,22.96,0.1,0.14,3.19,0,0,0.45,0,0,0,0,0.25,0,0.26,0,739
61.44386,11.17888,0,21.76782,0.379962,0.359964,3.029697,0,0,0.279972,0,0,0,0,1.559844,0,0,0,711
61.67,10.38,0,23.48,0.4,0,3.27,0,0,0.29,0,0,0,0,0.25,0,0.26,0,744
61.55,11.2,0,23.05,0,0.19,3.21,0,0,0.29,0,0,0,0,0.25,0,0.26,0,735
61.55,11.2,0,23.05,0.39,0.09,3.21,0,0,0,0,0,0,0,0.25,0,0.26,0,741
61.47,11.18,0,23.2,0.39,0,3.21,0,0,0.29,0,0,0,0,0,0,0.26,0,749
61.15388,11.12889,0,22.16778,0.369963,0,3.089691,0,0,0.279972,0,0,0,0,1.549845,0,0.259974,0,749
60.84,11.16,0,22.97,0.38,0,3.2,0,0,0.29,0,0,0,0,0.9,0,0.26,0,743
59.79598,12.34123,0,22.85228,0.380038,0,3.180318,0,0,0.290029,0,0,0,0,0.90009,0,0.260026,0,747
72.76727,1.880188,0,7.620762,13.20132,0,3.580358,0,0,0.950095,0,0,0,0,0,0,0,0,553
59.1,13.1,0,24.31,0.03,0,2.83,0,0,0.23,0,0,0,0,0.04,0,0.36,0,758
58.0742,14.28857,0,22.65774,0.379962,0,3.159684,0,0,0.289971,0,0,0,0,0.889911,0,0.259974,0,751
0,0,76.27245,0,0,16.36829,7.359252,0,0,0,0,0,0,0,0,0,0,0,480
0,0,76.00414,0,0,16.36526,7.35789,0,0,0,0,0,0,0,0,0,0,0,490
0,0,75.73593,0,0,16.36224,7.356529,0,0,0,0,0,0,0,0,0,0,0,505
0,0,75.46783,0,0,16.35921,7.355168,0,0,0,0,0,0,0,0,0,0,0,520
0,0,75.1998,0,0,16.35618,7.353806,0,0,0,0,0,0,0,0,0,0,0,475
0,0,74.93189,0,0,16.35316,7.352447,0,0,0,0,0,0,0,0,0,0,0,460
0,0,54.99979,0,8.393694,6.070174,0,30.53634,0,0,0,0,0,0,0,0,0,0,477
8.079855,0,46.34288,0,8.501329,6.148015,0,30.92792,0,0,0,0,0,0,0,0,0,0,483
16.36962,0,37.46106,0,8.611761,6.227877,0,31.32967,0,0,0,0,0,0,0,0,0,0,486
24.8776,0,28.34546,0,8.725101,6.309843,0,31.74201,0,0,0,0,0,0,0,0,0,0,484
0,12.9803,43.87225,0,8.048106,5.820251,0,29.27909,0,0,0,0,0,0,0,0,0,0,409
0,19.07772,38.64515,0,7.885769,5.702852,0,28.68851,0,0,0,0,0,0,0,0,0,0,401
10.11244,0,70.67039,0,0,15.71614,0,0,0,0,0,0,0,0,3.501025,0,0,0,496
9.280756,0,64.76381,0,0,15.55803,0,0,0,0,0,0,0,0,10.39741,0,0,0,493
8.923771,0,61.79984,0,0,15.48143,0,0,0,0,0,0,0,0,13.79496,0,0,0,495
0,0,0,0,0,0,1.4366,32.79076,0,0,0,0,0,0,0,0,0,65.77264,246
0,0,0,0,0,0,2.993806,28.47266,0,0,0,0,0,0,0,0,0,68.53353,249
0,0,0,0,0,0,4.687471,23.77617,0,0,0,0,0,0,0,0,0,71.53636,263
0,0,0,0,0,0,6.536355,18.64925,0,0,0,0,0,0,0,0,0,74.81439,265
10.58848,0,73.61378,0,0,15.79773,0,0,0,0,0,0,0,0,0,0,0,0,497
10.3309,0,71.46026,0,0,15.56912,0,0,0,0,0,0,0,0,0,0,0,0,511
54.11309,0,0,0,5.029051,0,0,3.934686,0,8.011532,28.91164,0,0,0,0,0,0,0,434
43.06116,0,0,0,2.481085,0,0,1.753664,0,2.741503,49.96259,0,0,0,0,0,0,0,497
0,4.99998,0,0,28.87358,0,0,0,0,0,0,0,0,0,0,0,0,66.12643,300
2.688043,3.193071,62.29317,4.097678,27.72805,0,0,0,0,0,0,0,0,0,0,0,0,0,547
2.054662,2.44069,59.51886,3.132146,26.49314,0,0,0,0,0,6.360497,0,0,0,0,0,0,0,539
0.943308,1.120536,54.65097,1.437988,24.32634,0,0,0,0,0,17.52087,0,0,0,0,0,0,0,523
0.453124,0.538257,52.50388,0.690747,23.37062,0,0,0,0,0,22.44336,0,0,0,0,0,0,0,508
0,0,50.51913,0,22.48717,0,0,0,0,0,26.9937,0,0,0,0,0,0,0,487
2.60273,3.09173,40.21075,3.967627,17.89868,0,0,0,0,0,32.22849,0,0,0,0,0,0,0,523
0,0,82.33144,0,0,17.66857,0,0,0,0,0,0,0,0,0,0,0,0,482
0,0,0,0,0,0,0,0,31.9328,0,0,0,0,0,0,0,0,68.0672,430
52.99878,0,0,19.99703,23.00505,0,0,0,0,0,0,0,0,0,0,0,0,3.999136,547
53.13606,0,0,19.12789,23.06464,0,0.661904,0,0,0,0,0,0,0,0,0,0,4.009495,543
53.27406,0,0,18.25424,23.12454,0,1.327246,0,0,0,0,0,0,0,0,0,0,4.019908,537
53.55222,0,0,16.49324,23.24528,0,2.668353,0,0,0,0,0,0,0,0,0,0,4.040897,530
0,0,0,0,0,0,0,0,11.30747,0,0,0,0,0,0,88.69254,0,0,311
0,0,0,0,0,1.086825,0,0,11.84095,0,0,0,0,0,0,87.07223,0,0,293
0,0,0,0,0,2.281281,0,0,12.42727,0,0,0,0,0,0,85.29145,0,0,278
0,0,0,0,0,4.471412,0,0,0,0,0,0,0,0,0,95.52859,0,0,264
61.03937,11.95177,0,13.14664,0,5.837765,0,0,0,0,0,0,0,8.024453,0,0,0,0,805
57.50606,11.7495,0,12.38564,0,5.356368,0,0,0,0,0,0,0,7.888646,5.113791,0,0,0,760
64.69396,12.40884,0,13.93377,0,6.263051,0,0,0,0,0,0,0,0,2.70038,0,0,0,705
62.81232,12.29892,0,13.5285,0,6.007329,0,0,0,0,0,0,0,0,5.35292,0,0,0,710
6.043991,0,0,22.56371,0,0,0,0,0,0,0,0,0,0,0,0,0,71.3923,496
2.87782,0,0,21.48723,0,0,0,0,0,0,0,0,0,0,0,0,7.648677,67.98627,529
0,0,0,20.50879,0,0,0,0,0,0,0,0,0,0,0,0,14.60077,64.89044,539
0,0,0,28.74,0,0,0,0,0,0,0,0,0,0,22.75,0,0,48.51,673
5.555555,0,0,26.61111,0,0,0,0,0,1.851852,0,0,0,0,21.06482,0,0,44.91666,668
8.928572,0,0,25.66071,0,0,0,0,0,1.785714,0,0,0,0,20.3125,0,0,43.3125,670
12.06897,0,0,24.77586,0,0,0,0,0,1.724138,0,0,0,0,19.61207,0,0,41.81897,668
50.24975,0,0,31.26873,18.48152,0,0,0,0,0,0,0,0,0,0,0,0,0,576
50.44955,0,0,24.77522,24.77522,0,0,0,0,0,0,0,0,0,0,0,0,0,519
50,0,0,24.5,24.5,0,0,0,0,0,0,0,0,0,0,0,0,1,515
49.54955,0,0,24.22422,24.22422,0,0,0,0,0,0,0,0,0,0,0,0,2.002002,517
47.54755,0,0,23.22322,23.22322,0,0,0,0,0,0,0,0,0,0,0,0,6.006006,531
45,0,0,24.5,24.5,0,0,0,0,0,0,0,0,0,0,0,0,6,515
45,0,0,24.5,19.5,2.5,0,0,0,2.5,0,0,0,0,0,0,0,6,499
45,0,0,24.5,14.5,5,0,0,0,5,0,0,0,0,0,0,0,6,491
45,0,0,19.5,24.5,0,2.5,0,2.5,0,0,0,0,0,0,0,0,6,520
44.55445,0,0,14.35644,25.24752,0,4.950495,0,4.950495,0,0,0,0,0,0,0,0,5.940594,521
40,0,5,24.5,24.5,0,0,0,0,0,0,0,0,0,0,0,0,6,518
35,0,10,24.5,24.5,0,0,0,0,0,0,0,0,0,0,0,0,6,519
36.98798,15.69188,21.42915,25.891,0,0,0,0,0,0,0,0,0,0,0,0,0,0,640
38.00838,8.062389,0,0,53.86049,0,0,0,0,0,0,0,0,0,0,0,0,0,449
37.9859,8.057619,0,0,53.68167,0,0,0,0,0,0,0,0,0,0,0,0,0,463
37.92605,8.044926,0,0,53.20589,0,0,0,0,0,0,0,0,0,0,0,0,0,443
37.8962,8.038594,0,0,52.96856,0,0,0,0,0,0,0,0,0,0,0,0,0,439
37.8664,8.032271,0,0,52.73159,0,0,0,0,0,0,0,0,0,0,0,0,0,435
0,0,0,0,0,0,0,0,45.23991,0,0,0,0,0,0,0,0,53.49097,413
0,0,0,0,0,0,0,0,43.76002,0,0,0,0,0,0,0,0,53.09093,407
54.0489,0,0,15.90781,4.626823,0,0,0,0,21.09563,0,0,0,0,0,0,0,0,586
0,0,0,0,0,0,0,0,16.48065,0,45.19596,0,0,0,0,0,0,38.32339,348
0,0,0,0,0,3.191815,0,0,8.693699,0,47.68259,0,0,0,0,0,0,40.4319,287
0,0,0,0,0,4.335261,0,0,5.904078,0,48.57341,0,0,0,0,0,0,41.18726,283
0,0,0,0,0,5.522243,0,0,3.00824,0,49.49814,0,0,0,0,0,0,41.97137,271
0,0,0,0,0,6.7553,0,0,0,0,50.45877,0,0,0,0,0,0,42.78593,275
0,0,0,0,0,0.98531,0,0,8.051206,0,44.15868,0,0,0,0,0,0,46.8048,291
0,0,0,0,0,2.004667,0,0,5.460208,0,44.92164,0,0,0,0,0,0,47.61348,281
0,0,0,0,0,3.059868,0,0,2.778103,0,45.71143,0,0,0,0,0,0,48.4506,282
0,0,0,0,0,4.152837,0,0,0,0,46.52949,0,0,0,0,0,0,49.31767,275
0.5,0,10,0,0,0,0,1.5,4,0,84,0,0,0,0,0,0,0,295
1,1,12.7,0,0,0,0,0,0,0,85.3,0,0,0,0,0,0,0,310
1,0,11.9,0,0,0,0,0,2.8,0,84.3,0,0,0,0,0,0,0,300
58,2.4,0,0,3.2,8.9,0,7.2,6.8,0,0,7.8,0,1.7,3.8,0,0,0,466
51,2.2,10,0,3.6,8.500001,0,8.100001,6.900001,0,0,5,0,1.2,3.4,0,0,0,473
51.5,2.4,7,0,3.4,8.200001,0,6.1,5.7,0.5,0,8.900001,0,2,4.1,0,0,0,470
55.00001,2,3.000001,0,4.000001,8.600002,0,8.000002,6.700001,0,0,7.100001,0,1.2,4.200001,0,0,0,469
51.5,2.2,0,0,5.8,12.8,0,6.9,7.1,0,0,8,0,2.1,3.5,0,0,0,436
48.2,2.3,0,0,7,15,0,6.7,6.9,0,0,8.1,0,1.8,4,0,0,0,421
42.4,1.5,0,1,19.1,3.7,0,1.5,0,1.8,0,0,0,0,28.8,0,0,0,498
65.2,20,0,0,0,14.8,0,0,0,0,0,0,0,0,0,0,0,0,475
13.76952,0,15.95486,0,0,0,0,70.27562,0,0,0,0,0,0,0,0,0,0,545
15.46241,0,14.07719,0,0,0,0,70.4604,0,0,0,0,0,0,0,0,0,0,553
14.73562,4.70036,13.41551,0,0,0,0,67.14851,0,0,0,0,0,0,0,0,0,0,547
0,0,0,0,30.39324,0,0,0,0,0,0,0,0,0,0,0,0,69.60676,282
