Repository: liubin06/DeepGlassNet

# DeepGlassNet: Self-Supervised Learning for Multi-Component Glass Composition Screening

## 1. Introduction
We present a novel self-supervised learning framework for screening multi-component glass compositions within predefined glass transition temperature (Tg) intervals. The composition screening task is formalized as a classification problem, where we introduce an innovative data augmentation strategy based on asymptotic theory to enhance training dataset robustness and improve model resilience to noise. A specialized feature extraction backbone architecture named DeepGlassNet is designed to capture complex interactions among different glass components in multi-component systems.

File: data/train_tg.csv (part 30 of 46)
SiO2,Al2O3,B2O3,CaO,Na2O,Li2O,MgO,BaO,ZnO,K2O,PbO,SrO,GeO2,ZrO2,TiO2,TeO2,FemOn,P2O5,Tg
66.53,11.19,0,16.02,0.86,2.82,2.09,0,0,0.49,0,0,0,0,0,0,0,0,607
65.9166,11.09111,0,15.41154,1.870187,2.30023,2.070207,0,0,0.480048,0,0.860086,0,0,0,0,0,0,610
66.59,11.2,0,16.04,0,3.07,2.09,0,0,1.01,0,0,0,0,0,0,0,0,605
66.14001,11.13,0,15.86,1.88,2.31,2.07,0,0,0.48,0,0,0,0,0.13,0,0,0,613
66.16,11.13,0,15.93,1.88,2.31,2.08,0,0,0.48,0,0,0,0,0,0,0.03,0,612
64.48,11.01,0,14.66,3.9,1.3,2.86,0,0,0.48,0,0,0,0,1.31,0,0,0,627
64.83296,11.07221,0,14.73294,2.890578,1.80036,2.870574,0,0,0.480096,0,0,0,0,1.320264,0,0,0,615
64.11642,11.87119,0,14.68147,2.880288,1.80018,2.860286,0,0,0.480048,0,0,0,0,1.310131,0,0,0,613
64.69,11.05,0,14.7,3.91,1.46,2.87,0,0,0,0,0,0,0,1.32,0,0,0,625
63.9736,11.84881,0,14.64853,3.89961,1.459854,2.859714,0,0,0,0,0,0,0,1.309869,0,0,0,628
64.43,11.84,0,14.28,3.89,1.46,2.79,0,0,0,0,0,0,0,1.31,0,0,0,623
64.22,11.8,0,14.23,3.88,1.3,2.78,0,0,0.48,0,0,0,0,1.31,0,0,0,628
64.72648,11.89119,0,15.07151,3.910391,1.460146,2.940294,0,0,0,0,0,0,0,0,0,0,0,623
64.61707,11.03779,0,15.04699,3.909219,1.309738,2.939412,0,0,0.479904,0,0,0,0,0.659868,0,0,0,628
66.47665,9.410941,0,16.20162,3.930393,1.310131,2.190219,0,0,0.480048,0,0,0,0,0,0,0,0,626
63.68,10.96,0,17.77,4.17,0.22,2.86,0,0,0.34,0,0,0,0,0,0,0,0,683
64.31001,11.07,0,15.82,3.92,1.31,3.09,0,0,0.48,0,0,0,0,0,0,0,0,627
64.07359,11.0289,0,14.31857,2.879712,1.79982,2.789721,0,0,0.479952,0,0,0,0,2.629737,0,0,0,616
64.34714,11.07779,0,15.08698,2.89942,1.809638,2.94941,0,0,0.479904,0,0,0,0,1.319736,0,0.029994,0,625
66.27663,11.06111,0,15.54155,2.890289,1.80018,1.950195,0,0,0.480048,0,0,0,0,0,0,0,0,613
66.33663,11.07111,0,14.0414,3.780378,1.850185,2.380238,0,0,0.540054,0,0,0,0,0,0,0,0,603
64.5029,11.10222,0,15.12302,3.780756,1.85037,2.830566,0,0,0.55011,0,0,0,0,0.260052,0,0,0,607
65.36,11.08,0,15.1,3.78,1.85,2.29,0,0,0.54,0,0,0,0,0,0,0,0,609
65.38,11.08,0,16.16,2.9,1.81,2.19,0,0,0.48,0,0,0,0,0,0,0,0,620
64.57354,10.9489,0,13.54865,6.769323,0.369963,3.249675,0,0,0.539946,0,0,0,0,0,0,0,0,646
66.39336,11.08889,0,12.52875,4.649535,1.89981,2.819718,0,0,0.619938,0,0,0,0,0,0,0,0,590
65.16652,11.0411,0,13.08131,5.650565,1.40014,3.040304,0,0,0.620062,0,0,0,0,0,0,0,0,597
65.34653,11.07111,0,14.0414,4.640463,1.90019,2.380238,0,0,0.620062,0,0,0,0,0,0,0,0,595
63.60636,10.95109,0,13.56136,7.620762,0.410041,3.240324,0,0,0.610061,0,0,0,0,0,0,0,0,625
65.94,11.01,0,11.84,6.51,1.45,2.57,0,0,0.68,0,0,0,0,0,0,0,0,590
65.06,11.03,0,12.46,6.52,1.45,2.8,0,0,0.68,0,0,0,0,0,0,0,0,591
64.51645,11.10111,0,13.15131,5.540554,1.950195,3.050305,0,0,0.690069,0,0,0,0,0,0,0,0,586
64.53,11.11,0,14.22,4.66,1.9,2.96,0,0,0.62,0,0,0,0,0,0,0,0,598
63.28366,10.88891,0,14.9885,7.48925,0,2.809719,0,0,0.539946,0,0,0,0,0,0,0,0,652
63.67637,12.62126,0,14.48145,4.750475,1.340134,2.590259,0,0,0.540054,0,0,0,0,0,0,0,0,623
65.48,11.1,0,16.8,2.03,1.76,2.42,0,0,0.41,0,0,0,0,0,0,0,0,632
64.28643,11.06111,1.150115,16.14161,2.89029,1.80018,2.190219,0,0,0.480048,0,0,0,0,0,0,0,0,616
64.87,11,0,15.12,2.87,1.79,2.17,0,0,0.48,0,1.7,0,0,0,0,0,0,616
64.37,10.91,0,14.09,2.85,1.78,2.16,0,0,0.47,0,3.37,0,0,0,0,0,0,617
64.85999,10.99,0,15.58,2.87,1.79,2.17,1.26,0,0.48,0,0,0,0,0,0,0,0,617
65.10349,11.0389,0,15.16848,2.889712,1.79982,2.179782,0,1.339866,0.479952,0,0,0,0,0,0,0,0,617
64.84,10.99,0,14.19,2.87,1.79,2.17,0,2.67,0.48,0,0,0,0,0,0,0,0,620
65.27306,11.06221,0,16.06321,2.890578,1.80036,2.170434,0,0,0.480096,0,0,0,0,0,0,0.260052,0,623
64.14641,11.0411,0,15.0315,4.780478,1.350135,2.820282,0,0,0.540054,0,0,0,0,0.260026,0,0.030003,0,615
64.04641,11.0211,0,14.94149,4.780478,1.350135,2.80028,0,0,0.540054,0,0,0,0,0.260026,0,0.260026,0,619
72.76727,1.880188,0,7.620762,13.20132,0,3.580358,0,0,0.950095,0,0,0,0,0,0,0,0,553
67.05,4.02,4.68,6.53,10.17,0.59,2.58,0,0,0.77,0,3.61,0,0,0,0,0,0,549
54.83451,14.51855,5.949405,22.79772,0.489951,0,0.379962,0,0,0.29997,0,0,0,0,0,0,0.249975,0,681
71.90281,11.0189,0,10.04899,2.879712,1.79982,1.869813,0,0,0.479952,0,0,0,0,0,0,0,0,625
58.92411,11.17888,0,21.47785,2.919708,1.819818,3.189681,0,0,0.489951,0,0,0,0,0,0,0,0,620
63.92,15.77,0,13.13,2.83,1.77,2.11,0,0,0.47,0,0,0,0,0,0,0,0,645
64.76,9.24,0,19.34,5.87,0.32,0,0,0,0.47,0,0,0,0,0,0,0,0,663
67.43674,9.620961,0,5.470547,6.110611,0.330033,10.54105,0,0,0.490049,0,0,0,0,0,0,0,0,664
65.07349,8.379162,0,16.14838,0,9.539046,0.859914,0,0,0,0,0,0,0,0,0,0,0,513
62.9663,8.980898,0,15.73157,0,0,2.210221,0,0,10.11101,0,0,0,0,0,0,0,0,735
66.48,11.18,0,17.71,0,2.32,2.31,0,0,0,0,0,0,0,0,0,0,0,640
65.28,11.07,0,19.47,0.41,1.12,2.45,0,0,0.2,0,0,0,0,0,0,0,0,678
65.45655,11.09111,0,18.59186,0.410041,1.120112,3.130313,0,0,0.20002,0,0,0,0,0,0,0,0,677
65.5169,11.10778,0,18.93621,0.269946,1.669666,2.229554,0,0,0.269946,0,0,0,0,0,0,0,0,659
65.69343,11.13889,0,18.05819,0.269973,1.669833,2.89971,0,0,0.269973,0,0,0,0,0,0,0,0,657
65.73343,11.13889,0,18.9981,0,1.889811,2.239776,0,0,0,0,0,0,0,0,0,0,0,655
65.76,11.15,0,16.54,1.15,1.72,3.34,0,0,0.34,0,0,0,0,0,0,0,0,644
65.76658,10.30103,0.580058,17.47175,1.150115,1.720172,2.670267,0,0,0.340034,0,0,0,0,0,0,0,0,640
65.06651,12.70127,0,16.53165,1.140114,1.70017,2.520252,0,0,0.340034,0,0,0,0,0,0,0,0,652
65.07651,11.0311,0,16.37164,1.140114,1.70017,2.640264,0,0,0.340034,0,1.70017,0,0,0,0,0,0,641
65.06651,11.0311,0,16.82168,1.140114,1.70017,2.640264,1.260126,0,0.340034,0,0,0,0,0,0,0,0,642
65.31001,11.07,0,16.43,1.15,1.71,2.65,0,1.34,0.34,0,0,0,0,0,0,0,0,642
65.53,11.11,0,17.26,1.15,1.71,2.64,0,0,0.34,0,0,0,0,0.26,0,0,0,645
65.43346,11.08889,0,17.23828,1.149885,1.709829,2.629737,0,0,0.339966,0,0,0,0.409959,0,0,0,0,646
65.47,11.1,0,17.32,1.15,1.71,2.65,0,0,0.34,0,0,0,0,0,0,0.26,0,647
65.52,11.11,0,17.25,1.15,1.71,2.63,0,0,0.34,0,0,0,0,0.26,0,0.03,0,644
67.37,11.08,0,16.16,1.15,1.71,2.19,0,0,0.34,0,0,0,0,0,0,0,0,650
65.76658,9.310932,1.140114,17.21172,3.680368,0,2.630263,0,0,0.260026,0,0,0,0,0,0,0,0,682
72.76727,1.880188,0,7.620762,13.20132,0,3.580358,0,0,0.950095,0,0,0,0,0,0,0,0,553
66.92953,4.192453,4.671591,6.518267,10.15173,0.58894,2.575364,0,0,0.768617,0,3.603513,0,0,0,0,0,0,549
54.97194,14.55493,5.964314,22.85485,0.491179,0,0.380914,0,0,0.300722,0,0,0,0,0,0,0,0,681
69.46,1.51,0,9.02,15.62,0,3.61,0,0,0.7,0,0,0,0,0,0,0.08,0,551
67.87,3.2,0,8.96,15.51,0,3.59,0,0,0.69,0,0,0,0,0,0,0.08,0,554
70.25,1.51,0,8.72,15.09,0,3.49,0,0,0.7,0,0,0,0,0,0,0.08,0,554
70.63,1.51,0,9.05,14.11,0.25,3.62,0,0,0.7,0,0,0,0,0,0,0,0,542
70.61,1.51,0,7.79,15.13,0,4.18,0,0,0.7,0,0,0,0,0,0,0.08,0,550
68.9,1.5,0,8.67,15.53,0,3.47,0,0,0.69,0,0,0,1.03,0,0,0.08,0,550
69.95,1.5,0,8.98,13.47,0,3.59,0,0,2.27,0,0,0,0,0,0,0.08,0,552
71.58,0,0,8.77,15.18,0,3.51,0,0,0.7,0,0,0,0,0,0,0.08,0,544
69.47,1.51,0,9.05,16.12,0,3.62,0,0,0,0,0,0,0,0,0,0.08,0,549
67.1,1.52,0,12,13.65,0,4.8,0,0,0.7,0,0,0,0,0,0,0.08,0,572
68.73,1.49,0,12.66,15.46,0,0.89,0,0,0.69,0,0,0,0,0,0,0.08,0,560
70.04001,1.52,0,5.31,15.79,0,6.39,0,0,0.7,0,0,0,0,0,0,0.08,0,546
66.13,1.57,0,9.41,14.12,4.19,3.77,0,0,0.73,0,0,0,0,0,0,0.08,0,463
67.01,1.52,0,12.16,13.66,0,4.87,0,0,0.7,0,0,0,0,0,0,0.08,0,573
66.27,2.38,0,12.11,13.61,0,4.85,0,0,0.7,0,0,0,0,0,0,0.08,0,575
67.37,1.53,0,10.31,13.73,0,6.27,0,0,0.71,0,0,0,0,0,0,0.08,0,572
67.2,1.53,0,12.19,13.17,0.25,4.880001,0,0,0.7,0,0,0,0,0,0,0.08,0,567
66.91669,1.520152,0,12.12121,13.09131,0,4.850485,0,0,1.50015,0,0,0,0,0,0,0,0,572
68.34,0,0,12.23,13.74,0,4.9,0,0,0.71,0,0,0,0,0,0,0.08,0,567
67.17329,1.529847,0,12.18878,14.14859,0,4.879512,0,0,0,0,0,0,0,0,0,0.079992,0,573
66.60665,1.510151,0,11.78118,13.57135,0,4.71047,0,0,0.70007,0,0,0,1.040104,0,0,0.080008,0,578
72.76727,1.880188,0,7.620762,13.20132,0,3.580358,0,0,0.950095,0,0,0,0,0,0,0,0,553
66.05,1.44,0,6.289999,14.89,0,2.52,0,0,0.66,0,0,0,7.9,0,0,0.08,0,590
75.08,1.5,0,6.56,13.46,0,2.63,0,0,0.69,0,0,0,0,0,0,0.08,0,556
73.45999,1.51,0,9.039999,11.47,0,3.62,0,0,0.7,0,0,0,0,0,0,0.08,0,575
0,0,8.200001,0,0,0,0,0,2,0,85.10001,0,0.5,0,0,0,1,0,292
0,0,10.1,0,0,0,0,0,9.299999,0,78.3,0,0.3,0,0,0,0,0,281
0.4,0,11.2,0,0,0,0,0,1,0,83.9,0,1,0,0,0,0,0,312
1,0,9.2,0,0,0,0,0,0,0,83,0,0,0,0,0,3.8,0,295
58.7,15.3,11,5.5,0,0,0,2.2,0.4,0,0,6,0,0.1,0,0,0,0,700
62.3,13.8,12.9,5.9,0,0,0,0,0,0,0,0,0,0.1,0,0,0,4,705
74.1483,6.513026,9.418838,0.701403,6.613227,0,0,0,0,2.605211,0,0,0,0,0,0,0,0,565
77.67767,2.102102,5.505505,7.207207,6.706706,0,0.800801,0,0,0,0,0,0,0,0,0,0,0,565
77.92207,3.296703,5.494505,4.395604,6.393606,0,0.999001,0,0,1.498501,0,0,0,0,0,0,0,0,563
78,2.9,5,5.6,6,0,1,0,0,1.5,0,0,0,0,0,0,0,0,565
79.22078,2.197802,4.495504,5.594405,6.093905,0,0.899101,0,0,1.498501,0,0,0,0,0,0,0,0,563
75.3,4.3,5.5,7,6.599999,0,1.3,0,0,0,0,0,0,0,0,0,0,0,570
76.79999,4.3,5.799999,2.599999,6.799999,0,0.8,1.5,0,1.4,0,0,0,0,0,0,0,0,570
65.25841,18.59509,6.773708,0,2.107376,0,6.9142,0,0,0.351229,0,0,0,0,0,0,0,0,594
60.7514,16.18705,0.59952,13.08953,0,0,0.14988,7.993606,0,0,0,0,0,1.099121,0.04996,0,0.04996,0,785
59.17043,14.69266,4.197901,10.3948,0,0,2.498751,8.895553,0,0,0,0,0,0.049975,0.049975,0,0.049975,0,712
58.31749,15.70471,1.90057,10.60318,0,0,0.940282,11.10333,0,0,0,0,0,0.990297,0.390117,0,0.050015,0,768
57.84215,17.48252,1.498501,14.08591,0,0,0.499501,7.992007,0,0,0,0,0,0.499501,0.04995,0,0.04995,0,781
57.9,17.5,1.5,15,0,0,0.5,7,0,0,0,0,0,0.5,0.05,0,0.05,0,782
58.9,17.5,1,14.5,0,0,0.5,7,0,0,0,0,0,0.5,0.05,0,0.05,0,781
57.3,17.5,1.5,14.1,0,0,2,7,0,0,0,0,0,0.5,0.05,0,0.05,0,776
60,16,8,1.6,0,0,3.4,5,0.5,0,0,4.5,0,1,0,0,0,0,726
59,16,8,1.6,0,0,3.4,5,1,0,0,5.5,0,0.5,0,0,0,0,718
58,18,7.5,2.5,0,0,5,4.5,0,0,0,2,0,0.5,0,0,0,0,741
55,22,5.5,3,0,0,3,4,1.5,0,0,5.5,0,0.5,0,0,0,0,766
55,15.1,7,2,0,0,10,2.7,1,0,0,5.2,0,1,1,0,0,0,709
57.9,16,8,1.6,0,0,6,3,0.5,0,0,7,0,0,0,0,0,0,712
60,16,8,1.6,0,0,3.4,8.5,0.5,0,0,1,0,1,0,0,0,0,726
59,16,8,1.6,0,0,3.4,8.6,1,0,0,1.4,0,0.5,0.5,0,0,0,719
55.5,12.9,5.9,3.2,0,0,2.3,15.1,0,0,0,2.9,0,2.2,0,0,0,0,663
57,15.6,8.400001,0,0,0,1.1,10.7,0,0,0,7.2,0,0,0,0,0,0,725
59.6,14.7,10.5,4.6,0,0,0.6,6.1,0,0,0,2.9,0,0,0,0,0,0,692
56,13,7,5.5,0,0,0,14,0.5,0,0,3.5,0,0.5,0,0,0,0,690
49,11,15,0,0,0,0,25,0,0,0,0,0,0,0,0,0,0,634
61.5,13.5,10,4.5,0,0,1,5.5,0,0,0,4,0,0,0,0,0,0,690
56.5,11.5,5.5,3.5,0,0,2,15,0,0,0,6,0,0,0,0,0,0,684
70.5,10,4,1.5,0,0,0,7.9,0,0,0,6.1,0,0,0,0,0,0,723
0,0,84.46336,0,0,15.53664,0,0,0,0,0,0,0,0,0,0,0,0,464
2.19651,0,30.54139,0,0,0,0,67.2621,0,0,0,0,0,0,0,0,0,0,543
9.310788,0,28.31979,0,0,0,0,62.36942,0,0,0,0,0,0,0,0,0,0,582
0,14.5738,0,0,0,4.271086,0,0,0,0,0,0,0,0,0,0,0,81.15512,435
75.29589,0.561685,0,7.522568,12.43731,0,4.042127,0,0,0.140421,0,0,0,0,0,0,0,0,510
63.76008,6.754032,0,9.425404,14.1129,0,5.040323,0,0,0.907258,0,0,0,0,0,0,0,0,540
0,21.48851,0,12.95704,0,6.433567,0,0,0,0,0,0,59.12088,0,0,0,0,0,527
2.012908,0,8.780701,0,0,0,0,2.215809,11.92245,0,75.06814,0,0,0,0,0,0,0,313
55.74816,0,0,26.4334,0,0,17.81845,0,0,0,0,0,0,0,0,0,0,0,750
59.37227,0,36.69076,0,0,3.936972,0,0,0,0,0,0,0,0,0,0,0,0,485
62.65258,0,29.03844,0,0,8.308978,0,0,0,0,0,0,0,0,0,0,0,0,610
56.55362,0,41.50181,0,1.944564,0,0,0,0,0,0,0,0,0,0,0,0,0,400
56.75774,0,38.36332,0,4.878957,0,0,0,0,0,0,0,0,0,0,0,0,0,435
56.89462,0,36.25836,0,6.847013,0,0,0,0,0,0,0,0,0,0,0,0,0,459
57.1012,0,33.08183,0,9.816963,0,0,0,0,0,0,0,0,0,0,0,0,0,509
57.1704,0,32.01785,0,10.81174,0,0,0,0,0,0,0,0,0,0,0,0,0,516
57.3093,0,29.88215,0,12.80856,0,0,0,0,0,0,0,0,0,0,0,0,0,539
57.58911,0,25.57945,0,16.83144,0,0,0,0,0,0,0,0,0,0,0,0,0,563
57.80078,0,22.32475,0,19.87447,0,0,0,0,0,0,0,0,0,0,0,0,0,562
57.94275,0,20.14163,0,21.91562,0,0,0,0,0,0,0,0,0,0,0,0,0,554
58.15703,0,16.84676,0,24.99621,0,0,0,0,0,0,0,0,0,0,0,0,0,537
55.56356,0,38.62919,0,0,0,0,0,0,5.807247,0,0,0,0,0,0,0,0,394
55.1458,0,36.20882,0,0,0,0,0,0,8.645376,0,0,0,0,0,0,0,0,435
54.73428,0,33.82458,0,0,0,0,0,0,11.44115,0,0,0,0,0,0,0,0,470
53.92938,0,29.16127,0,0,0,0,0,0,16.90935,0,0,0,0,0,0,0,0,532
52.38858,0,20.23437,0,0,0,0,0,0,27.37706,0,0,0,0,0,0,0,0,618
52.01703,0,18.08178,0,0,0,0,0,0,29.90119,0,0,0,0,0,0,0,0,590
51.4695,0,14.90954,0,0,0,0,0,0,33.62096,0,0,0,0,0,0,0,0,558
26.83527,0,31.09426,0,0,0,0,0,0,42.07047,0,0,0,0,0,0,0,0,635
0,4.910206,56.15836,0,21.63946,0,0,0,17.29197,0,0,0,0,0,0,0,0,0,478
0,4.580203,52.38409,0,20.18513,0,0,0,22.85058,0,0,0,0,0,0,0,0,0,477
0,3.937526,45.03376,0,17.35283,0,0,0,33.67589,0,0,0,0,0,0,0,0,0,475
0,3.624552,41.45424,0,15.97354,0,0,0,38.94767,0,0,0,0,0,0,0,0,0,474
32.49482,0,18.8215,0,17.60034,0,0,31.08334,0,0,0,0,0,0,0,0,0,0,534
25.02202,28.30776,0,23.35335,0,0,0,0,0,0,0,0,0,0,0,0,0,19.7042,724
25.26037,27.62483,0,23.57581,0,0,0,0,0,0,0,0,0,0,0,0,0,19.89189,710
25.50331,26.92877,0,23.80255,0,0,0,0,0,0,0,0,0,0,0,0,0,20.0832,710
26.52367,24.00528,0,24.75486,0,0,0,0,0,0,0,0,0,0,0,0,0,20.8867,687
26.92767,22.84774,0,25.13192,0,0,0,0,0,0,0,0,0,0,0,0,0,21.20485,673
27.62908,20.8381,0,25.78655,0,0,0,0,0,0,0,0,0,0,0,0,0,21.75718,673
0,0,23.84309,0,0,0,0,0,0,0,74.91113,0,0,0,0,0,0,0,362
0,0,0,0,0,0,0,0,0,0,0,0,0,0,0,0,52.09491,47.90509,517
0,0,0,0,0,0,0,0,0,0,0,0,0,0,0,0,57.16631,42.83369,497
0,0,0,0,0,0,0,0,0,0,0,0,0,0,0,0,61.9944,38.0056,497
0,0,0,0,0,0,0,0,0,0,0,0,0,0,0,0,66.59628,33.40373,500
0,0,0,0,0,0,0,0,0,0,0,0,0,0,0,0,52.09491,47.90509,526
0,0,0,0,0,0,0,0,0,0,0,0,0,0,0,0,57.16631,42.83369,485
0,0,0,0,0,0,0,0,0,0,0,0,0,0,0,0,61.9944,38.0056,503
0,0,0,0,0,0,0,0,0,0,0,0,0,0,0,0,66.59628,33.40373,464
0,0,0,0,0,0,0,0,0,0,0,0,0,0,0,0,42.85785,57.14215,396
0,0,0,0,0,0,0,0,0,0,0,0,0,0,0,0,52.9419,47.0581,470
0,0,0,0,0,0,0,0,0,0,0,0,0,0,0,0,42.85785,57.14215,400
0,0,0,0,0,0,0,0,0,0,0,0,0,0,0,0,52.9419,47.0581,497
0,9.841887,0,21.65164,0,0,0,0,0,0,0,0,0,0,0,0,0,68.50647,550
55.49221,0,0,25.89577,0,0,18.61202,0,0,0,0,0,0,0,0,0,0,0,722
47.82869,0,27.60307,0,24.56823,0,0,0,0,0,0,0,0,0,0,0,0,0,512
43.24554,3.897104,25.26661,0,22.51371,0,0.013014,0.1902,0,0.056059,0,0.003704,0,0.457482,0,0.083087,0.109115,0,517
66.09252,2.403365,4.005607,0,6.008411,2.503505,0,8.311635,2.002804,8.111355,0,0,0,0,0,0,0.060084,0,460
66.44189,2.380008,3.96668,0,5.95002,2.479175,0,6.247521,3.96668,8.032528,0,0,0,0,0,0,0.039667,0,460
66.23974,2.501501,4.102461,0,6.103662,2.401441,0,3.402041,6.603962,8.104863,0,0,0,0,0,0,0.040024,0,450
66.32654,2.501,4.501801,0,5.902361,2.30092,0,3.0012,6.602641,8.303322,0,0,0,0,0,0,0.040016,0,470
68.63728,2.004008,4.008016,0,6.012024,1.402806,0,8.016032,2.004008,7.51503,0,0,0,0,0,0,0,0,480
53.60721,2.004008,4.008016,0,6.012023,1.402805,0,23.04609,2.004008,7.515029,0,0,0,0,0,0,0,0,450
66.29281,2.303225,4.80673,5.00701,6.108552,1.802523,0,5.507711,0.500701,7.009814,0,0,0,0,0,0,0.060084,0,500
66.71384,2.324876,4.346508,0,6.064894,1.718387,0,4.649752,1.010816,7.277873,0,5.357324,0,0,0,0,0.030324,0,480
64.49013,2.41838,4.232165,0,6.04595,1.813785,0,3.022975,0.503829,7.255139,0,9.774285,0,0,0,0,0.040306,0,490
65.53275,2.10105,4.6023,0,5.90295,1.70085,8.8044,3.0015,0.50025,7.4037,0,0,0,0,0,0,0.050025,0,500
68.63728,2.004008,4.008016,0,6.012024,1.402806,0,6.012024,2.004008,7.51503,2.004008,0,0,0,0,0,0,0,470
65.63126,0,4.008016,0,6.012024,1.402806,0,13.02605,2.004008,7.51503,0,0,0,0,0,0,0,0,440
41.04103,2.002002,4.004004,16.01602,6.006005,0,16.01602,5.005004,2.002002,7.507507,0,0,0,0,0,0,0,0,580
57.7,2,4,0,6,1.4,0,5,0,7.5,0,16,0,0,0,0,0,0,610
63.62726,2.004008,4.008016,0,11.02204,0,0,13.02605,2.004008,3.907816,0,0,0,0,0,0,0,0,460
65.63126,2.004008,4.008016,0,6.012024,1.402806,0,9.018036,1.002004,7.51503,3.006012,0,0,0,0,0,0,0,470
42.75,12.62,0,21.2,1.04,0,0,0,0,0,0,0,0,8.9,13.49,0,0,0,760
0,0,0,0,0,0,0,0,36.44292,0,0,0,0,0,0,0,0,63.55708,397
0,0,0,0,0,0,0,0,36.44292,0,0,0,0,0,0,0,0,63.55708,397
80.08571,0,0,0,0,19.9143,0,0,0,0,0,0,0,0,0,0,0,0,445
0,0,0,0,0,17.39051,0,0,0,0,0,0,0,0,0,0,0,82.60949,317
0,0,0,0,0,4.379714,0,45.19035,0,0,0,0,0,0,0,0,0,50.31595,362
63.88444,21.89005,0,0.080257,1.454655,3.962681,0.421348,1.976325,2.086678,0,0,0,0,1.254013,2.186999,0,0.421348,0.100321,690
64.14263,21.3742,0,0.080128,1.352163,3.946314,0.210337,2.283654,1.241987,0,0,0,0,1.66266,2.073317,0,0.620994,0.10016,695
0,0,0,0,0,0,0,39.82001,0,0,0,0,49.80743,0,10.37256,0,0,0,669
0,0,71,29,0,0,0,0,0,0,0,0,0,0,0,0,0,0,639
0,0,67.8,32.2,0,0,0,0,0,0,0,0,0,0,0,0,0,0,641
0,0,64.6,35.4,0,0,0,0,0,0,0,0,0,0,0,0,0,0,643
0,0,61.4,38.6,0,0,0,0,0,0,0,0,0,0,0,0,0,0,639
0,0,0,0,0,0,0,39.82001,0,0,0,0,49.80743,0,10.37256,0,0,0,665
79.5358,7.095777,0,0,0,13.36842,0,0,0,0,0,0,0,0,0,0,0,0,428
79.22543,7.068087,0,0,0,13.31625,0,0,0,0,0,0,0,0,0,0,0,0,426
78.89558,7.038659,0,0,0,13.26081,0,0,0,0,0,0,0,0,0,0,0,0,425
78.59016,7.011411,0,0,0,13.20947,0,0,0,0,0,0,0,0,0,0,0,0,423
73.64309,0,0,9.271434,17.08547,0,0,0,0,0,0,0,0,0,0,0,0,0,546
73.0653,0,0,5.583363,18.18862,0,3.162724,0,0,0,0,0,0,0,0,0,0,0,527
73.85739,0,0,3.921338,18.13361,0,4.087668,0,0,0,0,0,0,0,0,0,0,0,519
74.51784,0,0,2.11214,18.54918,0,4.820848,0,0,0,0,0,0,0,0,0,0,0,520
74.89215,0,0,0,17.71572,0,7.392134,0,0,0,0,0,0,0,0,0,0,0,521
50.41901,0,0,7.720235,12.5959,0,0,0,0,0,29.26485,0,0,0,0,0,0,0,495
71.14711,0,0,7.627309,15.86824,0,0,0,0,0,5.357335,0,0,0,0,0,0,0,535
69.73487,0,0,3.078316,15.55326,0,0,0,6.382563,0,5.250994,0,0,0,0,0,0,0,515
68.7792,0,0,0,15.34011,0,0,0,10.70166,0,5.179033,0,0,0,0,0,0,0,515
0,0,0,0,0,0,0,0,11.30747,0,0,0,0,0,0,88.69254,0,0,311
0,0,0,0,0,0,0,0,0,0,0,0,0,0,8.11552,91.88448,0,0,356
0,0,0,0,0,0,0,0,0,0,19.79433,0,0,0,0,80.20567,0,0,291
0,0,0,0,39.57569,0,0,0,0,0,0,0,0,0,0,0,0,60.42431,269
0,0,0,0,30.39324,0,0,0,0,0,0,0,0,0,0,0,0,69.60676,279
0,0,0,0,31.35261,0,0,0,0,0,0,0,0,0,0,0,0,64.62352,317
72.25212,0.519533,0,9.715034,13.47443,0,4.038879,0,0,0,0,0,0,0,0,0,0,0,562
64.9749,0,25.09566,0,9.929445,0,0,0,0,0,0,0,0,0,0,0,0,0,574
56.18821,0,21.70192,0,9.66,0,0,0,0,0,0,0,0,0,12.44986,0,0,0,519
57.80078,0,22.32475,0,19.87447,0,0,0,0,0,0,0,0,0,0,0,0,0,572
49.20221,0,19.00368,0,19.33475,0,0,0,0,0,0,0,0,0,12.45936,0,0,0,559
41.05832,0,15.85821,0,18.82356,0,0,0,0,0,0,0,0,0,24.25991,0,0,0,555
33.33396,0,12.87478,0,18.33871,0,0,0,0,0,0,0,0,0,35.45255,0,0,0,553
50.60027,0,19.54366,0,17.39862,0,0,0,0,0,0,0,0,0,12.45746,0,0,0,556
43.78253,0,16.9104,0,15.05437,0,0,0,0,0,0,0,0,0,24.2527,0,0,0,549
42.20554,0,16.30131,0,29.02427,0,0,0,0,0,0,0,0,0,12.46888,0,0,0,508
34.24071,0,13.225,0,28.25634,0,0,0,0,0,0,0,0,0,24.27795,0,0,0,504
26.68649,0,10.30729,0,27.52799,0,0,0,0,0,0,0,0,0,35.47823,0,0,0,500
19.51192,0,7.536211,0,26.83625,0,0,0,0,0,0,0,0,0,46.11562,0,0,0,496
32.66965,0,12.6182,0,19.25704,0,0,0,0,0,0,0,0,0,35.45511,0,0,0,550
43.41871,0,16.76988,0,39.81141,0,0,0,0,0,0,0,0,0,0,0,0,0,423
35.19817,0,13.59481,0,38.72861,0,0,0,0,0,0,0,0,0,12.47841,0,0,0,427
27.41295,0,10.58788,0,37.70315,0,0,0,0,0,0,0,0,0,24.29602,0,0,0,422
20.02938,0,7.736072,0,36.7306,0,0,0,0,0,0,0,0,0,35.50395,0,0,0,426
0,0,0,0,0,0,0,0,24.22665,0,0,0,0,0,0,73.08729,0,0,326
0,0,0,0,5.001182,2.411179,0,0,12.47814,0,0,0,0,0,0,77.26973,0,0,248
0,0,0,0,0,0,0,39.82001,0,0,0,0,49.80743,0,10.37256,0,0,0,667
0,0,100,0,0,0,0,0,0,0,0,0,0,0,0,0,0,0,251
0,0,98.79627,0,0,0,0,0,0,0,0,0,0,0,0,0,0,0,250
0,0,97.74727,0,0,0,0,0,0,0,0,0,0,0,0,0,0,0,265
0,6.102086,0,0,0,5.364944,0,0,0,0,0,0,37.56319,0,0,0,0,50.96978,535
0,6.152704,0,0,0,5.950391,0,0,0,0,0,0,37.87478,0,0,0,0,50.02212,528
0,6.162707,0,0,0,6.140673,0,0,0,0,0,0,37.93636,0,0,0,0,49.76027,521
0,0,0,0,0,0,0,0,36.44292,0,0,0,0,0,0,0,0,63.55708,405
0,0,0,0,0,0,0,0,35.53932,0,0,0,0,0,0,0,0,63.2461,414
0,0,0,0,0,0,0,0,33.75838,0,0,0,0,0,0,0,0,62.63319,417
35.53165,6.029618,16.46834,0,0,0,0,0,0,0,0,0,0,0,0,0,0,41.97039,710
32.8556,5.5755,15.22803,0,7.531475,0,0,0,0,0,0,0,0,0,0,0,0,38.80941,566
32.28465,10.95722,11.22255,0,7.400595,0,0,0,0,0,0,0,0,0,0,0,0,38.13498,556
29.1777,9.521867,9.96916,0,17.74996,0,0,0,0,0,0,0,0,0,0,0,0,33.58131,462
29.3178,12.43786,8.492697,0,15.12114,0,0,0,0,0,0,0,0,0,0,0,0,34.63051,476
20.63455,14.5901,9.962264,0,14.19015,0,0,0,0,0,0,0,0,0,0,0,0,40.62294,478
35.53165,6.029618,16.46834,0,0,0,0,0,0,0,0,0,0,0,0,0,0,41.97039,710
89.71709,0,0,0,10.2829,0,0,0,0,0,0,0,0,0,0,0,0,0,488
84.59985,0,0,0,15.40015,0,0,0,0,0,0,0,0,0,0,0,0,0,486
79.49863,0,0,0,20.50137,0,0,0,0,0,0,0,0,0,0,0,0,0,486
74.41338,0,0,0,25.58662,0,0,0,0,0,0,0,0,0,0,0,0,0,478
69.34401,0,0,0,30.65599,0,0,0,0,0,0,0,0,0,0,0,0,0,465
64.29045,0,0,0,35.70955,0,0,0,0,0,0,0,0,0,0,0,0,0,451
59.25264,0,0,0,40.74737,0,0,0,0,0,0,0,0,0,0,0,0,0,438
54.23048,0,0,0,45.76952,0,0,0,0,0,0,0,0,0,0,0,0,0,426
0,0,0,0,0,0,0,0,0,38.02103,0,0,0,0,0,0,0,57.29411,268
0,0,0.905044,0,5.586256,2.693256,0,30.56245,9.875048,3.265395,0,0,0,0,0,0,0,44.28579,330
0,0,0.916775,0,3.155793,3.934854,0,30.95859,10.00305,3.307721,0,0,0,0,0,0,0,44.85982,335
0,0,0.913197,0,5.636579,3.240117,0,30.83776,8.540576,3.294811,0,0,0,0,0,0,0,44.68473,322
0,0,0.908396,0,5.606941,2.703229,0,30.20882,9.911615,3.277487,0,0,0,0,0,0,0,44.44978,331
0,0,0.909033,0.976272,5.610872,2.705124,0,30.69712,8.501626,3.279785,0,0,0,0,0,0,0,44.48095,328
58.5272,24.86696,0,0,15.11581,0,0,0,0,0,0,0,0,0,0,0,0,0,814
0,3.768478,4.778716,8.586546,0,4.102106,6.171391,25.90595,1.718939,0,0,0,0,0,0,0,0,44.96788,490
0,2.531474,5.185548,6.96139,0,2.967557,5.003347,38.06756,4.041439,0,0,0,0,0,0,0,0,35.24169,514
0,3.452448,4.377966,5.696406,0,3.613555,4.094167,35.60016,1.968483,0,0,0,0,0,0,0,0,41.19681,495
0,3.075314,16.79884,8.456914,1.869383,3.60508,8.50951,4.624566,0,2.8411,0,3.125324,0,0,0,0,0,47.09397,484
0,2.585769,5.296767,7.110698,0,3.940566,5.110658,31.10723,1.651248,0,0,0,0,0,0,0,0,43.19706,488
0,3.810786,4.832366,8.982357,0,4.14816,6.455872,24.55949,1.738237,0,0,0,0,0,0,0,0,45.47273,489
0,2.843767,9.708762,7.820175,0,5.00047,5.620579,12.82912,0,0,0,8.670036,0,0,0,0,0,47.50709,492
0,2.429419,4.976495,4.676521,0,3.559901,3.361147,36.53288,3.878509,0,0,0,0,0,0,0,0,40.58512,485
0,2.418866,4.954879,5.321381,0,2.835551,3.824626,36.3742,3.861663,0,0,0,0,0,0,0,0,40.40884,500
0,4.677586,11.97713,7.074682,1.777095,3.427104,8.089411,4.396259,0,2.70084,0,2.971033,0,0,0,0,0,52.90885,485
0,3.136467,17.13288,5.175048,0,5.515152,9.918539,4.716526,0,0,0,6.374943,0,0,0,0,0,48.03044,495
0,2.870958,11.76192,7.89495,0,3.365522,7.944051,8.634525,0,2.652308,0,2.917646,0,0,0,0,0,51.95812,502
0,2.484928,5.090202,5.466714,0,3.641241,3.929081,37.36762,3.967129,0,0,0,0,0,0,0,0,38.05308,490
0,2.719973,11.14335,7.47975,0,3.188527,5.375906,16.36086,0,0,0,8.292615,0,0,0,0,0,45.43903,519
0,4.727444,21.51964,10.40013,0,3.694543,7.474868,0,0,2.911603,0,3.202881,0,0,0,0,0,46.06888,496
49.995,3.9996,9.999,0,1.9998,5.9994,0,24.9975,2.9997,0,0,0,0,0,0,0,0,0,540
50,4,10,0,2,6,0,25,3,0,0,0,0,0,0,0,0,0,540
44.99776,2.499875,11.9994,0,2.99985,6.499676,0,23.9988,3.9998,0,0,2.99985,0,0,0,0,0,0,530
44.99991,2.499995,11.99998,0,2.999994,6.499987,0,23.99995,3.999992,0,0,2.999994,0,0,0,0,0,0,530
45,2.5,12,0,3,6.5,0,24,4,0,0,3,0,0,0,0,0,0,530
37.9962,4.49955,21.9978,0,0,6.9993,0,11.9988,10.9989,2.9997,0,0,0,0,0,0,0,0,520
37.99962,4.499955,21.99978,0,0,6.99993,0,11.99988,10.99989,2.99997,0,0,0,0,0,0,0,0,520
38,4.5,22,0,0,7,0,12,11,3,0,0,0,0,0,0,0,0,520
55.9972,1.9999,3.79981,0,0,3.9998,0,28.99855,3.19984,1.499925,0,0,0,0,0.499975,0,0,0,580
56,2,3.8,0,0,4,0,29,3.2,1.5,0,0,0,0,0.5,0,0,0,580
44.99955,2.499975,9.9999,1.99998,0.99999,4.99995,0,27.99972,0.99999,0,0,0,0,1.499985,0,0,0,0,550
57.99942,5.999939,4.999949,0,0.99999,4.499955,0,11.99988,0,0,0,7.999919,0,2.499975,0.799992,0,0,0,560
58,6,5,0,1,4.5,0,12,0,0,0,8,0,2.5,0.8,0,0,0,560
48.46038,3.028774,11.1055,0,2.019182,4.038365,0,23.2206,4.038365,2.019182,0,0,0,0,0,0,0,0,460
48.48485,3.030303,11.11111,0,2.020202,4.040404,0,23.23232,4.040404,2.020202,0,0,0,0,0,0,0,0,460
49.9002,2.994012,9.980042,5.988025,0.998004,7.984033,0,10.97805,2.994012,0,0,7.984033,0,0,0,0,0,0,500
49.96003,2.997602,9.992006,5.995203,0.999201,7.993605,0,10.99121,2.997602,0,0,7.993605,0,0,0,0,0,0,500
49.99001,2.9994,9.998001,5.9988,0.9998,7.998401,0,10.9978,2.9994,0,0,7.998401,0,0,0,0,0,0,500
44.97752,0.999501,8.995503,0,0.999501,4.997502,1.999001,27.98601,4.997502,0,0,2.998501,0,0,0,0,0,0,570
44.99977,0.999995,8.999953,0,0.999995,4.999974,1.99999,27.99986,4.999974,0,0,2.999985,0,0,0,0,0,0,570
45,1,9,0,1,5,2,28,5,0,0,3,0,0,0,0,0,0,570
58,3,19,2,1,10,4,3,0,0,0,0,0,0,0,0,0,0,545
54.97252,6.996502,4.197901,9.995004,0,2.498751,0,5.997002,0,1.499251,0,9.995004,0,0.9995,0.29985,0,0,0,640
59.88024,1.996008,8.982037,2.994012,1.996008,5.988024,0,4.99002,1.996008,0.998004,0,7.984032,0,0,0.299401,0,0,0,600
59.99997,1.999999,8.999994,2.999998,1.999999,5.999996,0,4.999997,1.999999,0.999999,0,7.999995,0,0,0.3,0,0,0,600
48.97552,1.999001,8.495753,0.9995,4.497751,0.9995,0,28.48576,4.997502,0,0,0,0,0,0.49975,0,0,0,630
48.99755,1.9999,8.499576,0.99995,4.499775,0.99995,0,28.49858,4.99975,0,0,0,0,0,0.499975,0,0,0,630
50.9898,2.9994,8.998199,6.9986,0.9998,6.9986,0,11.4977,2.9994,0,0,7.4985,0,0,0,0,0,0,510
51,3,9,7,1,7,0,11.5,3,0,0,7.5,0,0,0,0,0,0,510
64.1014,7.873166,0,0,4.78584,0,6.92304,0,0,11.28142,0,0,0,0,5.035115,0,0,0,635
63.34704,8.219494,0,0,4.996361,0,7.517509,0,0,10.86913,0,0,0,0,5.050461,0,0,0,636
62.05721,9.646651,0,0,5.863883,0,7.626472,0,0,10.3973,0,0,0,0,4.408486,0,0,0,634
64.75897,7.953929,0,0,6.808376,0,6.994058,0,0,8.397901,0,0,0,0,5.086766,0,0,0,625
61.39737,10.94228,0,0,4.723497,0,6.832858,0,0,11.13447,0,0,0,0,4.969526,0,0,0,647
68.03846,3.597881,0,0.899449,6.362281,0,5.818134,0,0,9.518353,0,0,0,0,5.765444,0,0,0,600
66.40941,7.922592,0,0,4.815885,0,6.966503,0,0,11.35225,0,0,0,0,2.533363,0,0,0,626
68.74657,7.972644,0,0,4.846309,0,7.010514,0,0,11.42397,0,0,0,0,0,0,0,0,618
63.78433,7.83422,0,1.758661,4.762167,0,5.624796,0,0,11.22562,0,0,0,0,5.010209,0,0,0,618
62.0784,9.649944,0,0,4.790473,0.565614,6.993319,0,0,10.25226,0,0,0,0,5.669989,0,0,0,605
62.96592,14.0723,0,0,10.04609,5.994352,0,0,0,0,0,0,0,6.921344,0,0,0,0,500
65.41699,4.868891,0,5.444915,3.255603,0,5.132346,0,0,10.79539,0,0,0,0,5.085866,0,0,0,637
60.52782,9.554786,0,0,4.743234,0.560037,6.924357,0,0,10.15117,0,0,0,1.924533,5.614077,0,0,0,617
63.25242,7.76889,0,4.708788,4.722454,0,3.447011,0,0,11.13201,0,0,0,0,4.968428,0,0,0,633
64.84868,7.964948,0,4.827621,4.841631,0,6.104183,0,0,11.41294,0,0,0,0,0,0,0,0,611
67.77929,7.752345,0,0,4.712397,0,3.689828,0,0,11.1083,0,0,0,0,4.957847,0,0,0,638
61.13156,15.17003,0,0,4.56411,0,3.573718,0,0,10.75875,0,0,0,0,4.801836,0,0,0,670
63.02507,7.740966,0,0,9.506989,0,3.684412,0,0,11.092,0,0,0,0,4.95057,0,0,0,600
61.49036,7.552467,0,0,4.590898,0,3.594693,0,0,17.94157,0,0,0,0,4.830019,0,0,0,610
0,0,52.89362,0,28.25293,4.540451,0,0,0,14.31299,0,0,0,0,0,0,0,0,365
0,0,50.43387,0,35.91874,0,0,0,0,13.64739,0,0,0,0,0,0,0,0,392
35.3516,13.74169,0,26.25428,2.458191,0,3.757808,0,0.544026,1.46081,0.171267,0,0,0,1.722749,0,11.61596,1.914165,643
0,0,0,0,0,0,0,0,0,0,0,0,0,0,0,96.3196,0,0,260
72.96851,0,21.33381,0,5.697685,0,0,0,0,0,0,0,0,0,0,0,0,0,493
0,9.9,61,0,0,29.1,0,0,0,0,0,0,0,0,0,0,0,0,340
0,0,0,1.815711,0,0,0,0,0,0,0,0,0,0,0,98.18429,0,0,340
0,0,0,3.757364,0,0,0,0,0,0,0,0,0,0,0,96.24264,0,0,359
0,0,0,5.838534,0,0,0,0,0,0,0,0,0,0,0,94.16147,0,0,365
0,0,0,0,30.11166,0,0,0,0,0,0,0,0,0,21.4683,0,0,48.42005,493
0,0,0,0,31.53374,0,0,0,0,0,0,0,0,0,20.32043,0,0,48.14583,482
0,0,0,0,33.02998,0,0,0,0,0,0,0,0,0,19.11271,0,0,47.85731,453
0,0,0,0,36.26939,0,0,0,0,0,0,0,0,0,16.49795,0,0,47.23267,434
0,0,3.970594,0,0,0,0,0,0,0,63.64778,0,0,0,0,0,0,32.38163,390
0,0,5.093816,0,0,4.372591,0,0,0,0,48.99167,0,0,0,0,0,0,41.54192,330
0,0,5.932994,0,0,7.639428,0,0,0,0,38.04185,0,0,0,0,0,0,48.38572,328
0,0,8.848467,0,0,18.98907,0,0,0,0,0,0,0,0,0,0,0,72.16246,372
0,0,4.372648,0,3.892722,0,0,0,0,0,56.07409,0,0,0,0,0,0,35.66053,350
0,0,4.865299,0,8.662602,0,0,0,0,0,46.79382,0,0,0,0,0,0,39.67828,326
0,0,5.483055,0,14.64376,0,0,0,0,0,35.15688,0,0,0,0,0,0,44.7163,326
0,0,6.280502,0,22.36471,0,0,0,0,0,20.13502,0,0,0,0,0,0,51.21977,322
0,0,7.349385,0,32.71371,0,0,0,0,0,0,0,0,0,0,0,0,59.9369,367
0,0,4.285924,0,0,0,0,0,0,5.798847,54.96196,0,0,0,0,0,0,34.95327,351
0,0,5.626413,0,0,0,0,0,0,30.4501,18.03804,0,0,0,0,0,0,45.88544,319
0,0,0,0,0,0,0,0,36.44292,0,0,0,0,0,0,0,0,63.55708,428
0,0,0,0,11.50049,0,0,0,22.65329,0,0,0,0,0,0,0,0,65.84621,310
0,0,0,0,17.56709,0,0,0,15.37915,0,0,0,0,0,0,0,0,67.05376,302
0,0,0,0,23.86036,0,0,0,7.833227,0,0,0,0,0,0,0,0,68.30641,291
0,0,0,0,30.39324,0,0,0,0,0,0,0,0,0,0,0,0,69.60676,284
0,0,6.666397,0,0,0,0,0,38.96671,0,0,0,0,0,0,0,0,54.36689,470
0,0,6.923771,0,12.32769,0,0,0,24.28267,0,0,0,0,0,0,0,0,56.46587,363
0,0,7.060057,0,18.85551,0,0,0,16.5071,0,0,0,0,0,0,0,0,57.57733,348
0,0,7.201817,0,25.64548,0,0,0,8.419273,0,0,0,0,0,0,0,0,58.73343,337
0,0,7.349385,0,32.71371,0,0,0,0,0,0,0,0,0,0,0,0,59.9369,340
0,0,14.32484,0,0,0,0,0,41.86607,0,0,0,0,0,0,0,0,43.80909,518
0,0,14.61672,0,6.506221,0,0,0,34.17531,0,0,0,0,0,0,0,0,44.70175,472
0,0,15.23769,0,20.34788,0,0,0,17.8136,0,0,0,0,0,0,0,0,46.60083,431
0,0,15.56839,0,27.71931,0,0,0,9.100101,0,0,0,0,0,0,0,0,47.61219,417
0,0,15.91376,0,35.4178,0,0,0,0,0,0,0,0,0,0,0,0,48.66843,398
65.8,3.2,18,0,3,1,0,0,0,3,0,0,0,1.5,2,0,0,0,508
65.8,3.2,18,0,2,1,0,0,0,2,0,0,0,1.5,2,0,0,0,500
0,0,0,0,0,0,0,0,0,0,0,0,0,0,2.981464,93.32634,0,0,347
0,0,0,0,0,0,0,0,0,0,0,0,0,0,6.145798,90.04877,0,0,356
0,0,0,0,0,0,0,0,0,0,0,0,0,0,7.801881,88.33343,0,0,366
0,0,0,0,0,0,0,12.51812,6.040839,0,27.24217,0,51.76145,0,0,0,0,0,483
0,0,0,0,30.4,0,0,0,0,0,0,0,0,0,0,0,0,69.6,293
0,0,0,9.248051,24.91444,0,0,0,0,0,0,0,0,0,0,0,0,65.83752,341
0,0,0,9.129981,23.96568,0,0,0,0,0,0,0,0,0,0,0,0,64.99697,341
42.08,0,0,30.27,4.38,0,2.66,0,0,0.19,0,0,0,0,5,0,0,10.67,675
0,0,0,0,0,0,0,0,0,0,0,0,0,0,0,0,5.590215,94.40978,530
0,0,0,0,0,0,0,0,0,0,0,0,0,0,0,0,11.1114,88.8886,535
0,0,0,0,0,0,0,0,0,0,0,0,0,0,0,0,52.9419,47.0581,593
0,0,0,0,4.566586,0,0,0,0,0,0,0,0,0,0,0,11.76606,83.66735,493
0,0,0,0,7.057795,0,0,0,0,0,0,0,0,0,0,0,12.1232,80.819,506
0,0,0,0,9.704971,0,0,0,0,0,0,0,0,0,0,0,12.5027,77.79233,515
60.7,7.9,27,4.4,0,0,0,0,0,0,0,0,0,0,0,0,0,0,600
70.7,0,21.9,0,0,0,0,0,0,7.4,0,0,0,0,0,0,0,0,490
0,3,2,6.5,5.6,0.4,0,3,33,2,0,0,0,0,0,0,0,44.5,411
0,3,2.5,6.5,6.1,0.4,0,3,32,2,0,0,0,0,0,0,0,44.5,410
0,3,2.5,6.5,5.6,0.6,0,3,32,2.3,0,0,0,0,0,0,0,44.5,404
0,3,2.5,6.5,5.6,0.4,0,3,32.5,2,0,0,0,0,0,0,0,44.5,415
0,3,2.5,6.5,6.05,0.4,0,3,32.5,2.05,0,0,0,0,0,0,0,44,414
0,3,3,6.5,6.65,0.4,0,3,32,1.44,0,0,0,0,0,0,0,44.01,418
0,3,2.8,6.5,6.41,0.4,0,3,32.2,1.68,0,0,0,0,0,0,0,44.01,416
0,3,3,6.5,6.49,0.4,0,2.5,32.5,1.53,0,0,0,0,0,0,0,44.08,417
0,3,2.8,6.5,6.32,0.4,0,2.7,32.5,1.73,0,0,0,0,0,0,0,44.05,416
0,3,2.5,6.5,5.89,0.4,0,2.5,33,2.14,0,0,0,0,0,0,0,44.07,415
0,3.780378,2.50025,6.50065,5.550555,0.40004,0,3.0003,32.50325,2.060206,0,0,0,0,0,0,0,43.70437,422
0,3.72,2.5,6.5,5.6,0.4,0,3,32.5,2.06,0,0,0,0,0,0,0,43.72,420
0,3,2.5,6.5,6.8,0.4,0,3,32.04,1.26,0,0,0,0,0,0,0,44.5,412
0,3.74,1.76,6.5,5.9,0.4,0,3,32.5,1.7,0,0,0,0,0,0,0,44.5,412
0.5,3,2.5,6.5,5.6,0.4,0,3,32.5,2,0,0,0,0,0,0,0,44,414
0,3,2.5,6.5,5.6,0.4,0,3,32.5,2,0,0,0,0,0,0,0,43.5,421
0,3,2.5,6.5,5.6,0.4,0,3,32.5,2,0,0,0,0,1,0,0,43.5,425
0,7.5,7.5,6.5,7.4,0.6,0,3,30.5,2,0,0,0,0,0,0,0,35,448
0,2,2,6.5,5.1,0.4,0,19,23,1.5,0,0,0,0,0,0,0,40.5,412
0,2,2,6.5,5.6,0.4,0,3,23,1.5,0,15,0,0,0,0,0,41,422
0,12,2,6.5,8,0,0,3,25.5,2,0,0,0,0,0,0,0,41,435
0,2.5,3,6.5,5.2,0.8,0,3,32.5,2,0,0,0,0,0,0,0,44.5,408
0,0,3,6.5,8,0,0,0,38,0,0,0,0,0,0,0,0,44.5,428
0,2,2,6.5,5.6,0.4,12,3,23,2,0,0,0,0,0,0,0,43.5,365
0,2,2.5,6.5,3,0.4,0,3,25,14.6,0,0,0,0,0,0,0,43,322
0,2,2.5,6.5,13.6,0.4,0,3,23.5,4,0,0,0,0,0,0,0,44.5,347
0,0,0.3,1.5,5.6,2.7,0,30.7,8.5,3.3,0,0,0,0,0,0,0,44.6,326
0,0,0,1.250125,3.580358,1.720172,0,28.82288,10.06101,3.650365,0,0,0,0,0,0,0,47.91479,320
0,2,0,5,0,4,0,19,25,0,0,0,0,0,0,0,0,45,396
0,2.1,1.7,4,0,4.1,0,41,0,0,0,0,0,0,0,0,0,42.1,451
0,2.5,4.5,11,0,2,0,0,27,10,0,0,0,0,0,0,0,43,425
55.1,13.3,0,4.7,5.7,0,5.4,0,0,8.5,0,1.8,0,0,5.5,0,0,0,653
52.8,15,0.5,5.1,4.6,0,2.8,0,0,7,0,5.5,0,0,6.7,0,0,0,671
58,3.5,0.7,9.2,5.5,0,2.1,0,0,9,0,2,0,3,7,0,0,0,630
56.5,12.6,0,4.1,4.800001,0,1.6,1,0,6.7,0,7.5,0,2.7,2.5,0,0,0,664
54.2,9.6,0,6.5,6.2,0,4.2,0,0,8.8,0,3,0,0,7.5,0,0,0,636
48.5,18.5,0.4,3.5,5.1,0,3,0,0,8.4,0,5.5,0,3.5,3.6,0,0,0,666
53.1,14.7,0,7.7,4.6,0,3.2,0,0,7.7,0,3.2,0,2.8,3,0,0,0,673
55.8,14.4,0.2,7,4.5,0,5,0,0,6.8,0,1.8,0,4,0.5,0,0,0,675
54.8,16.5,0,7.9,4.6,0,3.8,0,0,6.7,0,2.2,0,3.5,0,0,0,0,682
55.2,14,0,4.3,4,0,0.3,0,0,8.7,0,8.9,0,0.6,4,0,0,0,670
55,12.9,0,5.3,7.599999,0,3.1,0.8,0,5.3,0,3.3,0,2.2,4.5,0,0,0,642
55.40001,15.2,0.5,6,4.2,0,4.2,0,0,7.300001,0,3.7,0,2.7,0.8,0,0,0,675
72.5,1,0,9.5,14,0,2.5,0,0,0.5,0,0,0,0,0,0,0,0,550
63,14,0,0,10,6,0,0,0,0,0,0,0,7,0,0,0,0,500
58,12,0,5,4.5,0,2,6,0,8.5,0,2,0,2,0,0,0,0,649
45.86575,0,16.78264,0,37.3516,0,0,0,0,0,0,0,0,0,0,0,0,0,554
58.15703,0,16.84676,0,24.99621,0,0,0,0,0,0,0,0,0,0,0,0,0,553
64.33796,0,16.87901,0,18.78304,0,0,0,0,0,0,0,0,0,0,0,0,0,590
68.05788,0,16.89841,0,15.0437,0,0,0,0,0,0,0,0,0,0,0,0,0,600
70.54259,0,16.91137,0,12.54604,0,0,0,0,0,0,0,0,0,0,0,0,0,600
72.32398,0,16.92067,0,10.75535,0,0,0,0,0,0,0,0,0,0,0,0,0,590
0,0,13.47429,0,0,0,0,0,0,0,86.52571,0,0,0,0,0,0,0,319
28.8411,25.75921,0,0,6.263273,0,8.65503,0,0,0,0,0,0,0,0,0,0,30.48139,617
43.47564,13.24003,0,9.736206,4.299235,0,8.538058,0,0,2.799033,0,0,0,0,3.362867,0,13.58236,0.966573,636
53.72356,0,5.001814,0,5.423985,8.886092,0,0,24.05424,0,0,0,0,0,0,0,0,2.910306,442
51.81521,0,4.824141,0,5.231316,8.570442,0,0,23.19979,0,0,0,0,0,0,0,0,2.806927,447
48.72,35.79,0,8.099999,0.16,0,1.4,0,0,0.57,0,0,0,0,1.54,0,3.72,0,810
45.32,33.29,0,7.539999,0.15,6.98,1.3,0,0,0.53,0,0,0,0,1.43,0,3.46,0,570
0,0,0,0,0,0,0,0,0,0,68.08841,0,31.91159,0,0,0,0,0,371
0,0,0,0,0,0,0,0,0,0,68.08841,0,31.91159,0,0,0,0,0,302
74.41338,0,0,0,25.58662,0,0,0,0,0,0,0,0,0,0,0,0,0,480
57.07738,19.37173,0,0,23.55088,0,0,0,0,0,0,0,0,0,0,0,0,0,531
57.72461,19.5914,0,10.77501,11.90897,0,0,0,0,0,0,0,0,0,0,0,0,0,654
42.74059,36.26476,0,9.972575,11.02208,0,0,0,0,0,0,0,0,0,0,0,0,0,768
0,0,14.35651,0,0,0,12.46687,0,0,0,0,0,0,0,0,0,0,73.17661,678
0,0,15.88093,0,0,0,13.79064,0,0,0,0,0,0,0,13.66575,0,0,56.66269,600
0,0,16.46364,0,0,0,14.29665,0,0,0,0,0,0,0,18.88958,0,0,50.35012,594
0,0,17.09075,0,0,0,14.84122,0,0,0,0,0,0,0,24.51136,0,0,43.55666,601
54.38614,0,31.56403,0,14.04984,0,0,0,0,0,0,0,0,0,0,0,0,0,492
50.86217,0,29.46722,0,13.16385,0,0,0,0,0,0,0,0,0,0,0,0,6.506748,471
48.58466,0,28.2516,0,12.5754,0,0,0,0,0,0,0,0,0,0,0,0,10.58833,451
47.72995,0,27.65255,0,24.61751,0,0,0,0,0,0,0,0,0,0,0,0,0,508
44.52207,0,25.90064,0,23.05788,0,0,0,0,0,0,0,0,0,0,0,0,6.519417,501
42.55385,0,24.59836,0,32.84779,0,0,0,0,0,0,0,0,0,0,0,0,0,472
39.80906,0,22.95677,0,30.70321,0,0,0,0,0,0,0,0,0,0,0,0,6.530959,488
38.05418,0,21.99473,0,29.32461,0,0,0,0,0,0,0,0,0,0,0,0,10.62648,509
50.87259,2.764047,10.46101,16.94744,14.12287,2.48159,0,0,0,0.756582,0,0,0,0,1.593867,0,0,0,488
71.93848,10.17313,0,0,0,17.88839,0,0,0,0,0,0,0,0,0,0,0,0,485
48.49175,11.69009,0,25.84367,0,0,13.97449,0,0,0,0,0,0,0,0,0,0,0,705
46.8499,11.29429,0.488534,24.96865,1.936403,0,13.50134,0,0,0,0,0,0,0,0.960891,0,0,0,679
45.57131,9.038061,0.487206,26.12482,1.931141,0,13.46465,0,0,0,0,0,0,0,0.971589,0,0,2.033973,671
44.28025,6.777208,0.485892,27.30304,1.936232,0,13.42834,0,0,0,0,0,0,0,0.968969,0,0,4.080564,662
43.01037,4.512068,0.484634,28.45916,1.931217,0,13.39355,0,0,0,0,0,0,0,0.966459,0,0,6.116752,659
79.60532,0,0,0,0,20.39468,0,0,0,0,0,0,0,0,0,0,0,0,379
76.56979,0,0,0,0,19.60447,0,0,0,0,0,0,0,0,0,0,0,0,417
41.3,11.99,0,37.28,1.32,0,2.1,0,0,1.31,0,0,0,0,0.16,0,2.44,0.07,659
40.09709,11.64078,0,36.19417,1.281554,0,2.038835,0,0,1.271845,0,0,0,0,0.15534,0,2.368932,0.067961,548
55.61,13.33,0,19.6,2.19,0,1.75,0,0,3.69,0,0,0,0,0.47,0,2.32,0.03,690
53.99029,12.94175,0,19.02913,2.126214,0,1.699029,0,0,3.582524,0,0,0,0,0.456311,0,2.252427,0.029126,559
79.49863,0,0,0,20.50137,0,0,0,0,0,0,0,0,0,0,0,0,0,468
74.41338,0,0,0,25.58662,0,0,0,0,0,0,0,0,0,0,0,0,0,458
66.30998,0,0,0,33.69001,0,0,0,0,0,0,0,0,0,0,0,0,0,442
23.71592,0,0,0,0,0,0,60.51957,0,0,0,0,0,0,15.76451,0,0,0,728
55.07415,13.28888,8.300136,19.78961,1.200367,0,1.599567,0,0,0,0,0,0,0,0.304336,0,0.304211,0,677
73.999,2.267938,0,8.228801,13.89865,0,1.394882,0,0,0.190667,0,0,0,0,0,0,0.02007,0,475
71.54,2.51,0,8.28,14.26,0,1.31,0,0,0,0,0,0,0,0,0,0,2.1,452
70.96,2.5,0,8.24,14.2,0,1.31,0,0,0,0,0,0,0,0,0,0,2.79,451
0,0,100,0,0,0,0,0,0,0,0,0,0,0,0,0,0,0,260
0,0,90.99877,0,9.00123,0,0,0,0,0,0,0,0,0,0,0,0,0,363
0,0,86.42282,0,13.57718,0,0,0,0,0,0,0,0,0,0,0,0,0,408
0,0,72.38336,0,27.61664,0,0,0,0,0,0,0,0,0,0,0,0,0,473
0,0,67.59671,0,32.40329,0,0,0,0,0,0,0,0,0,0,0,0,0,463
0,0,95.60571,0.810612,3.583679,0,0,0,0,0,0,0,0,0,0,0,0,0,298
0,0,86.64685,2.463245,10.8899,0,0,0,0,0,0,0,0,0,0,0,0,0,391
0,0,77.45353,4.159131,18.38734,0,0,0,0,0,0,0,0,0,0,0,0,0,490
0,0,72.76605,5.023827,22.21012,0,0,0,0,0,0,0,0,0,0,0,0,0,492
0,0,68.01643,5.899987,26.08359,0,0,0,0,0,0,0,0,0,0,0,0,0,488
0,0,63.2034,6.787843,30.00876,0,0,0,0,0,0,0,0,0,0,0,0,0,466
0,0,91.39042,4.089599,4.519985,0,0,0,0,0,0,0,0,0,0,0,0,0,360
0,0,86.98509,6.182153,6.832757,0,0,0,0,0,0,0,0,0,0,0,0,0,423
0,0,82.51064,8.307542,9.181821,0,0,0,0,0,0,0,0,0,0,0,0,0,496
0,0,77.96542,10.46655,11.56804,0,0,0,0,0,0,0,0,0,0,0,0,0,521
0,0,80.89366,13.96241,5.143933,0,0,0,0,0,0,0,0,0,0,0,0,0,524
0,0,68.65586,14.88863,16.4555,0,0,0,0,0,0,0,0,0,0,0,0,0,515
0,0,63.88797,17.15341,18.95862,0,0,0,0,0,0,0,0,0,0,0,0,0,508
0,0,82.94574,13.36216,3.692096,0,0,0,0,0,0,0,0,0,0,0,0,0,505
0,0,78.48412,16.85789,4.657999,0,0,0,0,0,0,0,0,0,0,0,0,0,551
0,0,69.30743,24.0479,6.644669,0,0,0,0,0,0,0,0,0,0,0,0,0,574
0,0,59.77655,31.51543,8.708022,0,0,0,0,0,0,0,0,0,0,0,0,0,564
0,0,73.42788,26.57212,0,0,0,0,0,0,0,0,0,0,0,0,0,0,630
0,0,72.51382,27.48618,0,0,0,0,0,0,0,0,0,0,0,0,0,0,630
0,0,65.06248,34.93752,0,0,0,0,0,0,0,0,0,0,0,0,0,0,640
23.71592,0,0,0,0,0,0,60.51957,0,0,0,0,0,0,15.76451,0,0,0,720
50.04348,28.30744,0,0,0,0,7.459787,14.1893,0,0,0,0,0,0,0,0,0,0,818
0,29.41884,30.13121,40.44995,0,0,0,0,0,0,0,0,0,0,0,0,0,0,685
92.28175,0,0,0,7.718244,0,0,0,0,0,0,0,0,0,0,0,0,0,493
89.71709,0,0,0,10.2829,0,0,0,0,0,0,0,0,0,0,0,0,0,493
84.59985,0,0,0,15.40015,0,0,0,0,0,0,0,0,0,0,0,0,0,491
79.49863,0,0,0,20.50137,0,0,0,0,0,0,0,0,0,0,0,0,0,491
74.41338,0,0,0,25.58662,0,0,0,0,0,0,0,0,0,0,0,0,0,485
69.34401,0,0,0,30.65599,0,0,0,0,0,0,0,0,0,0,0,0,0,473
0,0,0,0,0,0,0,0,0,0,45.3479,0,54.6521,0,0,0,0,0,464
0,0,0,0,0,0,0,0,0,0,54.54922,0,45.45077,0,0,0,0,0,438
0,0,0,0,0,0,0,0,0,0,78.05138,0,21.94861,0,0,0,0,0,333
75.1457,0,0,9.351251,15.50305,0,0,0,0,0,0,0,0,0,0,0,0,0,546
73.37125,0,0,9.25382,15.34153,0,0,0,0,0,0,0,0,2.033407,0,0,0,0,557
69.93102,0,0,9.064924,15.02836,0,0,0,0,0,0,0,0,5.975698,0,0,0,0,577
67.95231,0,0,8.570366,0,0,0,0,0,21.5941,0,0,0,1.883227,0,0,0,0,610
64.86395,0,0,8.408097,0,0,0,0,0,21.18525,0,0,0,5.54271,0,0,0,0,622
0,0,100,0,0,0,0,0,0,0,0,0,0,0,0,0,0,0,263
0,0,93.35234,0,0,0,0,0,0,6.64766,0,0,0,0,0,0,0,0,297
0,0,86.93134,0,0,0,0,0,0,13.06866,0,0,0,0,0,0,0,0,346
0,0,80.7256,0,0,0,0,0,0,19.2744,0,0,0,0,0,0,0,0,387
0,0,74.72448,0,0,0,0,0,0,25.27552,0,0,0,0,0,0,0,0,425
0,0,68.91801,0,0,0,0,0,0,31.08198,0,0,0,0,0,0,0,0,454
0,0,57.85238,0,0,0,0,0,0,42.14762,0,0,0,0,0,0,0,0,432
0,0,0,0,0,0,0,0,0,0,0,0,100,0,0,0,0,0,536
0,0,0,0,0,0,0,0,0,0.901357,0,0,99.09864,0,0,0,0,0,460
0,0,0,0,0,0,0,0,0,4.524818,0,0,95.47518,0,0,0,0,0,461
0,0,0,0,0,0,0,0,0,7.261501,0,0,92.73849,0,0,0,0,0,493
0,0,0,0,0,0,0,0,0,9.095128,0,0,90.90487,0,0,0,0,0,506
0,0,0,0,0,0,0,0,0,10.01471,0,0,89.98529,0,0,0,0,0,515
0,0,0,0,0,0,0,0,0,12.7846,0,0,87.2154,0,0,0,0,0,535
0,0,0,0,0,0,0,0,0,14.64052,0,0,85.35947,0,0,0,0,0,542
0,0,0,0,0,0,0,0,0,15.57131,0,0,84.42869,0,0,0,0,0,543
0,0,0,0,0,0,0,0,0,16.50398,0,0,83.49602,0,0,0,0,0,545
0,0,0,0,0,0,0,0,0,18.375,0,0,81.625,0,0,0,0,0,546
0,0,0,0,0,0,0,0,0,20.25364,0,0,79.74635,0,0,0,0,0,545
0,0,0,0,0,0,0,0,0,22.13995,0,0,77.86005,0,0,0,0,0,535
0,0,0,0,0,0,0,0,0,25.93573,0,0,74.06427,0,0,0,0,0,491
0,0,14.26481,0,0,0,0,0,0,0,0,0,85.73518,0,0,0,0,0,423
0,0,13.98931,0,0,0,0,0,0,1.931378,0,0,84.07932,0,0,0,0,0,390
0,0,12.88341,0,0,0,0,0,0,9.684015,0,0,77.43258,0,0,0,0,0,472
0,0,12.18906,0,0,0,0,0,0,14.55157,0,0,73.25937,0,0,0,0,0,505
0,0,11.49227,0,0,0,0,0,0,19.43627,0,0,69.07146,0,0,0,0,0,508
0,0,10.79301,0,0,0,0,0,0,24.33821,0,0,64.86877,0,0,0,0,0,500
0,0,39.95902,0,0,0,0,0,0,0,0,0,60.04098,0,0,0,0,0,360
0,0,39.09627,0,0,0,0,0,0,2.159069,0,0,58.74465,0,0,0,0,0,358
0,0,35.67313,0,0,0,0,0,0,10.72571,0,0,53.60116,0,0,0,0,0,410
0,0,33.556,0,0,0,0,0,0,16.02396,0,0,50.42004,0,0,0,0,0,454
0,0,31.45581,0,0,0,0,0,0,21.27983,0,0,47.26437,0,0,0,0,0,485
0,0,29.37235,0,0,0,0,0,0,26.49382,0,0,44.13383,0,0,0,0,0,482
0,0,27.30542,0,0,0,0,0,0,31.66644,0,0,41.02814,0,0,0,0,0,453
