Repository: liubin06/DeepGlassNet

# DeepGlassNet: Self-Supervised Learning for Multi-Component Glass Composition Screening

## 1. Introduction
We present a novel self-supervised learning framework for screening multi-component glass compositions within predefined glass transition temperature (Tg) intervals. The composition screening task is formalized as a classification problem, where we introduce an innovative data augmentation strategy based on asymptotic theory to enhance training dataset robustness and improve model resilience to noise. A specialized feature extraction backbone architecture named DeepGlassNet is designed to capture complex interactions among different glass components in multi-component systems.

File: data/train_tg.csv (part 31 of 46)
SiO2,Al2O3,B2O3,CaO,Na2O,Li2O,MgO,BaO,ZnO,K2O,PbO,SrO,GeO2,ZrO2,TiO2,TeO2,FemOn,P2O5,Tg
0,0,72.69338,0,0,0,0,0,0,0,0,0,27.30661,0,0,0,0,0,301
0,0,68.27551,0,0,0,0,0,0,6.07741,0,0,25.64708,0,0,0,0,0,325
0,0,63.95672,0,0,0,0,0,0,12.01852,0,0,24.02477,0,0,0,0,0,368
0,0,59.73372,0,0,0,0,0,0,17.82785,0,0,22.43843,0,0,0,0,0,408
0,0,55.60335,0,0,0,0,0,0,23.50976,0,0,20.8869,0,0,0,0,0,449
0,0,47.60859,0,0,0,0,0,0,34.50768,0,0,17.88374,0,0,0,0,0,445
0,0,0,0,0,0,0,0,0,19.64177,31.02773,0,0,0,0,0,0,49.3305,194
0,0,0,0,0,0,0,0,0,15.6658,37.12044,0,0,0,0,0,0,47.21376,202
0,0,17.21486,0,0,0,0,0,0,0,82.78514,0,0,0,0,0,0,0,333
0,0,14.38038,0,0,0,0,0,0,0,85.61962,0,0,0,0,0,0,0,308
55.68238,5.538549,0,20.79259,8.364131,0,2.528691,0.162778,0.419742,1.146613,0.052212,0,0,0,0.593782,0,3.931244,0,657
55.24207,9.531015,0,17.55935,9.226275,0,1.817934,0.110337,0.220674,1.702343,0.026271,0,0,0,0.86168,0,3.446718,0,627
0,1.624763,1.109404,0,0,1.904652,0,2.44327,10.37558,0,0,0,0,0,0,30.51866,0,52.02367,415
11.88811,18.38162,33.46653,5.094905,3.196803,2.697303,2.197802,4.195804,7.192807,2.697303,0,0,0,0,0,0,0,8.991009,483
14.2,16,33,6.3,6.599999,1.7,2.3,3.5,7,2.8,0,0,0,0,0,0,0,6.599999,480
30,10,15,0,0,0,0,45,0,0,0,0,0,0,0,0,0,0,590
30,10,15,0,0,0,0,41,0,0,0,0,0,0,0,0,0,0,570
30,10,15,0,0,0,0,41,0,0,0,0,0,0,0,0,2,0,575
30,10,15,0,0,0,0,42,0,0,0,0,0,0,0,0,0,0,574
19.95815,25.10643,39.92345,0,0,15.01197,0,0,0,0,0,0,0,0,0,0,0,0,456
20.02497,25.02424,39.99865,0,14.95213,0,0,0,0,0,0,0,0,0,0,0,0,0,467
18.77299,23.5294,37.54776,0,0,0,0,0,0,20.14985,0,0,0,0,0,0,0,0,456
19.96849,25.02586,40.01329,0,0,0,14.99236,0,0,0,0,0,0,0,0,0,0,0,650
19.96049,25.0424,40.02992,14.96719,0,0,0,0,0,0,0,0,0,0,0,0,0,0,627
19.95033,24.9946,40.00259,0,0,0,0,0,0,0,0,15.05248,0,0,0,0,0,0,608
22.97071,20.05177,31.87392,5.028865,0,7.004779,6.023977,4.100843,2.945119,0,0,0,0,0,0,0,0,0,495
69.63037,0.899101,0,9.590411,11.78821,0,4.695305,0,0,1.798202,0,0,0,1.298701,0,0,0,0,550
69.19242,0.897308,0,9.670986,11.86441,0,4.586241,0,0,1.595214,0,0,0,1.894317,0,0,0,0,559
68.88669,0.894632,0,9.642147,11.53082,0,4.473161,0,0,1.888668,0,0,0,2.385686,0,0,0,0,560
70.42958,0.999001,0,9.69031,11.68831,0,3.696304,0,0,1.298701,0,0,0,1.898102,0,0,0,0,563
70.8,0.9,0,9.199999,11.2,0,3.9,0,0,1.9,0,0,0,1.8,0,0,0,0,561
70.47047,1.101101,0,9.80981,8.908909,0,3.503504,0,0,4.104104,0,0,0,1.901902,0,0,0,0,562
70.25948,1.097804,0,9.780439,6.487026,0,3.493014,0,0,6.786427,0,0,0,1.896208,0,0,0,0,561
70.84168,1.402806,0,9.61924,13.92786,0,3.507014,0,0,0.400802,0,0,0,0,0,0,0,0,531
57.8,6.8,0,4.9,4.1,0,2,8,0,6.4,0,7.1,0,2.9,0,0,0,0,600
68.64491,5.143423,0,8.803165,11.96835,0,3.560831,0,0,1.582592,0,0,0,0,0,0,0,0,580
71.07943,0.916497,0,14.05295,7.942974,0,3.360489,0,0,0.203666,0,0,0,2.138493,0,0,0,0,592
69.76977,1.001001,0,7.507507,16.51652,0,2.802803,0,0,0.2002,0,0,0,1.901902,0,0,0,0,512
70.65327,1.105528,0,9.748744,3.819095,0,3.517588,0,0,9.045226,0,0,0,1.809045,0,0,0,0,548
60.89236,19.22466,0,0,5.356103,6.009703,0,0,0,5.032149,0,0,0,3.485023,0,0,0,0,514
72.80566,1.887556,0,8.116299,13.14275,0,3.73067,0,0,0.317055,0,0,0,0,0,0,0,0,550
64.19804,13.96695,0,0,10.88724,5.586067,0,0,0,0,0,0,0,5.361695,0,0,0,0,490
57.33084,20.39926,0,0,4.769246,4.598715,1.860841,0,0,7.248332,0,0,0,3.792771,0,0,0,0,556
55.94896,19.90756,0,0,9.30858,2.243935,1.815988,0,0,7.07362,0,0,0,3.701352,0,0,0,0,569
54.62735,19.43731,0,0,4.544347,2.190929,1.773091,0,0,13.81306,0,0,0,3.613919,0,0,0,0,588
57.04903,20.29898,0,0,5.694963,4.118499,1.851694,0,0,7.212702,0,0,0,3.774128,0,0,0,0,553
59.29105,18.22165,0,0,4.815801,4.643606,1.879006,0,0,7.319087,0,0,0,3.829795,0,0,0,0,537
61.28992,16.00111,0,0,4.863275,4.689382,1.897529,0,0,7.391237,0,0,0,3.867548,0,0,0,0,519
52.95595,20.49546,0,0,5.989672,5.775504,1.869617,0,0,9.103144,0,0,0,3.810658,0,0,0,0,508
59.06931,20.36102,0,0,4.284277,4.131087,1.857354,0,0,6.511272,0,0,0,3.785663,0,0,0,0,584
55.82131,20.52421,0,0,4.79846,4.626884,3.1204,0,0,7.292731,0,0,0,3.816004,0,0,0,0,557
60.35312,20.80355,0,0,4.863768,4.689857,1.897721,0,0,7.391987,0,0,0,0,0,0,0,0,519
20,0,17,0,0,5,0,0,53,0,0,0,0,0,0,0,0,0,475
55,3,10,0,0,8,0,7,0,0,0,0,0,0,15,0,0,0,525
62.42747,0.800133,0,11.00157,3.210073,0,4.111711,0,0,9.166022,0,0,0,9.283016,0,0,0,0,687
59.77573,0.654437,0,14.03733,3.182485,0,6.208632,0,0,6.650547,0,0,0,9.490837,0,0,0,0,692
61.16774,0.634862,0,10.91143,3.18377,0,4.078021,0,0,9.090919,0,0,0,10.93326,0,0,0,0,698
59.53171,0.671253,0,16.15165,3.264261,0,7.761205,0,0,5.116078,0,0,0,7.503841,0,0,0,0,690
59.42918,0.634274,0,17.09329,4.144711,0,3.259398,0,0,1.611413,0,0,0,9.006801,0,0,0,0,701
55.85009,3.455374,0,16.01775,3.200623,0,7.674938,0,0,4.256287,0,0,0,9.544929,0,0,0,0,701
61.79778,0.640422,0,10.91893,4.282205,0,4.050447,0,0,9.022624,0,0,0,9.287587,0,0,0,0,670
62.01474,1.43723,0,10.97859,3.203366,0,4.103121,0,0,8.999343,0,0,0,9.263622,0,0,0,0,689
60.07603,0.636176,0,10.93402,3.190364,0,4.086467,0,0,9.109746,0,0,0,9.226022,2.741173,0,0,0,686
60.56097,0.634384,0,11.8627,0,0,4.701869,0,0,13.04005,0,0,0,9.200027,0,0,0,0,727
52.90798,0.620264,0,13.73078,2.922048,0,5.087591,4.896861,0,4.727461,0,0,0,12.55589,2.551129,0,0,0,708
67.07003,0.638518,0,6.584565,3.202108,0,4.10151,0,0,9.143281,0,0,0,9.259985,0,0,0,0,692
63.29882,0.648062,0,11.1383,4.333291,0.284887,4.162813,0,0,6.735441,0,0,0,9.398388,0,0,0,0,662
62.4424,4.219762,0,11.00238,4.275093,0,1.29736,0,0,7.508007,0,0,0,9.254992,0,0,0,0,700
49.4468,6.957692,0,11.47992,0,0,0.550063,16.74044,0,10.28448,0,0,0,4.540615,0,0,0,0,729
56.71135,18.30366,9.301861,1.30026,0,0,3.70074,0,0,1.0002,0,9.40188,0,0,0,0,0.080016,0,713
56.95444,18.38529,9.292566,1.298961,0,0,3.796962,0,0,0.4996,0,9.492407,0,0,0,0,0.079936,0,717
55.4889,19.4961,9.19816,0,0,0,3.69926,0,0,0.239952,0,11.59768,0,0,0,0,0.079984,0,736
60.96342,19.68819,7.995203,6.795923,0,0,3.997602,0,0,0.259844,0,0,0,0,0,0,0.079952,0,729
61.46312,19.88807,3.997602,3.198081,0,0,4.097542,0,0,0.259844,0,6.795923,0,0,0,0,0.079952,0,748
58.84708,15.71257,9.307447,0,0,0,3.803043,0,0,0.240192,0,11.80945,0,0,0,0,0.080064,0,719
58.44092,18.81317,7.405185,1.601121,0,0,3.702592,0,0,0.240168,0,9.506657,0,0,0,0,0.080056,0,746
58.49359,18.83013,7.612179,1.502404,0,0,3.80609,0,0,0.250401,0,9.214743,0,0,0,0,0.080128,0,734
56.58868,18.29634,9.198161,0,0,0,3.69926,0,0,0.239952,0,11.69766,0,0,0,0,0.079984,0,727
59.18816,18.19636,7.69846,1.29974,0,0,3.69926,0,0,0.239952,0,9.398121,0,0,0,0,0.079984,0,734
58.08257,18.79436,7.597721,0.9997,0,0,3.79886,0,0,0.239928,0,10.19694,0,0,0,0,0.079976,0,735
58.28252,18.79436,7.597721,1.29961,0,0,3.798861,0,0,0.239928,0,9.697092,0,0,0,0,0.079976,0,736
58.44091,18.81317,7.405184,1.300911,0,0,3.802662,0,0,0.240168,0,9.706796,0,0,0,0,0.080056,0,735
59.31696,19.17316,9.68644,5.891752,0,0,3.894548,0,0,0.24965,0,1.497903,0,0,0,0,0.079888,0,722
58.34084,18.81317,9.506656,4.903433,0,0,3.202242,0,0,0.240168,0,4.703292,0,0,0,0,0.080056,0,720
59.77609,19.29228,9.796082,6.697321,0,0,3.898441,0,0,0.2499,0,0,0,0,0,0,0.079968,0,722
59.18816,16.4967,9.298141,1.29974,0,0,3.79924,0,0,0.239952,0,9.39812,0,0,0,0,0.079984,0,714
59.23554,19.11147,9.705822,6.804082,0,0,3.201921,0,0,0.25015,0,1.40084,0,0,0,0,0.080048,0,718
57.2542,18.48521,9.392487,1.298961,0,0,3.796962,0,0,0,0,9.492407,0,0,0,0,0.079936,0,722
57.68846,18.59628,9.398119,0.29994,0,0,4.79904,0,0,0.239952,0,8.698259,0,0,0,0,0.079984,0,731
58.34084,18.81317,9.506656,4.403083,0,0,3.202242,0,0,0.240168,0,5.203643,0,0,0,0,0.080056,0,719
57.4885,18.4963,8.398319,0.79984,0,0,3.79924,0,0,0.239952,0,10.4979,0,0,0,0,0.079984,0,728
57.68846,18.59628,8.4983,1.29974,0,0,3.79924,0,0,0.239952,0,9.598079,0,0,0,0,0.079984,0,728
57.4885,18.59628,8.79824,1.29974,0,0,3.79924,0,0,0.239952,0,9.4981,0,0,0,0,0.079984,0,727
56.7454,18.31465,9.207366,0.20016,0,0,3.702963,0,0,0.240192,0,11.30905,0,0,0,0,0.080064,0,727
56.84548,18.31465,9.307446,0.40032,0,0,3.702963,0,0,0.240192,0,10.90873,0,0,0,0,0.080064,0,726
56.9886,18.39632,9.298141,0.9998,0,0,3.79924,0,0,0.239952,0,9.998,0,0,0,0,0.079984,0,726
57.18856,18.39632,9.29814,1.29974,0,0,3.79924,0,0,0.239952,0,9.498099,0,0,0,0,0.079984,0,724
57.88842,18.69626,9.39812,3.9992,0,0,3.09938,0,0,0.239952,0,6.398721,0,0,0,0,0.079984,0,722
57.28854,18.4963,9.29814,1.4997,0,0,3.79924,0,0,0.239952,0,9.09818,0,0,0,0,0.079984,0,726
58.13024,17.47902,9.288854,1.298442,0,0,3.795445,0,0,0.239712,0,9.488613,0,0,0,0,0.079904,0,717
56.95444,18.38529,9.292566,1.298961,0,0,3.796962,0,0,0.4996,0,9.492407,0,0,0,0,0.079936,0,717
57.68846,18.59628,9.398119,0,0,0,5.09898,0,0,0.239952,0,8.69826,0,0,0,0,0.079984,0,732
55.10551,17.80178,9.000899,0,0,0,2.0002,0,0,0.230023,0,15.60156,0,0,0,0,0.070007,0,724
58.7178,18.97344,7.689235,0,0,0,5.19273,0,0,0.24965,0,8.887557,0,0,0,0,0.079888,0,745
55.79441,17.9982,9.09909,0,0,0,2.89971,0,0,0.229977,0,13.69863,0,0,0,0,0.079992,0,726
60.27589,19.4922,3.898441,0.79968,0,0,3.998401,0,0,0.2499,0,10.9956,0,0,0,0,0.079968,0,753
56.58868,18.29634,11.09778,0,0,0,4.999001,0,0,0.239952,0,8.498301,0,0,0,0,0.079984,0,719
59.27629,19.09236,9.696121,0,0,0,6.897241,0,0,0.2499,0,4.498201,0,0,0,0,0.079968,0,734
56.88863,18.39632,7.39852,0,0,0,2.89942,0,0,0.239952,0,13.89722,0,0,0,0,0.079984,0,733
54.80548,17.70177,8.90089,0,0,0,1.60016,0,0,0.230023,0,16.50165,0,0,0,0,0.070007,0,724
61,16,12,5,0,0,1,2,0,0,0,2,0,0,0,0,0,0,708
50.5988,3.592814,13.37325,0,0.998004,7.38523,0,16.46707,1.996008,3.393214,0,0,0,0,0,0,0,0,497
65.67,8.15,0,8.8,13.18,0,3.52,0,0,0.68,0,0,0,0,0,0,0,0,588
66.54665,8.130814,0,8.20082,13.16132,0,3.280328,0,0,0.680068,0,0,0,0,0,0,0,0,585
65.12,9.73,0,8.15,13.07,0,3.26,0,0,0.67,0,0,0,0,0,0,0,0,591
65.99,9.72,0,7.55,13.05,0,3.02,0,0,0.67,0,0,0,0,0,0,0,0,589
67.41326,8.119188,0,7.60924,13.13869,0,3.039696,0,0,0.679932,0,0,0,0,0,0,0,0,589
66.34,8.11,1.13,7.59,13.12,0,3.03,0,0,0.68,0,0,0,0,0,0,0,0,582
68.47316,8.249175,0,4.009599,12.31877,0.49995,5.759424,0,0,0.689931,0,0,0,0,0,0,0,0,583
65.39653,9.770977,0,9.350935,11.17112,0,3.740374,0,0,0.570057,0,0,0,0,0,0,0,0,609
66.49,9.79,0,7.61,12.58,0.49,3.04,0,0,0,0,0,0,0,0,0,0,0,568
65.64657,9.670967,0,7.510751,9.980998,0.480048,3.0003,0,0,3.710371,0,0,0,0,0,0,0,0,560
62.83371,11.32887,0,8.689131,12.9987,0,3.479652,0,0,0.669933,0,0,0,0,0,0,0,0,607
63.90639,8.170817,0,10.011,13.22132,0,4.010402,0,0,0.680068,0,0,0,0,0,0,0,0,590
64.78352,8.159184,0,9.409059,13.19868,0,3.769623,0,0,0.679932,0,0,0,0,0,0,0,0,590
65.55,9.649999,0,11.68,11.97,0.48,0,0,0,0.67,0,0,0,0,0,0,0,0,586
66.63,8.02,0,11.69,12.99,0,0,0,0,0.67,0,0,0,0,0,0,0,0,594
67.24,8.22,0,4.58,13.3,0,5.98,0,0,0.68,0,0,0,0,0,0,0,0,601
65.96001,9.710001,0,7.5,13.04,0,2.99,0,0,0.67,0,0,0,0,0.13,0,0,0,591
65.67001,9.670001,0,6.940001,12.99,0,2.77,0,0,0.67,0,0,0,0,1.29,0,0,0,593
65.97341,9.719029,0,7.539247,13.0487,0,3.019698,0,0,0.669933,0,0,0,0,0,0,0.029997,0,590
63.46635,10.92109,0,10.84108,10.21102,0.550055,3.20032,0,0,0.810081,0,0,0,0,0,0,0,0,582
63.79,10.98,0,10.89,9.249999,1.05,3.22,0,0,0.82,0,0,0,0,0,0,0,0,577
63.4,10.91,0,12.33,9.33,0.51,2.77,0,0,0.75,0,0,0,0,0,0,0,0,603
64.84352,10.9889,0,11.22888,8.249175,1.539846,2.329767,0,0,0.819918,0,0,0,0,0,0,0,0,562
64.13,11.04,0,10.95,8.280001,1.54,3.24,0,0,0.82,0,0,0,0,0,0,0,0,572
64.39,11.08,0,11.46,7.29,2.04,2.92,0,0,0.82,0,0,0,0,0,0,0,0,553
63.25,10.89,0,9.89,11.32,0,3.84,0,0,0.81,0,0,0,0,0,0,0,0,614
66.77332,10.9889,0,9.109089,8.239177,1.539846,2.529747,0,0,0.819918,0,0,0,0,0,0,0,0,561
65.90659,11.0011,0,9.720973,8.250826,1.540154,2.760276,0,0,0.820082,0,0,0,0,0,0,0,0,562
63.26,10.89,0,11.85,9.32,0.5,2.77,0,0.66,0.75,0,0,0,0,0,0,0,0,601
63.34,10.9,0,12.18,9.33,0.5,2.74,0,0,0.75,0,0,0,0,0.26,0,0,0,603
63.38,10.91,0,12.32,9.33,0.51,2.77,0,0,0.75,0,0,0,0,0,0,0.03,0,603
63.29,10.89,0,12.24,9.32,0.5,2.75,0,0,0.75,0,0,0,0,0,0,0.26,0,608
63.33,10.9,0,12.17,9.32,0.5,2.74,0,0,0.75,0,0,0,0,0.26,0,0.03,0,603
65.84,7.33,0.57,8.83,13.22,0,3.53,0,0,0.68,0,0,0,0,0,0,0,0,583
66.02,6.51,1.15,8.85,13.25,0,3.54,0,0,0.68,0,0,0,0,0,0,0,0,579
65.41655,8.110811,0,8.310832,13.13131,0,3.510351,0,0,0.680068,0,0.840084,0,0,0,0,0,0,586
65.16,8.079999,0,7.829999,13.08,0,3.5,0,0,0.67,0,1.68,0,0,0,0,0,0,584
65.53,8.13,0,8.33,13.15,0,3.52,0,0.66,0.68,0,0,0,0,0,0,0,0,586
65.51,8.13,0,8.66,13.15,0,3.47,0,0,0.68,0,0,0,0.4,0,0,0,0,589
65.94001,9.710001,0,7.49,13.04,0,2.99,0,0,0.67,0,0,0,0,0.13,0,0.03,0,591
63.56,10.94,0,12.36,9.85,0.51,2.78,0,0,0,0,0,0,0,0,0,0,0,575
66.53,9.65,0,11.67,11.08,0.45,0,0,0,0.62,0,0,0,0,0,0,0,0,592
67.05,4.02,4.68,6.53,10.17,0.59,2.58,0,3.61,0.77,0,0,0,0,0,0,0,0,549
54.83451,14.51855,5.949405,22.79772,0.489951,0,0.379962,0,0,0.29997,0,0,0,0,0,0,0.249975,0,681
67.78,9.98,0,0,12.37,0.5,8.68,0,0,0.69,0,0,0,0,0,0,0,0,618
57.58832,6.107856,0,13.43697,6.033245,0.447501,0,6.88861,0,2.116007,0,0,0,7.381498,0,0,0,0,650
57.86648,6.137358,0,13.50187,5.129711,0.899326,0,6.921883,0,2.126228,0,0,0,7.417151,0,0,0,0,636
57.31078,6.078421,0,13.37221,3.233014,0.890689,0,6.855412,0,4.913556,0,0,0,7.345924,0,0,0,0,646
57.46966,7.619089,0,12.5712,5.094533,0.893159,0,6.874416,0,2.111647,0,0,0,7.366288,0,0,0,0,633
57.41902,7.612375,0,11.72278,6.015507,0.892371,0,6.868359,0,2.109787,0,0,0,7.359797,0,0,0,0,628
57.36847,7.605673,0,10.87586,6.93486,0.891586,0,6.862312,0,2.107929,0,0,0,7.353318,0,0,0,0,623
58.04905,7.695902,0,8.465294,7.017131,2.255408,0,6.943723,0,2.132936,0,0,0,7.440553,0,0,0,0,567
58.17863,7.713081,0,10.60524,4.688529,2.260442,0,6.959222,0,2.137697,0,0,0,7.457162,0,0,0,0,591
58.6335,7.773386,0,11.11568,5.670224,2.278116,0,7.013633,0,0,0,0,0,7.515466,0,0,0,0,594
58.45262,7.749405,0,12.78622,4.71061,1.81687,0,6.991996,0,0,0,0,0,7.492281,0,0,0,0,619
50.71522,13.74412,0,11.3134,2.420727,0,6.461939,0,0,0.550165,0,0,0,0,3.010904,0,11.20336,0.270081,629
49.02489,14.42144,0,11.44114,2.840284,0,6.130612,0,0,0.540054,0,0,0,0,2.960296,0,11.49115,0.290029,567
49.31165,13.93655,0,11.24302,2.384278,0,7.561851,0,0,0.389066,0,0,0,0,2.613727,0,11.57223,0.199521,566
49.57882,14.31007,0,11.50221,2.446851,0,6.849178,0,0,0.421179,0,0,0,0,2.697553,0,11.41195,0.200562,600
51.89635,13.55242,0,11.01072,2.243844,0,6.294679,0,0,0.426926,0,0,0,0,2.650914,0,11.40786,0.218427,641
52.12893,13.70871,0,10.72423,2.387585,0,6.297254,0,0,0.477517,0,0,0,0,2.676084,0,11.03263,0.238758,624
52.22068,13.6427,0,10.54571,2.439754,0,6.124279,0,0,0.507867,0,0,0,0,2.708624,0,11.2627,0.248954,613
51.63918,13.5605,0,11.06696,2.255116,0,6.944169,0,0,0.417246,0,0,0,0,2.433936,0,10.71925,0.218557,591
39.604,3.84,19.872,0,1.414,14.144,0,0,3.84,0.606,0,16.377,0,0,0,0,0,0,452
38.493,3.839,22.004,0,1.414,14.144,0,0,3.84,0.606,0,15.357,0,0,0,0,0,0,450
39.503,3.84,20.993,0,1.414,14.144,0,0,3.84,0.606,0,15.357,0,0,0,0,0,0,452
39.503,3.84,20.69,0,1.414,14.144,0,0,3.84,0.606,0,15.66,0,0,0,0,0,0,451
38.423,3.919,22.278,0,0,14.437,0,0,3.919,0,0,16.715,0,0,0,0,0,0,445
39.188,0,22.663,0,1.469,14.71,0,0,3.993,0.63,0,17.032,0,0,0,0,0,0,450
39.185,3.992,22.667,0,1.471,14.709,0,0,0,0.63,0,17.031,0,0,0,0,0,0,458
39.503,3.84,20.69,0,1.414,13,0,0,4.14,0.61,0,15,0,0,1.5,0,0,0,461
35,3.84,20,0,1.414,13,0,5.133,4.2,0.61,0,15,0,0,1.5,0,0,0,446
35,3.84,20,0,1.414,14,0,0,4.2,1.243,0,20,0,0,0,0,0,0,440
38,3.84,18,0,1.414,18,0,0,4.2,1.243,0,15,0,0,0,0,0,0,420
0,0,20.2,0,0,0,0,14.9,23.6,0,0,0,0,0,0,0,0,41.3,524
0,0,37.1,0,0,0,0,0,17.4,0,0,0,0,0,0,0,0,45.5,465
0,0,35.5,0,0,0,0,0,0,0,0,21.1,0,0,0,0,0,43.4,555
0,0,29.4,0,0,0,0,0,25.7,0,0,0,0,0,0,0,0,44.9,474
0,0,23.9,0,0,0,0,39.5,0,0,0,0,0,0,0,0,0,36.6,617
0,0,18,0,0,0,0,0,37.9,0,0,0,0,0,0,0,0,44.1,487
0,0,13.8,0,0,0,0,7.6,36.4,0,0,0,0,0,0,0,0,42.2,501
0,0,10.3,0,0,0,0,0,40.4,0,0,0,0,0,0,0,0,49.3,472
0,2.7,6.199999,0,0,0,1.8,20.5,21.9,0,0,0,0,0,0,0,0,46.9,520
0,2.2,4.4,0,0,0,0,12.9,20.6,0,0,0,0,0,0,0,0,59.9,481
0,0,27.4,0,0,0,0,0,0,0,0,30.7,0,0,0,0,0,41.9,626
0,3.954367,6.750203,0,0,0.289723,0,0,34.72179,4.566506,0,0,0,0,0,0,1.548336,48.16906,424
2.272921,2.892811,0,0,0,0.282595,0,0,33.86756,6.235825,0,0,0,0,0,0,0,53.69601,387
0,2.885437,6.238982,0,0,0.281874,0,0,30.7102,4.442806,0,0,0,0,0,0,1.506394,53.55912,417
0.274502,1.863286,0,0,0,0.273033,0,0,33.46529,4.30345,0,0,0,0,0,0,0.729572,58.36404,352
0,2.940044,0,0,4.170033,0,0,4.421152,39.11426,0,0,0,0,0,0.767766,0,0,47.75115,379
0,2.933323,6.676341,0,0,0,0,2.940696,33.17111,5.419846,0,0,0,0,0.383005,0,0,47.64198,428
0,0,0,0,3.510695,0,0,2.894974,38.41808,0,0,0,0,0,0.754101,0,0,53.60143,368
0,2.82281,0,0,2.859823,0,0,0,33.79912,0,0,0,0,0,0.368576,0,0,58.94624,354
1,1,12.7,0,0,0,0,0,0,0,85.3,0,0,0,0,0,0,0,310
0,2,0,0,6.5,9.8,0,0,29.7,3.1,0,0,0,0,0,0,0,48.9,305
0,1.5,5,0,0.5,0.5,0,0,46,0.5,0,0,0,0.5,0,0,0,45.5,410
31.23123,0,21.72172,0,0,10.31031,0,0,0,0,0,0,0,32.03203,2.702703,0,0,0,500
0,1.836239,7.522815,0,7.069201,2.870077,5.516453,0,28.33795,9.61289,0,0,0,0,0,0,0,34.25447,375
0,1.97463,7.865067,0,5.868197,1.99329,0,0,33.27586,7.702362,0,0,0,0,0,0,0,41.23445,355
0,2.085005,0,0,5.069625,2.474729,0,0,32.45444,8.571645,0,0,0,0,0,0,0,49.34455,310
21.41441,21.80378,44.66351,3.997266,1.767174,0,2.872947,0,3.480921,0,0,0,0,0,0,0,0,0,579
25.87316,21.953,39.97261,4.024621,1.779268,0,2.892609,0,3.504744,0,0,0,0,0,0,0,0,0,582
26.42922,22.42481,35.72773,4.111118,1.817508,0,5.909552,0,3.580067,0,0,0,0,0,0,0,0,0,605
25.28624,28.60668,34.18262,3.933326,1.738906,0,2.826992,0,3.425241,0,0,0,0,0,0,0,0,0,613
30.39336,22.10427,35.21705,4.052355,1.791529,0,2.912541,0,3.528895,0,0,0,0,0,0,0,0,0,592
26.05009,22.10312,40.24596,1.620858,1.791435,0,4.659824,0,3.528711,0,0,0,0,0,0,0,0,0,587
26.33915,22.34838,40.69253,4.097107,1.811313,0,4.711529,0,0,0,0,0,0,0,0,0,0,0,594
26.1694,22.20436,40.43028,0,1.79964,0,5.851457,0,3.544872,0,0,0,0,0,0,0,0,0,582
26.46112,22.45187,40.88097,2.469648,1.819701,0,5.916684,0,0,0,0,0,0,0,0,0,0,0,586
34.54536,21.98342,34.0238,2.41812,1.781734,0,1.73797,0,3.509601,0,0,0,0,0,0,0,0,0,598
34.33384,21.84882,35.80463,1.602209,1.770825,0,1.151553,0,3.488113,0,0,0,0,0,0,0,0,0,578
33.55862,28.474,30.13561,1.566033,1.730841,0,1.125552,0,3.409354,0,0,0,0,0,0,0,0,0,624
38.89047,21.99867,31.04321,1.613198,1.782969,0,1.15945,0,3.512035,0,0,0,0,0,0,0,0,0,600
43.38862,22.08877,30.16486,0.809902,1.790272,0,0.5821,0,1.175473,0,0,0,0,0,0,0,0,0,593
48.05842,22.24193,25.31169,0.815518,1.802685,0,0.586136,0,1.183624,0,0,0,0,0,0,0,0,0,610
46.95423,28.97453,19.7841,0.796781,1.761267,0,0.572669,0,1.156429,0,0,0,0,0,0,0,0,0,669
47.0597,29.03961,19.82854,0,1.765223,0,1.14791,0,1.159026,0,0,0,0,0,0,0,0,0,648
45.59209,28.13398,19.21017,0,1.710173,0,0,4.230705,1.122881,0,0,0,0,0,0,0,0,0,664
46.6524,21.59121,24.57116,0.791659,1.749945,0,0.568988,0,1.148995,0,0,2.925643,0,0,0,0,0,0,617
46.00672,21.29238,24.23108,0.780702,1.725726,0,0.561113,4.269181,1.133093,0,0,0,0,0,0,0,0,0,612
48.51131,22.45153,25.55022,0.823203,0,0.877304,0.591659,0,1.194778,0,0,0,0,0,0,0,0,0,616
48.79597,22.58327,24.67213,0.828034,0,1.323678,0.595131,0,1.201789,0,0,0,0,0,0,0,0,0,608
48.11189,22.26667,24.32625,0.816426,2.707036,0,0.586788,0,1.18494,0,0,0,0,0,0,0,0,0,600
21.91973,14.87885,50.79715,4.091588,1.808874,0,2.94074,0,3.56306,0,0,0,0,0,0,0,0,0,545
54.07394,15.29365,26.10664,0.841131,1.859302,0,0.604544,0,1.220797,0,0,0,0,0,0,0,0,0,578
14.23388,2.833765,19.16496,0,0,0,0,0,63.76741,0,0,0,0,0,0,0,0,0,563
9.955638,2.66054,18.89309,0,0,0,0,0,68.49074,0,0,0,0,0,0,0,0,0,550
10.39566,1.615982,24.45889,0,0,0,0,0,63.52946,0,0,0,0,0,0,0,0,0,553
34.3,15.7,14.7,6.9,8.8,3.9,0,0,12.7,0,0,0,0,0,0,0,0,0,455
34.3,15.7,14.7,6.9,8.8,3.9,0,0,12.7,0,0,0,0,0,0,0,0,2,451
34.3,15.7,14.7,6.9,8.8,3.9,0,2,12.7,0,0,0,0,0,0,0,0,0,451
33,15,26.8,3,7.5,4.7,0,0,10,0,0,0,0,0,0,0,0,0,468
30.8,17.5,26,4.5,5.2,5,0,0,11,0,0,0,0,0,0,0,0,0,471
30,16,25,2,9,3,1,0,12,0,0,2,0,0,0,0,0,0,468
36,6,24,6,6,5,0,0,12,0,0,0,0,2,2,0,0,0,468
30,16,26,7,5,5,2,0,7,0,0,0,0,0,0,0,0,0,447
30,15,24,5,8,4,0,0,9,0,0,0,0,1,4,0,0,0,477
36,15,15,1,8,4,2,0,13,0,0,0,0,0,4,0,0,0,446
49,5,17,3,7,5,1,0,12,0,0,0,0,0,0,0,0,0,473
40,10,18,4,8,4,1,0,10,0,0,1,0,1,2,0,0,0,475
45,4,25,1,6.2,4.2,2,0,7,0,0,2,0,0,1.6,0,0,0,457
45.9,2.5,25.1,0,8.799999,3,2.5,0,5.5,0,0,3,0,0,1.4,0,0,0,461
47.7,2.9,24.5,0,5.199999,4.599999,1.3,0,5.9,0,0,3,0,0,2.8,0,0,0,447
35,5,25,17,0,15,3,0,0,0,0,0,0,0,0,0,0,0,460
30,5,30,17,0,15,3,0,0,0,0,0,0,0,0,0,0,0,461
25,5,33,16,0,15,6,0,0,0,0,0,0,0,0,0,0,0,445
20,12,30,14,0,20,4,0,0,0,0,0,0,0,0,0,0,0,398
20,12,30,15,3,15,5,0,0,0,0,0,0,0,0,0,0,0,408
25,12,25,15,0,15,5,0,0,3,0,0,0,0,0,0,0,0,418
25,5,35,15.8,2,13,0.2,2,0,0,0,2,0,0,0,0,0,0,452
20,4,30,24.8,1,13,0.2,2.5,0,0,0,4.5,0,0,0,0,0,0,416
25,4,25,21.8,1,13,0.2,2.5,0,0,0,7.5,0,0,0,0,0,0,420
50.7,3.6,13.4,0,1,7.4,0,16.5,2,3.4,0,0,0,0,0,0,0,0,497
28,9,32,27,0,4,0,0,0,0,0,0,0,0,0,0,0,0,560
45.89179,4.008017,12.02405,20.04008,5.010021,5.010021,0,0,8.016033,0,0,0,0,0,0,0,0,0,506
38.31495,5.51655,24.07222,7.321966,0,8.024073,0,12.63791,0,0,0,0,0,0,0,0,0,0,522
7,0,22,0,0,0,0,28,33,0,10,0,0,0,0,0,0,0,495
4,0,30,0,0,0,0,28,28,0,10,0,0,0,0,0,0,0,500
6,0,22,0,0,0,0,35,37,0,0,0,0,0,0,0,0,0,515
7,0,18,0,0,0,0,31,40,0,4,0,0,0,0,0,0,0,505
7,0,24,0,0,0,0,23,26,0,20,0,0,0,0,0,0,0,485
8.653846,0,24.03846,0,0,0,0,20.19231,25,0,22.11539,0,0,0,0,0,0,0,485
6.363636,0,22.72727,0,0,0,0,27.27273,30,0,13.63636,0,0,0,0,0,0,0,495
6,0,22,0,0,0,0,18,21,0,33,0,0,0,0,0,0,0,480
0.734321,5.607549,29.43991,5.414273,1.742197,0.365196,0,16.67755,39.29073,0,0,0,0,0,0,0,0,0,487
39,0,20,24,4,6,0,0,0,7,0,0,0,0,0,0,0,0,485
39,0,23,32,0,6,0,0,0,0,0,0,0,0,0,0,0,0,548
37,0,16,31,4,6.5,0,1.5,0,3.5,0,0,0,0,0,0,0,0,472
40,0,22,30,2,5,0,0,0,1,0,0,0,0,0,0,0,0,540
41,0,24,29,0,6,0,0,0,0,0,0,0,0,0,0,0,0,550
42,0,20.5,20.5,4,6,0,1.5,0,5,0,0,0,0,0,0,0,0,491
44,0,24.3,19.4,2.3,6.4,0,1.9,0,1,0,0,0,0,0,0,0,0,526
14,4,40,0,0,4,0,0,30,8,0,0,0,0,0,0,0,0,460
28,6,16,7,5,3,0,0,35,0,0,0,0,0,0,0,0,0,460
46.81469,3.860386,9.520953,0,1.530153,6.09061,0,27.41274,3.860386,0.610061,0,0,0,0,0,0,0,0,506
49,3,8,0,3,12,0,24,0,1,0,0,0,0,0,0,0,0,480
48.5,2,9.5,0,5,12,0,22,0,1,0,0,0,0,0,0,0,0,475
46.81468,3.860386,9.520952,0,1.530153,15.0015,0,22.36224,0,0.610061,0,0,0,0,0,0,0,0,454
63.33667,16.88312,9.89011,5.894106,0,0,2.797203,0.999001,0,0,0,0,0,0,0,0,0,0,719
64.21371,16.22984,10.38307,7.862904,0,0,0.201613,0,0,0,0,0,0,0,0,0,0,0,716
0,0,31.2273,0,0,0,0,68.77271,0,0,0,0,0,0,0,0,0,0,530
0,0,0,0,0,4.78653,0,0,0,0,0,0,0,0,0,0,38.37027,56.8432,440
0,0,0,0,0,4.170852,0,0,1.549138,0,0,0,0,0,0,0,37.99409,56.28592,430
0,0,0,0,0,3.767062,0,0,2.565132,0,0,0,0,0,0,0,37.74738,55.92042,378
0,0,0,0,0,3.368483,0,0,3.568016,0,0,0,0,0,0,0,37.50385,55.55965,375
0,0,0,0,0,2.975013,0,0,4.558043,0,0,0,0,0,0,0,37.26344,55.2035,375
0,0,85.02047,8.152613,4.505293,0,0,0,0,0,0,0,0,0,0,0,2.321628,0,455
0,0,80.40634,8.198149,9.060915,0,0,0,0,0,0,0,0,0,0,0,2.334595,0,491
0,0,75.74038,8.244197,13.66771,0,0,0,0,0,0,0,0,0,0,0,2.347708,0,501
0,0,71.02171,8.290765,18.32656,0,0,0,0,0,0,0,0,0,0,0,2.36097,0,499
0,0,66.24942,8.337862,23.03833,0,0,0,0,0,0,0,0,0,0,0,2.374382,0,487
0,0,61.42261,8.385498,27.80394,0,0,0,0,0,0,0,0,0,0,0,2.387947,0,469
0,0,56.54033,8.433681,32.62432,0,0,0,0,0,0,0,0,0,0,0,2.401668,0,442
7.29,7.22,0,0,22.57,7.26,0,0,0,0,0,0,0,0,0,0,0,51.7,380
3.55,12.98,0,0,22.01,7.08,0,0,0,0,0,0,0,0,0,0,0,50.4,369
0,0,0,0,0,0,0,0,8.416721,0,23.08172,0,0,0,0,0,0,68.50156,278
0,0,0,0,0,0,0,0,7.970238,0,36.42883,0,0,0,0,0,0,55.60093,314
0,0,0,0,0,0,0,0,7.764301,0,42.58509,0,0,0,0,0,0,49.65061,323
0,0,0,0,0,0,0,0,7.568739,0,48.43123,0,0,0,0,0,0,44.00003,340
0,0,0,0,0,0,0,0,7.037006,0,64.32679,0,0,0,0,0,0,28.6362,372
0,0,0,13.93991,19.90062,0,0,0,0,0,0,0,0,0,0,0,0,66.15946,505
0,0,0,13.76527,18.38349,0,0,0,0,0,0,0,0,2.520617,0,0,0,65.33063,545
0,0,0,13.67959,17.63908,0,0,0,0,0,0,0,0,3.757389,0,0,0,64.92395,538
0,0,0,0,0,4.443474,0,0,0,0,0,0,95.55653,0,0,0,0,0,479
0,0,0,0,8.796631,0,0,0,0,0,0,0,91.20337,0,0,0,0,0,501
0,0,0,0,0,0,0,0,0,12.7846,0,0,87.2154,0,0,0,0,0,505
0,0,0,0,18.72628,0,0,0,0,0,0,0,81.27372,0,0,0,0,0,450
0,0,0,0,0,0,0,0,0,25.93573,0,0,74.06427,0,0,0,0,0,487
0,9.622625,0,0,23.39712,0,0,0,0,0,0,0,0,0,0,0,0,66.98026,386
0,9.73669,0,0,23.67446,0,0,0,0,0,0,0,0,0,1.525589,0,0,65.06326,415
0,9.91295,0,0,24.10303,0,0,0,0,0,0,0,0,0,3.883015,0,0,62.101,448
0,10.22134,0,0,24.85287,0,0,0,0,0,0,0,0,0,8.007627,0,0,56.91817,480
0,10.8995,0,0,26.50179,0,0,0,0,0,0,0,0,0,17.07782,0,0,45.5209,462
0,0,4.622827,0,0,0,0,0,0,0,0,0,0,0,0,95.37717,0,0,350
0,0,9.833148,0,0,0,0,0,0,0,0,0,0,0,0,90.16685,0,0,320
0,0,15.75056,0,0,0,0,0,0,0,0,0,0,0,0,84.24944,0,0,310
0,0,0,0,2.292706,0,0,0,15.05366,0,0,0,0,0,0,82.65363,0,0,355
36.14895,0,0,0,0,0,0,47.8317,0,0,0,0,0,0,16.01935,0,0,0,730
34.10415,0,0,0,0,0,0,0,0,0,0,45.74491,0,0,20.15094,0,0,0,760
0,0,69.17777,0,0,7.422877,0,0,0,23.39935,0,0,0,0,0,0,0,0,422
9.374207,0.72308,39.49809,0,7.032585,2.119102,0,0,39.24891,2.004031,0,0,0,0,0,0,0,0,434
9.481474,1.023895,44.94381,0,7.379797,2.14335,0,0,35.02767,0,0,0,0,0,0,0,0,0,475
9.481474,1.023895,44.94381,0,7.379797,2.14335,0,0,35.02767,0,0,0,0,0,0,0,0,0,471
1,1,10,0,0,0,0,0,3,0,75,0,0,0,0,5,0,0,304
1,2.5,10,0,0,0,0,0,1.5,0,75,0,0,0,0,10,0,0,299
0.5,2.5,11,0,0,0,0,0,3,0,68,0,0,0,0,15,0,0,308
1,2.5,10,0,0,0,0,0,2.5,0,80,0,0,0,0,4,0,0,289
1,2.3,10,0,0,0,0,0,2.7,0,76,0,0,0,0,8,0,0,287
1,2,10,0,0,0,0,0,3,0,64,0,0,0,0,20,0,0,307
1,3,10,0,0,0,0,0,1,0,80,0,0,0,0,5,0,0,300
1,3,10,0,0,0,0,0,2,0,69,0,0,0,0,15,0,0,299
1,2.5,10,0,0,0,0,0,2.5,0,70,0,0,0,0,11,0,0,295
1,2,10,0,0,0,0,0,2,0,68,0,0,0,0,12,0,0,291
1,2.5,10,0,0,0,0,0,1.5,0,70,0,0,0,0,10,0,0,299
1,2.2,10,0,0,0,0,0,1.8,0,70,0,0,0,0,10,0,0,302
0.808081,2.222222,10.10101,0,0,0,0,0,1.010101,0,77.77777,0,0,0,0,5.050505,0,0,301
0.8,2.2,9,0,0,0,0,0,1,0,80,0,2,0,0,5,0,0,299
0,0,10,0,0,0,0,0,0,0,70,0,0,0,0,20,0,0,285
1,2,10,0,0,0,0,0,3,0,34,0,0,0,0,50,0,0,327
1,0,8,0,0,0,0,0,2,0,74,0,0,0,0,15,0,0,270
54.06423,6.597079,10.58046,0,4.569704,1.93338,0,1.845673,12.614,7.795482,0,0,0,0,0,0,0,0,504
51.36336,7.585782,14.3202,0,0,1.743636,0,2.236721,4.749224,18.00108,0,0,0,0,0,0,0,0,500
57.94393,5.046695,14.00605,0,0,5.963771,0,0.979235,4.028464,12.03185,0,0,0,0,0,0,0,0,485
46.49483,6.40135,15.55229,0,8.144313,0,0,0.895457,14.25991,8.251853,0,0,0,0,0,0,0,0,518
36.67577,4.088609,33.08733,0,12.05846,0,0,0,10.03281,4.057018,0,0,0,0,0,0,0,0,499
58.25744,1.594535,19.59776,0,1.938531,2.336521,0,0,8.909731,7.365482,0,0,0,0,0,0,0,0,483
56.04305,4.677217,6.387301,0,4.738545,2.284556,0,0,18.66766,7.201672,0,0,0,0,0,0,0,0,506
15.6887,6.287909,29.23198,0,0.813237,3.646338,0,18.10641,25.09624,0,0,0,0,0,0,0,0,0,487
31.37353,0,47.10501,0,4.102331,0,0,0,12.56988,4.849249,0,0,0,0,0,0,0,0,475
55.58443,0,20.18848,0,0,0,0,8.675437,0,6.662188,0,0,0,8.889466,0,0,0,0,584
32.4,5.4,2.7,0,0,0,0,0,0,0,59.5,0,0,0,0,0,0,0,499
32.4,5.4,4,0,0,0,0,0,0,0,58.2,0,0,0,0,0,0,0,485
30.8,5.1,2.6,0,0,0,0,0,5,0,56.5,0,0,0,0,0,0,0,497
30.8,5.1,2.6,5,0,0,0,0,0,0,56.5,0,0,0,0,0,0,0,530
30.8,5.1,2.6,0,0,0,5,0,0,0,56.5,0,0,0,0,0,0,0,546
31.7,3.9,3.4,2,0,0,0,0,2,0,57,0,0,0,0,0,0,0,509
39,0,0,0,12,0.7,0,8.900001,0,6.2,0,0,0,0,33,0,0,0,540
37,0,0,0,8,0.5,0,9.5,0,10,0,0,0,0,35,0,0,0,550
53.1,0,0,0,22,1.8,0,0,0,5.9,0,0,0,0,17,0,0,0,500
51.1,0,0,0,18,1,0,0,0,10.9,0,0,0,0,18.8,0,0,0,510
45.5,0,0,0,15,3.3,0,0,0,4,0,0,0,0,32,0,0,0,490
50,0,0,0,16.3,4.5,0,0,0,5,0,0,0,0,24,0,0,0,460
43,0,0,0,13,4,0,0,0,3,0,5.8,0,0,31,0,0,0,460
39.19109,5.069433,15.08207,0,0,0,0,40.65741,0,0,0,0,0,0,0,0,0,0,650
31.22413,1.364458,18.16747,0,0,0,0,49.24395,0,0,0,0,0,0,0,0,0,0,660
30.27402,1.020678,15.10014,0.997973,0,0,0,49.28624,1.810543,0,0,0,0,0,1.510398,0,0,0,625
49.5177,3.481473,9.292631,0,0,10.75955,0,19.27556,4.042246,1.608163,0,0,0,0,0,0,0,0,474
69.57365,0,10.1853,0,8.874478,0,0,2.863578,0,8.502983,0,0,0,0,0,0,0,0,565
72.17969,0,6.542521,2.020107,5.241994,0,0,0,0,14.0157,0,0,0,0,0,0,0,0,550
64.99258,0,2.939323,0,5.233427,0,0,9.598413,2.014331,15.22192,0,0,0,0,0,0,0,0,505
55.91142,0,7.039635,0,0.999085,0,0,0,20.03747,16.01239,0,0,0,0,0,0,0,0,560
64.89023,3.972468,12.15174,0,7.823737,0,0,0,11.16183,0,0,0,0,0,0,0,0,0,525
40.03708,4.964429,18.98267,1.014138,0,4.988248,2.018463,23.46257,0,0,0,0,0,0,0,0,0,0,540
0,3.810786,4.832366,8.982357,0,4.14816,6.455872,24.55949,1.738237,0,0,0,0,0,0,0,0,45.47273,489
0,2.985035,20.38212,8.208654,0,3.49925,5.89979,4.488808,0,2.757697,0,6.067156,0,0,0,0,0,45.71149,497
0,3.080936,25.24433,8.472377,0,3.611672,6.089335,4.633022,0,2.846294,0,3.131039,0,0,0,0,0,42.89098,498
12.28997,0,19.93669,0,0,0,0,31.36221,0,0,0,31.7923,0,0,0,0,0,0,586
15.49764,0,17.95725,0,0,0,0,47.45727,8.397159,0,0,10.69069,0,0,0,0,0,0,578
10.53857,0,28.49265,15.73724,0,0,0,43.02865,0,2.202886,0,0,0,0,0,0,0,0,607
21.87578,0,14.48438,2.916704,0,0,0,55.82381,0,4.899333,0,0,0,0,0,0,0,0,576
16.47013,0,22.90091,0,10.19369,0,0,50.43527,0,0,0,0,0,0,0,0,0,0,472
17.38807,0,24.17724,0,0,5.188508,0,53.24618,0,0,0,0,0,0,0,0,0,0,495
15.74633,0,21.89449,0,0,0,0,48.21882,4.265954,9.874403,0,0,0,0,0,0,0,0,509
18.39757,0,25.58091,0,0,0,0,18.77917,19.93688,17.30546,0,0,0,0,0,0,0,0,520
18.36862,0,25.54066,0,0,0,4.92865,28.12443,0,23.03764,0,0,0,0,0,0,0,0,460
19.97552,0,37.03329,0,0,0,0,0,5.411715,37.57948,0,0,0,0,0,0,0,0,466
14.31888,0,19.90969,0,0,0,0,65.77144,0,0,0,0,0,0,0,0,0,0,580
15.13414,0,21.04327,0,0,0,2.030389,61.7922,0,0,0,0,0,0,0,0,0,0,591
15.01483,0,20.87738,2.802705,0,0,0,61.30508,0,0,0,0,0,0,0,0,0,0,592
14.66634,0,20.39282,0,0,0,0,59.88221,0,0,0,5.058619,0,0,0,0,0,0,592
14.82726,0,20.61657,0,0,0,0,60.53921,4.016962,0,0,0,0,0,0,0,0,0,586
40.03708,4.964429,18.98267,1.014138,0,4.988248,2.018463,23.46257,0,0,0,0,0,0,0,0,0,0,540
49.5177,3.481473,9.292631,0,0,10.75955,0,19.27556,4.042246,1.608163,0,0,0,0,0,0,0,0,474
60.2,7.6,0,5.2,4.8,0,2.5,0,0,0,0,16,0,3.7,0,0,0,0,684
59.75976,7.507507,0,4.604604,4.804805,0,2.202202,0,0,0,0,17.51752,0,3.603604,0,0,0,0,675
65,8,0,7.7,5,0,3.3,0,0,0,0,11,0,0,0,0,0,0,665
59.7,7.8,0,7.5,4.9,0,3.2,0,0,0,0,10.7,0,3.8,2.4,0,0,0,689
61.32265,7.815632,0,6.312626,4.80962,0,3.006012,0,0,0,0,13.02605,0,3.707415,0,0,0,0,682
58.7,7.400001,0,3.6,4.7,0,1.7,0,0,0,0,20.3,0,3.6,0,0,0,0,670
60.86086,7.707707,0,8.408408,4.904905,0,1.501501,0,0,0,0,12.91291,0,3.703704,0,0,0,0,681
59.9,7.6,0,6.9,4.8,0,1.2,0,0,0,0,15.9,0,3.7,0,0,0,0,685
63.8,4.7,0,6.4,5,0,3.1,0,0,0,0,13.2,0,3.8,0,0,0,0,666
62.8,4.6,0,5.3,4.9,0,2.5,0,0,0,0,16.2,0,3.7,0,0,0,0,658
62.2,4.6,0,4.7,4.8,0,2.3,0,0,0,0,17.7,0,3.7,0,0,0,0,658
61.2,4.5,0,3.6,4.8,0,1.7,0,0,0,0,20.6,0,3.6,0,0,0,0,665
65,8,0,13.2,5,0,4.4,0,0,0,0,4.4,0,0,0,0,0,0,676
65,8,0,4.4,5,0,13.2,0,0,0,0,4.4,0,0,0,0,0,0,684
65,8,0,3.3,5,0,7.7,0,0,0,0,11,0,0,0,0,0,0,674
59.6,7.8,0,3.2,4.9,0,7.5,0,0,0,0,10.7,0,3.8,2.5,0,0,0,691
61.54567,19.08648,1.042595,4.366883,0,0,4.043967,0,0,0,0,8.069094,0,1.845319,0,0,0,0,788
63.65082,19.4549,1.06272,4.451175,0,0,4.737254,0,0,0,0,6.643147,0,0,0,0,0,0,785
62.33519,20.87783,1.05597,4.422903,0,0,4.707164,0,0,0,0,6.600951,0,0,0,0,0,0,791
61.34489,19.02421,1.039194,4.352637,0,0,3.72997,0,0,0,0,9.589457,0,0.91965,0,0,0,0,786
61.91606,19.96939,0,4.393163,0,0,4.675514,0,0,0,0,8.117654,0,0.928212,0,0,0,0,791
65.11427,19.21019,0,4.395188,0,0,3.158945,0,0,0,0,8.121396,0,0,0,0,0,0,800
59.28801,19.08384,1.563677,5.625784,0,0,4.043409,0,0,0,0,10.39528,0,0,0,0,0,0,770
62.32089,21.64611,0,4.421888,0,0,5.011674,0,0,0,0,6.599437,0,0,0,0,0,0,794
62.80583,21.71929,0.529648,5.546046,0,0,4.354046,0,0,0,0,5.045141,0,0,0,0,0,0,796
61.54521,22.60278,0.532186,6.42995,0,0,4.929478,0,0,0,0,3.960404,0,0,0,0,0,0,790
57.1,12.3,0,0,14,0,2.4,0,0,5.7,0,0,0,3.7,4.8,0,0,0,604
61.9,12,0,0,14.1,0,4,0,0,3,0,0,0,0,5,0,0,0,597
57.5,14.9,0,0,13.8,0,4,0,0,3,0,0,0,1.9,4.9,0,0,0,620
59.5,11.8,0,3.5,13.8,0,1.6,0,0,3,0,0,0,1.9,4.9,0,0,0,598
59,11.7,0,0,10,0,4,0,0,8.6,0,0,0,1.9,4.8,0,0,0,608
55.7,17,0,0,13.6,0,4,0,0,3,0,0,0,1.9,4.8,0,0,0,634
58.69999,11.8,0,0,13.8,0,4,0,0,3,0,0,0,3.799999,4.899999,0,0,0,619
53.1,15,0,3.3,14.7,0,0,0,0,5.6,0,0,0,3.6,4.7,0,0,0,601
60.16991,11.89405,0,0,13.993,0,3.998,0,0,2.9985,0,0,0,1.949025,4.9975,0,0,0,609
71.91719,1.970197,0,8.41084,13.09131,0,3.690369,0,0,0.920092,0,0,0,0,0,0,0,0,555
62.53752,11.5069,0,0,12.20732,7.644587,0,0,2.901741,0,0,0,0,1.40084,0,0,0,1.0006,450
64.08718,9.938011,0,6.178764,14.79704,0,2.9994,0,0,0,0,0,0,1.9996,0,0,0,0,594
56.3,11.1,0,0,13.1,0,1.5,8.9,0,2.7,0,0,0,1.8,4.6,0,0,0,583
42.34746,0,0,20.9415,0,0,21.41092,0,0,10.07401,0,0,0,0,0,0,0,5.226105,690
40.77998,0,0,19.70987,0,0,20.37676,0,0,9.948605,0,0,0,0,0,0,0,4.915282,650
40.90387,0,0,20.61149,0,0,13.6547,0,0,10.08558,0,0,0,0,0,0,0,14.74435,697
40.35707,0,0,20.15913,0,0,12.07411,0,0,9.950761,0,0,0,0,0,0,0,14.32345,660
40.44258,0,0,32.86669,5.202227,0,5.087461,0,4.112008,1.520458,0,0,0,0,0,0,0,10.76857,646
40.56077,0,0,31.90059,5.217429,0,5.872243,0,4.124025,1.524901,0,0,0,0,0,0,0,10.80004,641
40.76897,0,0,30.23939,5.24421,0,7.214027,0,4.145194,1.532728,0,0,0,0,0,0,0,10.85548,631
41.13827,0,0,27.62219,5.291715,0,9.26466,0,4.182743,1.546612,0,0,0,0,0,0,0,10.95381,626
41.39365,0,0,25.25517,5.324565,0,11.23988,0,4.208708,1.556213,0,0,0,0,0,0,0,11.02181,624
41.56889,0,0,24.18982,5.347106,0,12.03639,0,4.226526,1.562801,0,0,0,0,0,0,0,11.06847,623
41.7876,0,0,22.44654,5.375239,0,13.44413,0,4.248763,1.571024,0,0,0,0,0,0,0,11.12671,619
0,0,0,0,1.179114,0,0,0,5.16129,0,12.73872,0,0,0,0,76.919,0,0,288
62.24215,8.124854,0,0,29.633,0,0,0,0,0,0,0,0,0,0,0,0,0,500
60.49534,8.020221,0,0,29.25138,0,0,0,0,0,0,0,0,0,0,0,0,2.233056,506
57.13332,7.818837,0,0,28.51689,0,0,0,0,0,0,0,0,0,0,0,0,6.530953,514
53.936,7.627317,0,0,27.81838,0,0,0,0,0,0,0,0,0,0,0,0,10.6183,530
50.89157,7.444957,0,0,27.15327,0,0,0,0,0,0,0,0,0,0,0,0,14.5102,576
0,0,0,0,0,9.013504,0,0,0,0,0,0,0,0,0,0,48.16998,42.81652,493
52.20933,12.30479,0,14.28788,0.783212,0,10.35186,0,0,0.401737,0,0,0,0,0.151411,0,9.509781,0,690
46.83186,11.03967,0,18.86425,0.707448,0,13.55827,0,0,0.353275,0,0,0,0,0.130252,0,8.514986,0,680
56.41283,4.90982,0,19.53908,15.03006,0,0,0,4.108217,0,0,0,0,0,0,0,0,0,566
53.25978,5.015045,0,19.25777,15.54664,0,0,0,6.920762,0,0,0,0,0,0,0,0,0,602
50.35035,5.005005,0,19.71972,14.91492,0,0,0,10.01001,0,0,0,0,0,0,0,0,0,590
0,0,0,0,0,9.013504,0,0,0,0,0,0,0,0,0,0,48.16998,42.81652,495
80.08571,0,0,0,0,19.9143,0,0,0,0,0,0,0,0,0,0,0,0,455
60,5,0,0,15,0,20,0,0,0,0,0,0,0,0,0,0,0,505
60,5,0,0,15,0,0,20,0,0,0,0,0,0,0,0,0,0,502
60,5,0,20,0,0,0,0,0,15,0,0,0,0,0,0,0,0,710
70,4,0,0,7,0,0,12,0,7,0,0,0,0,0,0,0,0,475
0,0,7.624431,0,0,1.090817,0,0,0,0,0,0,0,0,0,75.73975,0,15.545,376
0,0,8.422053,0,0,3.614795,0,0,0,0,0,0,0,0,0,70.79193,0,17.17122,358
0,0,9.406057,0,0,6.728559,0,0,0,0,0,0,0,0,0,64.68793,0,19.17745,348
0,0,9.989636,0,0,8.575221,0,0,0,0,0,0,0,0,0,61.06787,0,20.36728,346
0,2.406494,0,0,0.585132,0,0,0,0,0,0,0,94.80886,0,0,0,0,0,465
0,2.385918,0,0,0,0,0,1.435149,0,0,0,0,93.99822,0,0,0,0,0,469
0,2.36984,0,0,0,0,0,0,0,0,0,0,93.36478,0,0,0,0,0,477
51.0988,12.44859,7.64778,0,0,0,13.95098,0,0,10.43847,0,0,0,0,0,0,0,0,640
49.77774,14.46918,7.512574,0,0,0,13.68443,0,0,10.26975,0,0,0,0,0,0,0,0,641
48.40067,16.78121,7.301692,0,0,0,13.31149,0,0,9.983325,0,0,0,0,0,0,0,0,652
44.81989,23.02086,6.646594,0,0,0,12.32915,0,0,9.281987,0,0,0,0,0,0,0,0,676
65.4,21.5,0,0,0,3.9,2,1,1.2,0,0,0,0,0,4,0,0,1,662
65.4,21.5,0,0,0,3.9,2,1,1.2,0,0,0,0,2,2,0,0,1,678
61.24857,2.011685,28.61663,4.978802,0,3.144301,0,0,0,0,0,0,0,0,0,0,0,0,495
59.24749,1.94596,27.68169,4.816137,6.308722,0,0,0,0,0,0,0,0,0,0,0,0,0,525
57.36627,1.884172,26.80274,4.663216,0,0,0,0,0,9.283598,0,0,0,0,0,0,0,0,540
61.07248,2.005901,28.53436,0,3.251524,1.567631,3.568117,0,0,0,0,0,0,0,0,0,0,0,480
58.92909,1.935502,27.53292,0,3.137409,1.512613,0,0,6.952462,0,0,0,0,0,0,0,0,0,460
51.7,33.8,0,0,0,0,14.5,0,0,0,0,0,0,0,0,0,0,0,800
0,0,82.33144,0,0,17.66857,0,0,0,0,0,0,0,0,0,0,0,0,500
0,0,0,28.31878,0,0,0,0,0,0,0,0,0,0,0,0,0,71.68121,550
0,1.958678,0,27.76411,0,0,0,0,0,0,0,0,0,0,0,0,0,70.27721,550
0,0,81.28539,0,0,16.35057,0,0,0,0,0,0,0,0,0,0,0,0,494
0,0,69.51791,0,30.48209,0,0,0,0,0,0,0,0,0,0,0,0,0,478
0,0,69.06578,0,29.54969,0,0,0,0,0,0,0,0,0,0,0,0,0,477
0,12.48747,0,0,26.59789,0,0,0,0,0,0,0,0,0,0,0,0,60.91464,430
0,12.48747,0,0,26.59789,0,0,0,0,0,0,0,0,0,0,0,0,60.91464,426
0,14.99995,0,0,25.83427,0,0,0,0,0,0,0,0,0,0,0,0,59.16578,446
0,19.99993,0,0,24.31461,0,0,0,0,0,0,0,0,0,0,0,0,55.68545,452
0,19.99993,0,0,24.31461,0,0,0,0,0,0,0,0,0,0,0,0,55.68545,446
0,19.99993,0,0,24.31461,0,0,0,0,0,0,0,0,0,0,0,0,55.68545,441
0,33.33324,0,0,20.26219,0,0,0,0,0,0,0,0,0,0,0,0,46.40457,454
0,37.09096,0,0,11.27319,0,0,0,0,0,0,0,0,0,0,0,0,51.63585,520
0,37.09096,0,0,11.27319,0,0,0,0,0,0,0,0,0,0,0,0,51.63585,534
0,39.56913,0,0,5.345062,0,0,0,0,0,0,0,0,0,0,0,0,55.08581,545
0,41.80355,0,0,0,0,0,0,0,0,0,0,0,0,0,0,0,58.19644,1060
0,34.57644,0,0,5.254471,0,0,0,0,0,0,0,0,0,0,0,0,60.16909,525
0,18.54547,0,0,16.90977,0,0,0,0,0,0,0,0,0,0,0,0,64.54476,500
0,18.54547,0,0,16.90977,0,0,0,0,0,0,0,0,0,0,0,0,64.54476,495
0,11.91588,0,0,21.72981,0,0,0,0,0,0,0,0,0,0,0,0,66.35431,444
0,11.91588,0,0,21.72981,0,0,0,0,0,0,0,0,0,0,0,0,66.35431,435
0,11.91588,0,0,21.72981,0,0,0,0,0,0,0,0,0,0,0,0,66.35431,432
0,13.14425,0,0,31.95983,0,0,0,0,0,0,0,0,0,0,0,0,54.89593,340
0,13.14425,0,0,31.95983,0,0,0,0,0,0,0,0,0,0,0,0,54.89593,365
0,27.71714,0,0,33.69669,0,0,0,0,0,0,0,0,0,0,0,0,38.58617,410
0,0,0,28.30438,0,0,0,0,0,0,0,0,0,0,0,0,0,71.64476,528
0,0,0,28.29,0,0,0,0,0,0,0,0,0,0,0,0,0,71.60835,529
0,0,0,28.26537,0,0,0,0,0,0,0,0,0,0,0,0,0,71.54601,529
0,0,0,28.24897,0,0,0,0,0,0,0,0,0,0,0,0,0,71.5045,531
0,0,0,28.20807,0,0,0,0,0,0,0,0,0,0,0,0,0,71.40095,529
0,0,0,28.17543,0,0,0,0,0,0,0,0,0,0,0,0,0,71.31834,530
0,0,0,28.03351,0,0,0,0,0,0,0,0,0,0,0,0,0,70.95911,529
0,0,0,27.47986,0,0,0,0,0,0,0,0,0,0,0,0,0,69.55769,530
0,0,0,28.30586,0,0,0,0,0,0,0,0,0,0,0,0,0,71.6485,531
0,0,0,28.29295,0,0,0,0,0,0,0,0,0,0,0,0,0,71.61581,531
0,0,0,28.24999,0,0,0,0,0,0,0,0,0,0,0,0,0,71.50706,530
0,0,0,28.18152,0,0,0,0,0,0,0,0,0,0,0,0,0,71.33376,529
0,0,0,28.30723,0,0,0,0,0,0,0,0,0,0,0,0,0,71.65197,528
0,0,0,28.25727,0,0,0,0,0,0,0,0,0,0,0,0,0,71.52551,526
0,0,0,28.19603,0,0,0,0,0,0,0,0,0,0,0,0,0,71.37048,529
0,0,0,28.07433,0,0,0,0,0,0,0,0,0,0,0,0,0,71.06244,528
0.483131,0,0,28.18197,0,0,0,0,0,0,0,0,0,0,0,0,0,71.3349,529
0.961615,0,0,28.04647,0,0,0,0,0,0,0,0,0,0,0,0,0,70.99191,531
49.75922,8.443995,0,41.79679,0,0,0,0,0,0,0,0,0,0,0,0,0,0,782
47.93763,16.26975,0,35.79262,0,0,0,0,0,0,0,0,0,0,0,0,0,0,790
46.24471,23.54278,0,30.21252,0,0,0,0,0,0,0,0,0,0,0,0,0,0,809
44.66727,30.31962,0,25.0131,0,0,0,0,0,0,0,0,0,0,0,0,0,0,840
43.1939,36.6494,0,20.1567,0,0,0,0,0,0,0,0,0,0,0,0,0,0,870
51.72471,0,0,48.27529,0,0,0,0,0,0,0,0,0,0,0,0,0,0,775
77.70236,0,0,0,22.29763,0,0,0,0,0,0,0,0,0,0,0,0,0,485
73.7289,0,0,0,26.2711,0,0,0,0,0,0,0,0,0,0,0,0,0,472
64.26863,0,0,0,35.73137,0,0,0,0,0,0,0,0,0,0,0,0,0,456
59.68148,0,0,0,40.31852,0,0,0,0,0,0,0,0,0,0,0,0,0,435
52.33831,0,0,0,47.66169,0,0,0,0,0,0,0,0,0,0,0,0,0,426
47.18597,0,0,0,52.81403,0,0,0,0,0,0,0,0,0,0,0,0,0,422
57.53439,9.768095,0,0,32.69752,0,0,0,0,0,0,0,0,0,0,0,0,0,479
55.21332,19.66706,0,0,25.11962,0,0,0,0,0,0,0,0,0,0,0,0,0,545
53.01253,24.49123,0,0,22.49624,0,0,0,0,0,0,0,0,0,0,0,0,0,619
46.96985,23.09927,0,0,29.93088,0,0,0,0,0,0,0,0,0,0,0,0,0,550
70.70606,12.34852,0,0,16.94542,0,0,0,0,0,0,0,0,0,0,0,0,0,556
32.41414,0,0,0,30.62626,0,0,0,0,0,0,0,0,0,0,0,36.9596,0,430
41.28339,0,0,0,31.77345,0,0,0,0,0,0,0,0,0,0,0,26.94316,0,433
50.24164,0,0,0,33.22593,0,0,0,0,0,0,0,0,0,0,0,16.53242,0,434
61.02185,0,0,0,28.23071,0,0,0,0,0,0,0,0,0,0,0,10.74743,0,480
57.86827,0,0,0,22.15184,0,0,0,0,0,0,0,0,0,0,0,19.97989,0,495
67.55775,0,0,0,10.60224,0,0,0,0,0,0,0,0,0,0,0,21.84001,0,500
52.50652,0,0,0,13.28454,0,0,0,0,0,0,0,0,0,0,0,34.20894,0,500
58.85187,0,0,0,28.61301,0,0,0,0,0,0,0,0,0,12.53513,0,0,0,529
61.84581,0,0,0,25.60386,0,0,0,0,0,0,0,0,0,12.55032,0,0,0,540
35.8197,0,0,0,31.49182,0,0,0,0,0,0,0,0,0,32.68847,0,0,0,499
54.96635,0,0,0,25.61012,0,0,0,0,0,0,0,0,0,19.42352,0,0,0,557
78.19794,3.276534,14.54213,0,3.983395,0,0,0,0,0,0,0,0,0,0,0,0,0,560
65.64741,6.87665,0,0,5.016109,0,0,0,0,6.352929,15.0534,0,0,0,0,0,0,0,459
0,0,61.28084,0,0,15.02977,0,0,0,23.68939,0,0,0,0,0,0,0,0,510
0,0,60.22502,0,0,14.89852,0,0,0,23.48252,0,0,0,0,1.393933,0,0,0,550
0,0,59.72842,0,0,14.86133,0,0,0,23.42389,0,0,0,0,1.986361,0,0,0,525
50.14171,31.69983,0,0,0,0,9.412987,0,0,0,0,0,0,0,8.674206,0,0.071266,0,770
0,0,6.666397,0,0,0,0,0,38.96671,0,0,0,0,0,0,0,0,54.36689,482
0,0,5.69874,0,0,0,0,0,33.31052,0,0,0,0,0,0,14.51546,0,46.47529,466
0,0,4.823541,0,0,0,0,0,28.19477,0,0,0,0,0,0,27.64396,0,39.33773,450
0,0,4.028154,0,0,0,0,0,23.54554,0,0,0,0,0,0,39.57525,0,32.85106,437
