Repository: liubin06/DeepGlassNet

# DeepGlassNet: Self-Supervised Learning for Multi-Component Glass Composition Screening

## 1. Introduction
We present a novel self-supervised learning framework for screening multi-component glass compositions within predefined glass transition temperature (Tg) intervals. The composition screening task is formalized as a classification problem, where we introduce an innovative data augmentation strategy based on asymptotic theory to enhance training dataset robustness and improve model resilience to noise. A specialized feature extraction backbone architecture named DeepGlassNet is designed to capture complex interactions among different glass components in multi-component systems.

File: data/train_tg.csv (part 32 of 46)
SiO2,Al2O3,B2O3,CaO,Na2O,Li2O,MgO,BaO,ZnO,K2O,PbO,SrO,GeO2,ZrO2,TiO2,TeO2,FemOn,P2O5,Tg
0,0,3.302138,0,0,0,0,0,19.3018,0,0,0,0,0,0,50.46593,0,26.93013,425
0,0,2.636796,0,0,0,0,0,15.41271,0,0,0,0,0,0,60.44646,0,21.50403,413
0,0,2.024828,0,0,0,0,0,11.83561,0,0,0,0,0,0,69.62636,0,16.5132,400
0,0,1.460058,0,0,0,0,0,8.534394,0,0,0,0,0,0,78.09824,0,11.9073,382
0,0,0.93723,0,0,0,0,0,5.478334,0,0,0,0,0,0,85.94099,0,7.643447,361
0,5.426629,0,0,0,0,8.580393,0,0,0,0,0,83.51303,0,0,0,0,0,666
0,0,60,0,0,0,0,0,0,0,40,0,0,0,0,0,0,0,411
41.437,0,0,19.20378,0,0,12.63563,0,0,10.51909,0,0,0,0,0,0,0,13.85302,689
41.21513,0,0,17.72232,0,0,11.54202,0,0,10.32774,0,0,0,0,0,0,0,14.7914,679
70.35448,0,0,1.059076,0,17.49451,0,0,3.074234,5.336946,0,0,0,0,0,0,0,2.680758,450
74.00094,0,0,9.907611,14.19746,0,0,0,0,0,0,0,0,1.893989,0,0,0,0,557
71.56274,0,0,9.256001,13.47281,0,0,0,0,0,0,0,0,5.708454,0,0,0,0,577
66.8488,0,0,8.89518,14.73712,0,0,0,0,0,0,0,0,9.518903,0,0,0,0,594
64.89838,0,0,8.538179,13.57616,0,0,0,0,0,0,0,0,12.98728,0,0,0,0,634
70.96332,0,0,7.280213,0,0,0,0,0,21.75647,0,0,0,0,0,0,0,0,587
70.19765,0,0,7.251903,0,0,0,0,0,20.62464,0,0,0,1.925808,0,0,0,0,610
63.87009,0,0,8.435717,0,0,0,0,0,21.6625,0,0,0,6.031683,0,0,0,0,618
61.43117,0,0,8.289517,0,0,0,0,0,21.37091,0,0,0,8.908397,0,0,0,0,672
72.41979,0,0,0,14.68274,0,0,0,12.89746,0,0,0,0,0,0,0,0,0,521
71.04364,0,0,0,14.79052,0,0,0,12.15203,0,0,0,0,2.013815,0,0,0,0,537
65.41132,0,0,0,14.63786,0,0,0,13.87915,0,0,0,0,6.071664,0,0,0,0,564
65.54566,0,0,0,14.0022,0,0,0,11.21668,0,0,0,0,9.235465,0,0,0,0,578
62.61141,0,0,0,13.19824,0,0,0,12.08815,0,0,0,0,12.1022,0,0,0,0,589
71.95486,0,0,7.66458,7.516832,0,0,0,0,11.00545,0,0,0,1.858284,0,0,0,0,562
67.93472,0,0,0,7.047421,0,0,0,12.52155,10.65321,0,0,0,1.843092,0,0,0,0,554
74.24136,0,0,4.363601,13.57424,0,0,0,6.042953,0,0,0,0,1.777858,0,0,0,0,528
65.32199,0,0,4.207711,0,0,0,0,6.398357,22.21541,0,0,0,1.856532,0,0,0,0,590
67.81273,0,0,3.818951,7.885324,0,0,0,6.802446,11.678,0,0,0,2.002553,0,0,0,0,561
64.5534,0,0,8.546915,7.333502,0,0,0,0,9.921515,0,0,0,9.64467,0,0,0,0,610
60.77597,0,0,0,6.952713,0,0,0,13.01583,9.835658,0,0,0,9.419828,0,0,0,0,598
63.14594,0,0,4.440239,15.09566,0,0,0,7.009759,0,0,0,0,10.3084,0,0,0,0,582
61.69038,0,0,4.331817,7.227755,0,0,0,6.833272,10.08578,0,0,0,9.830993,0,0,0,0,572
61.35872,0,0,8.383789,7.112051,0,0,0,0,9.891734,0,0,0,13.25371,0,0,0,0,632
57.38639,0,0,0,6.959525,0,0,0,12.8741,9.455929,0,0,0,13.32405,0,0,0,0,631
60.33583,0,0,4.340853,14.81554,0,0,0,6.694743,0,0,0,0,13.81303,0,0,0,0,604
58.46688,0,0,3.96944,0,0,0,0,6.281736,18.58378,0,0,0,12.69817,0,0,0,0,710
59.16219,0,0,4.107169,7.135943,0,0,0,6.592918,9.644824,0,0,0,13.35696,0,0,0,0,602
67.70626,0,0,0,0,0,0,0,10.24961,22.04414,0,0,0,0,0,0,0,0,579
65.01781,0,0,0,0,0,0,0,12.55098,20.67411,0,0,0,1.757103,0,0,0,0,615
63.87754,0,0,0,0,0,0,0,11.66479,19.44254,0,0,0,5.01512,0,0,0,0,674
58.20501,0,0,0,0,0,0,0,11.99022,21.26725,0,0,0,8.537514,0,0,0,0,705
68.60188,0,0,7.719563,7.277263,0,0,0,0,10.91335,0,0,0,5.487944,0,0,0,0,577
66.48809,0,0,0,6.82109,0,0,0,11.81628,10.02591,0,0,0,4.848622,0,0,0,0,564
65.94328,0,0,3.719198,0,0,0,0,5.977601,19.49668,0,0,0,4.86325,0,0,0,0,598
68.9216,0,0,3.801083,6.296896,0,0,0,6.017191,10.0768,0,0,0,4.88643,0,0,0,0,561
0,0,0,0,0,0,0,0,0,0,0,0,0,0,0,0,42.85785,57.14215,510
0,0,0,0,2.617134,0,0,0,0,0,24.23535,0,0,0,0,71.5323,0,0,325
0,0,0,0,2.615512,0,0,0,0,0,24.22034,0,0,0,0,70.52583,0,0,362
0,0,0,0,0,0,0,39.82001,0,0,0,0,49.80743,0,10.37256,0,0,0,671
0,0,0,0,0,0,0,39.82001,0,0,0,0,49.80743,0,10.37256,0,0,0,669
0,0.619912,0,0,0,0,0,9.322061,0,8.017805,43.42482,0,0,0,0,0,0,35.38323,347
0.736149,0,0,0,0,0,0,9.392723,0,8.078581,43.75398,0,0,0,0,0,0,34.78189,352
0,0,0,0,0,0,0,4.633173,0,11.38555,53.9566,0,0,0,0,0,0,30.02467,328
0,0.623542,0,0,0,0,0,16.87795,0,3.456321,34.12427,0,0,0,0,0,0,41.66681,333
38.08238,0,0,0,10.15946,0,0,0,0,10.29361,41.46456,0,0,0,0,0,0,0,340
33.24374,0,5.287032,0,10.08589,0,0,0,0,10.21906,41.16428,0,0,0,0,0,0,0,355
35.00492,0,5.460067,0,10.41598,0,0,0,0,11.60887,37.51017,0,0,0,0,0,0,0,350
71.7,7.1,3.2,0,0,10.6,0,0,0,4.900001,0,0,0,0,1.25,0,0,1.25,480
55.61786,35.01902,0,0.180252,0.220308,4.626476,0,0,0,0.030042,0,0,0,0,3.534949,0,0.771079,0,737
53.89006,33.9241,0,0.180234,0.220286,4.475819,0,0,0,0.030039,0,0,0,0,6.538501,0,0.740963,0,723
52.26795,32.90277,0,0.170221,0.210273,4.345649,0,0,0,0.030039,0,0,0,0,9.352158,0,0.720937,0,709
50.5941,31.85222,0,0.169745,0.1997,4.203694,0,0,0,0.299551,0,0,0,0,11.98203,0,0.698951,0,740
49.28914,31.02723,0,0.160192,0.20024,4.094914,0,0,0,0.030036,0,0,0,0,14.51742,0,0.680817,0,734
47.87957,30.13602,0,0.160032,0.190038,3.980796,0,0,0,0.030006,0,0,0,0,16.96339,0,0.660132,0,737
0,0,0,0,2.109607,0,0,0,5.540581,0,0,0,0,0,0,92.34982,0,0,282
62.20929,17.99277,0.199767,0.7509,9.54413,5.077773,0,0,0.077846,0.075079,0,0.08259,0,3.614299,0,0,0.101826,0.067882,505
44.49258,45.08762,0,0,0.353228,0.704418,0.480285,0,0.737945,0.183013,0,0,0,2.809067,0,0,0,2.996847,645
49.28536,27.12439,0,0,3.859432,1.434721,0,0,0,0,0,0,0,18.29609,0,0,0,0,504
71.5,6.1,13.5,0.5,6.3,0,0,0,0,2.1,0,0,0,0,0,0,0,0,555
71.34999,6.8,11.8,0.5,6.8,0,0.25,0,0,2.5,0,0,0,0,0,0,0,0,560
71.55,6.8,12.3,0.5,6.5,0,0.25,0,0,2.1,0,0,0,0,0,0,0,0,555
71.63,5.900001,13.1,0.77,6.400001,0.2,0,0,0,2,0,0,0,0,0,0,0,0,565
70.57117,5.751725,13.10393,0.70021,6.321896,0.20006,0,1.350405,0,2.0006,0,0,0,0,0,0,0,0,570
70.30473,5.875324,12.94563,0.76678,6.273652,0.199163,0.248954,1.394145,0,1.991635,0,0,0,0,0,0,0,0,570
71.39999,0,0,14.8,3.8,0,9.999999,0,0,0,0,0,0,0,0,0,0,0,663
60.6,14.9,0,5.5,7.3,0,9.8,0,0,1.9,0,0,0,0,0,0,0,0,664
79.8,0,0,14,6.2,0,0,0,0,0,0,0,0,0,0,0,0,0,617
74.2,0.6,0,14.3,1.5,0,9.4,0,0,0,0,0,0,0,0,0,0,0,683
65.1561,13.19235,0,10.87613,6.847936,0,3.927493,0,0,0,0,0,0,0,0,0,0,0,656
69.09999,9.899999,0,10.8,6.8,0,3.4,0,0,0,0,0,0,0,0,0,0,0,642
72.3,6.7,0,9.2,6.1,0,4,0,0,1.7,0,0,0,0,0,0,0,0,641
52.2,13,0,3.9,11.5,0,2.7,8.7,0,2.9,0,0,0,5,0,0,0,0,603
52.8,13.4,0,3.8,11.5,0,2.7,8.4,0,3.3,0,0,0,4,0,0,0,0,600
55.7,15,0,3,11.1,0,3.9,4.5,0,4,0,0,0,2.5,0,0,0,0,615
56.90001,14.1,0,3.5,11.1,0,4,3.5,0,4,0,0,0,2.5,0,0,0,0,612
53.10001,13.7,0,4.2,11.3,0,3,7.500001,0,3.200001,0,0,0,3.700001,0,0,0,0,605
58.6,12.6,0,2.5,11.6,0,3,0.5,0,3.8,0,4.9,0,2.5,0,0,0,0,600
58.5,12.85,0,2.5,11.25,0,3.5,0.5,0,4,0,4.9,0,2,0,0,0,0,600
58,12.6,0,2.5,11.7,0,3.5,0.7,0,3.5,0,4.5,0,3,0,0,0,0,600
56.65,12.5,0,2.5,11.35,0,3.5,0.1,0,3.5,0,6.9,0,3,0,0,0,0,607
57.2,12.8,0,2.2,11.5,0,3.25,0.1,0,3.45,0,6.900001,0,2.6,0,0,0,0,603
56.9,9.9,0,10.9,11,0,0.5,0,0,4.2,0,0,0,6.5,0,0,0,0,620
57.8,9.900001,0,8.000001,11,0,2.5,0,0,4.2,0,0,0,6.5,0,0,0,0,614
55.03222,26.79166,0,0,0,0,10.59051,0,0,0,0,0,0,7.178752,0,0,0,0,818
55.13413,26.84127,0,0,0,0,10.61012,0,0,0,0,0,0,7.414481,0,0,0,0,821
45.49571,31.53649,0,0,0,0,12.4661,0,0,0,0,0,0,9.941647,0,0,0,0,811
45.61177,31.61693,0,0,0,0,12.49789,0,0,0,0,0,0,10.27341,0,0,0,0,818
42.83555,28.85218,0,0,0,0,6.200782,0,11.18005,0,0,0,0,10.34209,0,0,0,0,778
42.48542,29.53857,0,0,0,0,6.142528,0,11.17479,0,0,0,0,10.65868,0,0,0,0,783
0,0,0,0,0,23.99899,0,0,0,0,0,0,0,0,0,0,0,76.00101,317
0,0,0,0,22.54635,0,0,0,0,0,0,0,0,0,0,0,0,77.45365,261
0,0,0,0,26.32175,0,0,0,0,0,0,0,0,0,0,0,0,73.67825,263
0,0,0,0,34.79708,0,0,0,0,0,0,0,0,0,0,0,0,65.20292,279
0,0,0,0,19.04762,0,0,0,0,0,0,0,0,0,0,0,0,80.95238,137
0,0,0,0,34.87903,0,0,0,0,0,0,0,0,0,0,0,0,65.12097,270
0,0,0,0,30.39324,0,0,0,0,0,0,0,0,0,0,0,0,69.60676,275
0,0,0,17.49501,14.26439,0,0,0,0,0,0,0,0,0,0,0,0,68.2406,396
0,0,0,17.47901,13.93464,0,0,0,0,0,0,0,0,0,0.40816,0,0,68.17819,398
0,0,0,17.46304,13.6055,0,0,0,0,0,0,0,0,0,0.815574,0,0,68.11589,399
0,0,0,17.44709,13.27696,0,0,0,0,0,0,0,0,0,1.222245,0,0,68.0537,400
0,0,0,17.41529,12.62168,0,0,0,0,0,0,0,0,0,2.033361,0,0,67.92966,420
51.86036,9.461891,1.480296,16.18324,7.141428,0,0.780156,3.070614,0.130026,3.240648,0.370074,1.290258,0,0.240048,0.190038,0,0.740148,0.05001,595
72.13279,13.81862,0,0,0,0,10.20898,0,0,0,0,0,0,3.839616,0,0,0,0,830
31.22413,1.364458,18.16747,0,0,0,0,49.24395,0,0,0,0,0,0,0,0,0,0,660
30.27402,1.020678,15.10014,0.997973,0,0,0,49.28625,1.810543,0,0,0,0,0,1.510398,0,0,0,625
69.57365,0,10.1853,0,8.874478,0,0,2.863578,0,8.502983,0,0,0,0,0,0,0,0,565
72.17969,0,6.542521,2.020107,5.241994,0,0,0,0,14.0157,0,0,0,0,0,0,0,0,550
64.99258,0,2.939323,0,5.233427,0,0,9.598413,2.014331,15.22192,0,0,0,0,0,0,0,0,505
55.91142,0,7.039635,0,0.999085,0,0,0,20.03747,16.01239,0,0,0,0,0,0,0,0,560
40.03708,4.964429,18.98267,1.014138,0,4.988248,2.018463,23.46257,0,0,0,0,0,0,0,0,0,0,540
0,3.810786,4.832366,8.982357,0,4.14816,6.455872,24.55949,1.738237,0,0,0,0,0,0,0,0,45.47273,489
0,3.075314,16.79884,8.456914,1.869383,3.60508,8.50951,4.624566,0,2.8411,0,3.125324,0,0,0,0,0,47.09397,484
0,2.985035,20.38212,8.208655,0,3.499251,5.899791,4.488808,0,2.757697,0,6.067156,0,0,0,0,0,45.71149,497
0,3.080937,25.24434,8.472378,0,3.611673,6.089336,4.633022,0,2.846295,0,3.131039,0,0,0,0,0,42.89099,498
12.28997,0,19.93669,0,0,0,0,31.36221,0,0,0,31.7923,0,0,0,0,0,0,586
15.49764,0,17.95725,0,0,0,0,47.45727,8.397159,0,0,10.69069,0,0,0,0,0,0,578
12.74782,0,21.80483,3.399342,0,0,0,55.76673,0,0,0,6.281279,0,0,0,0,0,0,581
21.87578,0,14.48438,2.916704,0,0,0,55.82381,0,4.899333,0,0,0,0,0,0,0,0,576
15.64134,0,21.74851,0,0,0,0,47.89731,0,14.71284,0,0,0,0,0,0,0,0,467
16.47013,0,22.90091,0,10.19369,0,0,50.43527,0,0,0,0,0,0,0,0,0,0,472
17.38807,0,24.17724,0,0,5.188508,0,53.24618,0,0,0,0,0,0,0,0,0,0,495
15.74633,0,21.89449,0,0,0,0,48.21882,4.265954,9.874403,0,0,0,0,0,0,0,0,509
18.39757,0,25.58091,0,0,0,0,18.77917,19.93688,17.30546,0,0,0,0,0,0,0,0,520
19.97552,0,37.03329,0,0,0,0,0,5.411715,37.57948,0,0,0,0,0,0,0,0,466
14.31888,0,19.90969,0,0,0,0,65.77144,0,0,0,0,0,0,0,0,0,0,580
15.13414,0,21.04327,0,0,0,2.030389,61.7922,0,0,0,0,0,0,0,0,0,0,591
15.01483,0,20.87738,2.802705,0,0,0,61.30508,0,0,0,0,0,0,0,0,0,0,592
14.66634,0,20.39282,0,0,0,0,59.88221,0,0,0,5.058619,0,0,0,0,0,0,592
40.03708,4.964429,18.98267,1.014138,0,4.988248,2.018463,23.46257,0,0,0,0,0,0,0,0,0,0,540
49.5177,3.481473,9.292631,0,0,10.75955,0,19.27556,4.042246,1.608163,0,0,0,0,0,0,0,0,474
74.47767,6.498051,7.897631,1.9994,6.198141,0,0,0.039988,0,2.599221,0,0,0,0,0,0,0.039988,0,558
74.47767,6.398082,6.997901,2.799161,6.498052,0,0.49985,0.039988,0,1.9994,0,0,0,0,0,0,0.039988,0,570
75.57733,6.398081,5.998201,2.899131,6.198141,0,0.39988,0.039988,0,2.199341,0,0,0,0,0,0,0.039988,0,574
75.47736,6.398081,7.497751,3.099071,5.798261,0,0.39988,0.039988,0,0.9997,0,0,0,0,0,0,0.039988,0,578
73.90393,6.491561,9.387795,0.699091,6.591431,0,0,0.039948,0,2.596624,0,0,0,0,0,0,0.039948,0,565
20.52,3.26,30.09,0,11.61,0,0,0,33.37,0,0,0,0,1.15,0,0,0,0,476
38.81612,0,9.689031,0,1.79982,1.609839,0,0,34.37656,6.059394,0,0,0,0,7.649235,0,0,0,485
45.02,0.66,14.39,0,10.83,1.95,0,0,11.12,2.36,0,0,0,0.67,9.51,0,0,0,425
44.5,0.65,14.22,0,10.7,1.93,0,0,10.99,2.33,0,0,0,0.67,9.410001,0,0,0,436
45.28452,0.660066,14.47145,0,12.0112,1.960196,0,0,11.18112,0.670067,0,0,0,0.680068,9.570956,0,0,0,423
40.87408,0.60006,13.07131,0,0,1.770177,0,0,10.09101,17.08171,0,0,0,0.610061,12.73127,0,0,0,440
47.72,1.41,16.21,0,11.21,2.17,0,0,0.54,5.01,0,0,0,0,12.47,0,0,0,460
47.57524,0.69993,15.20848,0,11.43885,2.059794,0,0,6.069393,2.489751,0,0,0,0.709929,10.05899,0,0,0,430
41.01,0.33,22.56,0,9.76,1.82,0,0,7.22,3.12,0,0,0,1.27,8.89,0,0,0,410
43.51435,0.650065,14.24142,0,10.41104,1.760176,0,0,13.36134,1.220122,0,0,0,0.670067,10.71107,0,0,0,420
62.4,13.8,1.6,0,2.3,5.4,5.8,0,0,1.7,0,0,0,1.2,3.7,0,0,0,561
61.4,13.7,1.5,0,3.9,4.4,5.8,0,0,2.5,0,0,0,1.2,3.7,0,0,0,554
59.5,14.5,1.1,0,2.9,3.9,5.7,0,3,2.3,0,0,0,0.9,4.6,0,0,0,561
60.30001,14.6,1.2,0,1.7,4.700001,3.700001,0,5.000001,1.7,0,0,0,0.9,4.600001,0,0,0,555
59.5,14.5,1.1,0,2.9,3.9,3.7,0,5,2.3,0,0,0,0.9,4.6,0,0,0,566
60.30001,14.6,1.2,0,1.7,4.700001,8.700002,0,3.000001,1.7,0,0,0,0.9,1.6,0,0,0,573
60.30001,14.6,1.2,0,1.7,4.700001,5.700001,0,0,1.7,0,0,0,0.9,4.600001,0,0,0,577
59.5,14.5,1.1,0,2.9,3.9,5.7,0,0,2.3,0,0,0,0.9,4.6,0,0,0,571
60.30001,14.6,1.2,0,1.7,4.700001,5.700001,0,3.000001,1.7,0,0,0,0.9,1.6,0,0,0,575
59.5,14.5,1.1,0,2.9,3.9,5.7,0,3,2.3,0,0,0,0.9,1.6,0,0,0,576
60.30001,14.6,1.2,0,1.7,4.700001,5.700001,0,6.000001,1.7,0,0,0,0.9,1.6,0,0,0,565
60.30001,14.6,1.2,0,1.7,4.700001,5.700001,3.000001,3.000001,1.7,0,0,0,0.9,1.6,0,0,0,559
60.30001,14.6,1.2,3.000001,1.7,4.700001,5.700001,0,3.000001,1.7,0,0,0,0.9,1.6,0,0,0,569
60.30001,16.6,1.2,0,1.7,4.700001,3.700001,0,3.000001,1.7,0,0,0,0.9,1.6,0,0,0,582
61.53847,14.18582,1.398602,0,2.097903,5.094906,6.993008,0,0,1.698302,0,0,0,1.098901,3.996005,0,0,0,567
59,15.1,0.9,0,1.4,4.3,10.4,0,0,1.7,0,0,0,0.7,5.1,0,0,0,598
58.04196,15.38461,0.799201,0,1.198801,3.996004,11.58841,0,0,1.698302,0,0,0,0.599401,5.494505,0,0,0,618
61.53847,14.18582,1.398602,0,2.097903,5.094906,3.996005,0,2.997004,1.698302,0,0,0,1.098901,0.999001,0,0,0,559
59,15.1,0.9,0,1.4,4.3,7.4,0,3,1.7,0,0,0,0.7,2.1,0,0,0,595
58.04196,15.38461,0.799201,0,1.198801,3.996004,8.591409,0,2.997003,1.698302,0,0,0,0.599401,2.497503,0,0,0,609
58.35836,15.01501,0.900901,0,2.302302,3.703704,7.407407,0,3.003003,2.102102,0,0,0,0.700701,2.102102,0,0,0,598
57.48503,15.36926,0.698603,0,1.996008,3.493014,8.582836,0,2.994012,2.095809,0,0,0,0.598803,2.49501,0,0,0,608
61.86187,14.91492,1.201201,0,1.801802,4.804805,8.708709,0,0,1.701702,0,0,0,0,4.604605,0,0,0,580
60.23977,15.58442,1.198801,0,1.698302,4.695305,8.691309,0,0,1.698302,0,0,0,0,4.595405,0,0,0,589
61.86187,14.91492,1.201201,0,1.801802,4.804805,5.705706,0,3.003003,1.701702,0,0,0,0,1.601602,0,0,0,568
60.30001,15.6,1.2,0,1.7,4.6,5.700001,0,3,1.7,0,0,0,0,1.6,0,0,0,569
59.5,15.4,1.1,0,2.9,3.9,5.7,0,3,2.3,0,0,0,0,1.6,0,0,0,569
59,15.1,0.9,3,1.4,4.3,7.4,0,3,1.7,0,0,0,0.7,2.1,0,0,0,577
58.35836,15.01501,0.900901,3.003003,2.302302,3.703704,7.407407,0,3.003003,2.102102,0,0,0,0.700701,2.102102,0,0,0,584
60.2,15.3,1,0,1.5,4.4,7.4,0,3,1.7,0,0,0,0,2.1,0,0,0,583
58.94106,15.88412,0.899101,0,1.398601,4.295705,7.392608,0,2.997003,1.698302,0,0,0,0,2.097902,0,0,0,591
59.55956,15.21521,0.900901,0,2.402402,3.803803,7.407407,0,3.003003,2.202202,0,0,0,0,2.102102,0,0,0,585
58.3,15.8,0.9,0,2.3,3.7,7.4,0,3,2.1,0,0,0,0,2.1,0,0,0,598
60.13986,17.28272,0.999001,0,1.598402,4.395605,5.394606,0,2.997003,1.698302,0,0,0,0,2.097902,0,0,0,590
58.94106,17.88212,0.899101,0,1.398601,4.295705,5.394606,0,2.997003,1.698302,0,0,0,0,2.097902,0,0,0,591
59.55956,17.21722,0.900901,0,2.402402,3.803803,5.405405,0,3.003003,2.202202,0,0,0,0,2.102102,0,0,0,592
58.35836,17.71772,0.900901,0,2.302302,3.703704,5.405406,0,3.003003,2.102102,0,0,0,0,2.102102,0,0,0,598
60.2,15.3,1,2,1.5,4.4,5.4,0,3,1.7,0,0,0,0,2.1,0,0,0,577
59.55956,15.21521,0.900901,2.002002,2.402402,3.803804,5.405406,0,3.003003,2.202202,0,0,0,0,2.102102,0,0,0,579
59.55956,15.21521,0.900901,0,2.402402,3.803804,5.405406,2.002002,3.003003,2.202202,0,0,0,0,2.102102,0,0,0,585
60.2,18.3,1,0,1.5,4.4,3.4,0,3,1.7,0,0,0,0,2.1,0,0,0,592
60,16,11.5,5,0,0,1.5,1,0,0.25,0,2.4,0,0,0,0,0.1,0,744
61.28774,16.29674,11.69766,5.09898,0,0,1.4997,0.9998,0,0.259948,0,2.4995,0,0,0,0,0.09998,0,745
79.4,2,0,0,9,0,9.6,0,0,0,0,0,0,0,0,0,0,0,650
75.1,1,0,0,12.3,0,11.6,0,0,0,0,0,0,0,0,0,0,0,600
74,2,0,0,11.5,0,11,0,0,1.5,0,0,0,0,0,0,0,0,600
79.4,1,0,0,0,0,10.6,0,0,9,0,0,0,0,0,0,0,0,650
77.2,3,0,0,0,0,10.1,0,0,9.700001,0,0,0,0,0,0,0,0,670
76,2,0,0,0,0,10.6,0,0,11.4,0,0,0,0,0,0,0,0,680
79.4,1,0,0,5,0,10.6,0,0,4,0,0,0,0,0,0,0,0,650
77.2,3,0,0,3.7,0,10.1,0,0,6,0,0,0,0,0,0,0,0,660
73.7,4,0,0,4,0,10.3,0,0,8,0,0,0,0,0,0,0,0,650
77,2,0,0,7,0,11,0,0,3,0,0,0,0,0,0,0,0,660
73.7,4,0,0,3,0,10.3,0,0,9,0,0,0,0,0,0,0,0,650
59.9,17,7.8,4.2,0,0,3.3,0.1,0,0,0,7.7,0,0,0,0,0,0,720
66.50001,4.7,0,6.2,4.800001,0,3.4,3.6,0,4.400001,0,4.7,0,1.7,0,0,0,0,625
72.00001,1.1,0,8.600001,12.6,0,5.5,0,0,0.2,0,0,0,0,0,0,0,0,560
76.3,2.9,1.2,0,9.6,0,10,0,0,0,0,0,0,0,0,0,0,0,610
0,0,74.08244,0,0,15.89831,0,0,10.01925,0,0,0,0,0,0,0,0,0,475
0,0,65.84421,0,0,14.13036,0,10.0161,10.00934,0,0,0,0,0,0,0,0,0,465
0,0,65.89237,0,0,14.1407,0,19.96694,0,0,0,0,0,0,0,0,0,0,473
0,0,57.54915,0,0,12.35022,0,0,30.10063,0,0,0,0,0,0,0,0,0,447
0,0,57.64281,0,0,12.37032,0,9.971332,20.01554,0,0,0,0,0,0,0,0,0,449
0,0,57.63507,0,0,12.36866,0,19.99924,9.99704,0,0,0,0,0,0,0,0,0,454
0,0,57.63084,0,0,12.36775,0,30.00142,0,0,0,0,0,0,0,0,0,0,463
0,0,49.39557,0,0,10.60043,0,9.988499,30.0155,0,0,0,0,0,0,0,0,0,433
0,0,49.3793,0,0,10.59694,0,20.00799,20.01576,0,0,0,0,0,0,0,0,0,434
0,0,49.37837,0,0,10.59674,0,30.00566,10.01924,0,0,0,0,0,0,0,0,0,434
0,0,41.1553,0,0,8.832048,0,10.02291,39.98974,0,0,0,0,0,0,0,0,0,416
0,0,41.16939,0,0,8.835073,0,19.98606,30.00948,0,0,0,0,0,0,0,0,0,415
0,0,41.15873,0,0,8.832785,0,30.0229,19.98559,0,0,0,0,0,0,0,0,0,417
0,0,41.16831,0,0,8.83484,0,39.99973,9.997125,0,0,0,0,0,0,0,0,0,416
0,0,41.14863,0,0,8.830616,0,50.02076,0,0,0,0,0,0,0,0,0,0,430
0,0,32.95711,0,0,7.072693,0,49.99228,9.977913,0,0,0,0,0,0,0,0,0,374
0,0,24.6813,0,0,5.29668,0,60.00824,10.01378,0,0,0,0,0,0,0,0,0,345
0,0,64.86534,0,0,14.55709,0,5.140851,15.43672,0,0,0,0,0,0,0,0,0,440
0,0,61.77446,0,0,13.25698,0,5.007274,19.96128,0,0,0,0,0,0,0,0,0,451
0,0,57.64547,0,0,12.37089,0,4.980633,25.00301,0,0,0,0,0,0,0,0,0,444
0,0,53.5391,0,0,11.48965,0,4.974164,29.99708,0,0,0,0,0,0,0,0,0,435
59.22619,19.44445,0,9.821429,2.976191,0,7.738096,0,0,0,0,0,0,0,0,0,0,0,725
61.21032,19.44444,0,9.821428,0.992063,0,7.738095,0,0,0,0,0,0,0,0,0,0,0,763
53.37302,20.13889,0,10.11905,0.992063,0,14.58333,0,0,0,0,0,0,0,0,0,0,0,710
58.33333,19.44444,0,8.333333,4.960317,0,8.13492,0,0,0,0,0,0,0,0,0,0,0,704
64.98016,18.84921,0,0,4.960318,0,10.41667,0,0,0,0,0,0,0,0,0,0,0,698
59.3254,18.75,0,0,5.158731,0,15.97222,0,0,0,0,0,0,0,0,0,0,0,686
61.21032,18.55159,0,5.555556,1.984127,0,7.440476,0,0,4.464286,0,0,0,0,0,0,0,0,737
58.43255,18.55159,0,2.777778,1.984127,0,12.89683,0,0,4.563492,0,0,0,0,0,0,0,0,702
61.21032,16.66667,0,7.440476,1.984127,0,7.440476,0,0,4.464286,0,0,0,0,0,0,0,0,707
59.52381,20.43651,0,5.555556,1.884921,0,7.440476,0,0,4.36508,0,0,0,0,0,0,0,0,722
60.71428,17.65873,0,0,1.88492,0,9.722222,0,0,4.365079,0,4.861111,0,0,0,0,0,0,695
58.23413,17.65873,0,5.257937,1.884921,0,7.043651,0,0,4.365079,0,4.761905,0,0,0,0,0,0,724
59.42461,16.86508,7.738096,4.166667,0,0,3.27381,0.099206,0,0,0,7.638889,0,0,0,0,0,0,720
65.97223,4.662698,0,6.150794,4.761905,0,3.373016,3.571429,0,4.36508,0,4.662698,0,1.686508,0,0,0,0,625
71.42857,1.09127,0,8.531747,12.5,0,5.456349,0,0,0.198413,0,0,0,0,0,0,0,0,560
64.13586,18.58142,0,3.996004,1.898102,0,6.193806,0,0,4.395604,0,0,0,0,0,0,0,0,717
65.07937,18.84921,0,0,4.960318,0,10.31746,0,0,0,0,0,0,0,0,0,0,0,698
62.59921,14.88095,0,0,3.968254,0,11.80556,0,0,5.952381,0,0,0,0,0,0,0,0,666
61.70635,16.46825,2.18254,1.984127,8.928571,0,7.936508,0,0,0,0,0,0,0,0,0,0,0,641
61.01191,15.07937,1.09127,0.992063,6.051588,0,11.90476,0,0,3.075397,0,0,0,0,0,0,0,0,651
60.11905,20.73413,2.18254,0,8.531747,0,4.067461,0,0,1.686508,0,1.884921,0,0,0,0,0,0,656
60.18602,11.22112,0,23.37234,0,0.390039,3.260326,0,0,0,0,0,0,0,1.570157,0,0,0,722
60.69,11.31,0,23.88,0,0.79,3.33,0,0,0,0,0,0,0,0,0,0,0,697
60.37,11.25,0,22.83,0,0.79,3.18,0,0,0,0,0,0,0,1.58,0,0,0,695
62.0062,10.44104,0,22.10221,0,0.790079,3.080308,0,0,0,0,0,0,0,1.580158,0,0,0,686
61.14611,11.21112,0,22.89229,0,0.780078,2.40024,0,0,0,0,0,0,0,1.570157,0,0,0,699
61.29387,11.23888,0,22.0278,0,0.789921,3.069693,0,0,0,0,0,0,0,1.579842,0,0,0,695
61.46,11.27,0,21.16,0,0.79,3.74,0,0,0,0,0,0,0,1.58,0,0,0,681
60.64,11.3,0,23.71,0,0.79,3.3,0,0,0,0,0,0,0,0.26,0,0,0,695
60.57606,11.29113,0,23.68237,0.20002,0.690069,3.30033,0,0,0,0,0,0,0,0.260026,0,0,0,696
60.51,11.28,0,23.66,0,0.69,3.29,0,0,0.31,0,0,0,0,0.26,0,0,0,698
60.44605,11.27113,0,23.63236,0.20002,0.590059,3.290329,0,0,0.310031,0,0,0,0,0.260026,0,0,0,702
60.56,11.29,0,22.28,0,1.19,3.1,0,0,0,0,0,0,0,1.58,0,0,0,655
61.13,11.4,0,20.61,0,2.39,2.87,0,0,0,0,0,0,0,1.6,0,0,0,648
61.17,11.22,0,21.98,0.41,0.59,3.06,0,0,0,0,0,0,0,1.57,0,0,0,702
61.0339,11.18888,0,21.93781,0,0.589941,3.059694,0,0,0.619938,0,0,0,0,1.569843,0,0,0,704
61.56616,11.29113,0,22.90229,0,0.790079,3.190319,0,0,0,0,0,0,0,0.260026,0,0,0,695
61.03611,11.19112,0,21.16212,0,0.780078,2.950295,0,0,0,0,0,0,0,2.880288,0,0,0,687
61.51,11.28,0,22.96,0,0.79,3.2,0,0,0,0,0,0,0,0,0,0.26,0,697
60.9761,11.18112,0,22.37224,0,0.780078,3.120312,0,0,0,0,0,0,0,0,0,1.570157,0,689
72.76727,1.880188,0,7.620762,13.20132,0,3.580358,0,0,0.950095,0,0,0,0,0,0,0,0,553
59.17753,12.13641,0,22.668,0.902708,0,3.41023,0,0,0,0,0,0,0,1.504513,0,0.200602,0,738
59.1,13.1,0,24.31,0.03,0,2.83,0,0,0.23,0,0,0,0,0.04,0,0.36,0,758
58.35,13.2,0,23.65,0,0.9,2.55,0,0,0,0,0,0,0,1.1,0,0.25,0,702
57.95,13.2,0,24.05,0,0.9,2.55,0,0,0,0,0,0,0,1.1,0,0.25,0,702
57.65,13.4,0,24.15,0,0.9,2.55,0,0,0,0,0,0,0,1.1,0,0.25,0,702
57.59424,14.40856,0,22.51775,0,0.779922,3.139686,0,0,0,0,0,0,0,1.559844,0,0,0,704
59.62403,11.11889,0,26.91731,0,0.779922,0,0,0,0,0,0,0,0,1.559844,0,0,0,706
61.0039,11.36886,0,19.32807,0,0.79992,5.899411,0,0,0,0,0,0,0,1.59984,0,0,0,688
60.78608,11.15111,0,21.84218,1.620162,0,3.040304,0,0,0,0,0,0,0,1.560156,0,0,0,738
59.86401,11.15889,0,22.63774,1.619838,0,3.149685,0,0,0,0,0,0,0,1.569843,0,0,0,727
62.31001,11.62,0,17.17,0,4.880001,2.39,0,0,0,0,0,0,0,1.63,0,0,0,578
59.994,10.9989,0,17.77822,0,0.769923,2.479752,0,0,0,0,0,0,0,7.979202,0,0,0,675
60.80473,16.51486,0.30027,13.51216,0,0,0,7.857071,0,0,0,0,0,1.000901,0.005005,0,0.002502,0,790
51.16051,4.340895,0,23.87436,0,0,17.15917,0,3.465068,0,0,0,0,0,0,0,0,0,734
44.52914,11.3347,0,17.66282,0,0,14.93502,8.522391,3.015929,0,0,0,0,0,0,0,0,0,730
46.64717,3.957945,0,18.50296,0,0,15.6454,8.927761,6.318765,0,0,0,0,0,0,0,0,0,727
45.61921,11.61217,0,21.28848,0,0,15.30063,0,6.179518,0,0,0,0,0,0,0,0,0,736
46.83035,3.973487,0,15.29757,0,0,15.70684,8.962818,3.171789,0,0,6.057156,0,0,0,0,0,0,730
45.79438,11.65676,0,18.16469,0,0,15.35938,0,3.101623,0,0,5.923161,0,0,0,0,0,0,738
48.03752,4.075913,0,19.05445,0,0,16.11172,0,6.507099,0,0,6.213295,0,0,0,0,0,0,729
42.14441,10.72768,0,13.76686,0,0,14.13518,8.065981,5.708826,0,0,5.451065,0,0,0,0,0,0,749
67.16828,19.99171,0,0,0.152739,3.497847,1.148446,0.802938,1.491767,0.203117,0,0,0,1.708126,2.595973,0,0.020169,0,667
0,0,0,27.60919,0,0,0,0,0,0,0,0,0,0,22.47291,0,0,49.9179,670
0,0,0,27.08082,0,0,0,0,0,0,0,0,0,5.440602,18.51598,0,0,48.9626,678
0,0,0,26.82415,0,0,0,0,0,0,0,0,0,8.083553,16.59377,0,0,48.49853,682
0,37.84376,0,62.15624,0,0,0,0,0,0,0,0,0,0,0,0,0,0,807
7.730475,63.79875,0,28.47078,0,0,0,0,0,0,0,0,0,0,0,0,0,0,879
39.50085,53.27253,0,7.226621,0,0,0,0,0,0,0,0,0,0,0,0,0,0,913
0,0,0,0,0,17.39051,0,0,0,0,0,0,0,0,0,0,0,82.60949,356
0,0,0,0,0,0,0,14.05746,7.462042,0,0,0,76.72697,0,0,0,0,0,580
0,0,68.69257,0,0,0,0,18.91043,10.03812,0,0,0,0,0,0,0,0,0,445
0,4.592144,0,0,9.76995,0,0,0,0,0,0,0,37.69106,0,0,0,0,47.94684,591
0,6.959173,0,0,11.28068,0,0,0,0,0,0,0,33.3194,0,0,0,0,48.44075,587
0,9.375474,0,0,12.82285,0,0,0,0,0,0,0,28.85675,0,0,0,0,48.94493,578
0,10.60259,0,0,13.60604,0,0,0,0,0,0,0,26.5904,0,0,0,0,49.20098,575
0,11.8426,0,0,14.39746,0,0,0,0,0,0,0,24.30021,0,0,0,0,49.45972,570
0,0,0,0,0,4.471412,0,0,0,0,0,0,0,0,0,95.52859,0,0,269
61.95037,15.06456,0,22.98507,0,0,0,0,0,0,0,0,0,0,0,0,0,0,789
57.06805,16.16742,0,26.76453,0,0,0,0,0,0,0,0,0,0,0,0,0,0,781
41.95095,20.0421,0,38.00695,0,0,0,0,0,0,0,0,0,0,0,0,0,0,789
56.65703,23.25593,0,20.08703,0,0,0,0,0,0,0,0,0,0,0,0,0,0,821
52.95065,24.56263,0,22.48672,0,0,0,0,0,0,0,0,0,0,0,0,0,0,813
43.34425,28.90165,0,27.75411,0,0,0,0,0,0,0,0,0,0,0,0,0,0,814
38.49712,29.52786,0,31.97502,0,0,0,0,0,0,0,0,0,0,0,0,0,0,805
0,0,0,0,0,2.049106,0,0,0,0,0,0,0,0,0,97.40542,0,0,278
0,0,68.60058,0,20.35708,0,0,0,0,0,0,0,0,0,0,0,11.04235,0,467
0,0,61.81687,0,18.34402,0,0,0,0,0,0,0,0,0,0,0,10.5032,9.335907,465
0,0,58.66751,0,17.40946,0,0,0,0,0,0,0,0,0,0,0,10.2529,13.67014,463
0,0,55.66475,0,16.5184,0,0,0,0,0,0,0,0,0,0,0,10.01425,17.8026,460
48.24754,32.8026,0,0,0,0,12.86849,0,0,0,0,0,0,0,4.945252,0,0,0,798
0,3.609088,0,0,0,17.31548,0,0,0,0,0,0,0,0,0,0,0,79.07543,348
0,0,0,19.84663,13.12257,0,0,0,0,0,0,0,0,0,0,0,0,67.03081,459
0,0,0,20.65099,10.61297,0,0,0,0,0,0,0,0,0,1.235969,0,0,67.50007,479
0,0,0,19.14729,7.301623,0,0,0,0,0,0,0,0,0,3.827948,0,0,69.72314,506
0,0,0,19.4749,5.887021,0,0,0,0,0,0,0,0,0,3.714579,0,0,70.9235,518
0,0,0,16.70159,10.46024,0,0,0,0,0,0,0,0,0,2.379039,0,0,70.45913,431
0,0,0,16.06903,10.4111,0,0,0,0,0,0,1.02387,0,0,2.367862,0,0,70.12814,431
0,0,0,14.82156,10.3142,0,0,0,0,0,0,3.04302,0,0,2.345823,0,0,69.47539,437
0,0,0,13.59711,10.21908,0,0,0,0,0,0,5.024928,0,0,2.32419,0,0,68.83469,427
0,0,0,16.79111,12.37212,0,0,0,0,0,0,0,0,0,0,0,0,70.83677,383
0,0,0,16.64244,9.196939,0,0,0,0,0,0,0,0,0,3.951022,0,0,70.2096,452
0,0,0,16.49639,6.077484,0,0,0,0,0,0,0,0,0,7.832695,0,0,69.59343,508
0,0,0,16.35287,3.012306,0,0,0,0,0,0,0,0,0,11.64683,0,0,68.988,538
0,0,0,9.24805,24.91444,0,0,0,0,0,0,0,0,0,0,0,0,65.83751,327
0,0,40,0,0,0,0,0,0,0,60,0,0,0,0,0,0,0,437
0,0,39.60396,0,0,0,0,0,0,0,59.40594,0,0,0,0,0,0,0,430
0,0,19.04762,0,0,0,0,0,0,0,76.19048,0,0,0,0,0,0,0,360
0,0,9.523809,0,0,0,0,0,0,0,85.71429,0,0,0,0,0,0,0,340
0,0,0,0,0,0,0,39.82001,0,0,0,0,49.80743,0,10.37256,0,0,0,668
0,0,0,0,0,17.39051,0,0,0,0,0,0,0,0,0,0,0,82.60949,348
0,0,0,0,0,12.30709,0,0,0,0,0,0,0,0,0,0,0,87.6929,343
72.84569,0,0,11.42285,4.609219,0,10.02004,0,0,0,0,0,0,0,0,0,1.102204,0,641
71.42857,0,0,11.167,4.527163,0,9.657948,0,0,0,0,0,0,0,0,0,3.219316,0,648
69.39999,0,0,10.8,4.4,0,9.299999,0,0,0,0,0,0,0,0,0,6.099999,0,653
72.84569,0,0,11.42285,4.709419,0,10.02004,0,0,0,0,0,0,0,0,0,0,0,653
0,0,0,0,30.39324,0,0,0,0,0,0,0,0,0,0,0,0,69.60676,278
0,0,0,0,30.39324,0,0,0,0,0,0,0,0,0,0,0,0,69.60676,283
0,0,0,0,30.39324,0,0,0,0,0,0,0,0,0,0,0,0,69.60676,292
0,0,0,0,30.39324,0,0,0,0,0,0,0,0,0,0,0,0,69.60676,292
0,0,0,0,30.39324,0,0,0,0,0,0,0,0,0,0,0,0,69.60676,284
0,0,0,0,30.39324,0,0,0,0,0,0,0,0,0,0,0,0,69.60676,290
0,0,0,0,30.39324,0,0,0,0,0,0,0,0,0,0,0,0,69.60676,293
0,0,0,0,30.39324,0,0,0,0,0,0,0,0,0,0,0,0,69.60676,295
0,0,0,0,30.39324,0,0,0,0,0,0,0,0,0,0,0,0,69.60676,295
0,0,0,0,30.39324,0,0,0,0,0,0,0,0,0,0,0,0,69.60676,292
0,0,0,0,30.39324,0,0,0,0,0,0,0,0,0,0,0,0,69.60676,294
0,0,0,0,30.39324,0,0,0,0,0,0,0,0,0,0,0,0,69.60676,295
0,0,0,0,30.39324,0,0,0,0,0,0,0,0,0,0,0,0,69.60676,295
0,0,0,0,30.39324,0,0,0,0,0,0,0,0,0,0,0,0,69.60676,293
0,0,0,0,30.39324,0,0,0,0,0,0,0,0,0,0,0,0,69.60676,295
0,0,0,0,30.39324,0,0,0,0,0,0,0,0,0,0,0,0,69.60676,295
0,0,0,0,30.39324,0,0,0,0,0,0,0,0,0,0,0,0,69.60676,295
0,0,0,0,30.39324,0,0,0,0,0,0,0,0,0,0,0,0,69.60676,294
0,0,0,0,30.39324,0,0,0,0,0,0,0,0,0,0,0,0,69.60676,295
0,0,0,0,30.39324,0,0,0,0,0,0,0,0,0,0,0,0,69.60676,296
0,0,0,0,30.39324,0,0,0,0,0,0,0,0,0,0,0,0,69.60676,295
0,0.399998,0,0,30.27167,0,0,0,0,0,0,0,0,0,0,0,0,69.32833,290
0,0.499998,0,0,30.24127,0,0,0,0,0,0,0,0,0,0,0,0,69.25873,299
0,1.999992,0,0,29.78538,0,0,0,0,0,0,0,0,0,0,0,0,68.21463,312
0,2.49999,0,0,29.63341,0,0,0,0,0,0,0,0,0,0,0,0,67.8666,316
0,1.499994,0,0,29.93734,0,0,0,0,0,0,0,0,0,0,0,0,68.56266,293
0,1.999992,0,0,29.78538,0,0,0,0,0,0,0,0,0,0,0,0,68.21463,336
0,7.499971,0,0,28.11375,0,0,0,0,0,0,0,0,0,0,0,0,64.38628,348
0,9.999963,0,0,27.35393,0,0,0,0,0,0,0,0,0,0,0,0,62.64611,389
0,10.99996,0,0,27.04999,0,0,0,0,0,0,0,0,0,0,0,0,61.95005,408
0,1.999992,0,0,29.78538,0,0,0,0,0,0,0,0,0,0,0,0,68.21463,354
0,11.49996,0,0,26.89803,0,0,0,0,0,0,0,0,0,0,0,0,61.60201,400
0,11.99996,0,0,26.74606,0,0,0,0,0,0,0,0,0,0,0,0,61.25398,425
0,13.99995,0,0,26.1382,0,0,0,0,0,0,0,0,0,0,0,0,59.86185,439
0,6.999973,0,0,28.26572,0,0,0,0,0,0,0,0,0,0,0,0,64.7343,375
0,11.99996,0,0,26.74606,0,0,0,0,0,0,0,0,0,0,0,0,61.25398,421
0,12.99995,0,0,26.44213,0,0,0,0,0,0,0,0,0,0,0,0,60.55791,435
0,15.49995,0,0,25.6823,0,0,0,0,0,0,0,0,0,0,0,0,58.81775,453
0,5.499979,0,0,28.72162,0,0,0,0,0,0,0,0,0,0,0,0,65.7784,380
0,13.69995,0,0,26.22938,0,0,0,0,0,0,0,0,0,0,0,0,60.07067,441
0,27.89992,0,0,21.91355,0,0,0,0,0,0,0,0,0,0,0,0,50.18653,437
0,31.59991,0,0,20.789,0,0,0,0,0,0,0,0,0,0,0,0,47.61109,430
0,32.89299,44.91091,0,0,0,0,0,0,0,0,12.53389,0,0,9.66221,0,0,0,629
0.414475,39.27052,25.05336,0,0,0,0,0,0,0,0,18.82281,0,0,16.43883,0,0,0,625
0.828197,35.72126,27.18978,0,0,0,0,0,0,0,0,14.99696,0,0,15.2311,0,0,6.032702,610
0,21.78835,32.88667,0,0,0,0,0,0,0,0,17.48106,0,0,13.47591,0,0,14.368,595
37.73113,38.78157,0,0,0,0,0,0,0,0,0,10.84498,0,0,12.64232,0,0,0,775
33.27644,27.60714,0,0,0,0,0,0,0,0,0,19.12915,0,0,14.7464,0,0,5.240868,755
19.99084,33.93659,23.17225,0,0,0,0,0,0,0,0,12.93156,0,0,9.968765,0,0,0,690
14.18717,29.53556,18.47246,0,0,0,0,0,0,0,0,20.30486,0,0,17.49996,0,0,0,660
0.202933,0.413247,0,0,0,0,0,0,0,0,0,0,0,0,0,0,40.99113,58.39269,500
0.497118,0.843595,0,0,0.885734,2.314962,0,0,0,0.212549,0,0,0,0,0,0,38.79644,56.37132,508
0.176216,0.52331,0,0,5.862185,0,0,0,0,0.13813,0,0,0,0,0,0,37.70208,55.57578,518
1.534947,1.953571,0,0,10.935,0,0,0,0,0.225599,0,0,0,0,0,0,34.549,50.76672,526
0.34177,0.579973,0,0,0.837298,0,0,0,0,6.496604,0,0,0,0,0,0,37.81031,53.89421,529
1.623957,2.143406,0,0,0.558388,0,0,0,0,12.87108,0,0,0,0,0,0,33.92979,48.80846,537
0.086764,0.073618,0,3.967905,0.536998,0,0,0,0,0.068011,0,0,0,0,0,0,40.00925,55.24012,530
0.121343,0.274555,0,0,0,0,0,9.908821,0,0.063411,0,0,0,0,0,0,36.01325,53.60622,547
0.609703,0.758742,0,0,0,0,0,19.08538,0,0,0,0,0,0,0,0,32.19334,47.34037,582
0.60997,1.035101,0,0,0,0,0,28.84815,0,0.191254,0,0,0,0,0,0,28.42468,40.82853,616
1.106694,1.599801,0,0,0,0,0,37.86415,0,0.192778,0,0,0,0,0,0,23.96675,35.15021,647
0.349928,0.725778,0,0,0.52139,0,0,0,0,0.12191,15.88771,0,0,0,0,0,34.7215,47.67179,518
0.074192,0.566556,0,0,0.994906,0,0,0,0,0.174469,30.04099,0,0,0,0,0,28.8879,39.26099,525
22.66269,0,65.64865,0,11.68866,0,0,0,0,0,0,0,0,0,0,0,0,0,415
44.99408,0,52.13503,0,2.870899,0,0,0,0,0,0,0,0,0,0,0,0,0,380
39.63882,0,45.92985,0,14.43132,0,0,0,0,0,0,0,0,0,0,0,0,0,490
84.59985,0,0,0,15.40015,0,0,0,0,0,0,0,0,0,0,0,0,0,485
66.0069,0,0,0,33.99311,0,0,0,0,0,0,0,0,0,0,0,0,0,460
34.31837,0,0,0,0,0,0,65.68163,0,0,0,0,0,0,0,0,0,0,716
34.77193,0,0,0,0.89671,0,0,64.33136,0,0,0,0,0,0,0,0,0,0,677
35.71598,0,0,0,2.763166,0,0,61.52085,0,0,0,0,0,0,0,0,0,0,634
39.46625,0,0,0,10.17769,0,0,50.35607,0,0,0,0,0,0,0,0,0,0,517
35.51794,0,0,0,0,0,0,58.9138,0,5.568256,0,0,0,0,0,0,0,0,654
0,0,0,0,0,0,0,48.97293,0,0,0,0,0,0,51.02707,0,0,0,687
45.00244,0,0,24.50153,24.50387,0,0,0,0,0,0,0,0,0,0,0,0,5.992161,522
0,3.925783,0,0,4.77271,0,0,0,0,0,42.96888,0,48.33263,0,0,0,0,0,420
54.48263,0,0,36.31831,0,0,0,0,0,0,0,0,0,9.07694,0,0,0,0,750
55.6635,7.923398,10.71427,4.870445,13.69361,0,0,0,0,0,0,0,0,7.13478,0,0,0,0,610
41.96158,18.40243,0,16.38018,2.123357,0,9.605662,0,0,1.314459,0,0,0,0,2.224469,0,7.482306,0.303337,690
0,0,0,0,2.228241,0,0,0,11.70431,0,0,0,0,0,0,86.06744,0,0,299
0,0,0,0,2.168596,0,0,0,11.39101,0,0,0,0,0,0,83.7636,0,0,306
0,0,0,0,30.39324,0,0,0,0,0,0,0,0,0,0,0,0,69.60676,285
0,2.43,0,0,0,0,0,0,0,0,0,0,0,0,0,0,34.15,63.42,500
7.610761,6.110611,0,0,7.370737,0,0,0,0,0,0,0,0,0,0,0,16.41164,62.49625,515
47.19852,12.50129,0,9.375964,3.495425,0,12.50129,0,0,0.873856,0,0,0,0,3.012234,0,11.04143,0,699
35.13213,0,40.7079,0,24.15997,0,0,0,0,0,0,0,0,0,0,0,0,0,522
37.39051,0,43.32471,0,19.28477,0,0,0,0,0,0,0,0,0,0,0,0,0,529
39.63882,0,45.92985,0,14.43132,0,0,0,0,0,0,0,0,0,0,0,0,0,516
53.54362,0,16.50325,0,29.95313,0,0,0,0,0,0,0,0,0,0,0,0,0,501
57.35332,0,17.67966,0,24.96702,0,0,0,0,0,0,0,0,0,0,0,0,0,544
61.18282,0,18.84499,0,19.97219,0,0,0,0,0,0,0,0,0,0,0,0,0,564
64.94771,0,20.0756,0,14.97668,0,0,0,0,0,0,0,0,0,0,0,0,0,586
56.94152,0,31.05527,0,12.00322,0,0,0,0,0,0,0,0,0,0,0,0,0,542
56.84443,0,31.05433,0,12.10124,0,0,0,0,0,0,0,0,0,0,0,0,0,544
55.02467,0,29.99705,0,14.97827,0,0,0,0,0,0,0,0,0,0,0,0,0,551
51.77329,0,28.22415,0,20.00256,0,0,0,0,0,0,0,0,0,0,0,0,0,561
48.57018,0,26.47757,0,24.95225,0,0,0,0,0,0,0,0,0,0,0,0,0,534
47.15483,0,25.71234,0,27.13283,0,0,0,0,0,0,0,0,0,0,0,0,0,511
45.26411,0,24.72703,0,30.00886,0,0,0,0,0,0,0,0,0,0,0,0,0,500
42.09591,0,22.88848,0,35.01562,0,0,0,0,0,0,0,0,0,0,0,0,0,467
0,0,0,0,0,0,0,0,46.23896,0,0,0,0,0,0,0,0,53.76103,422
50.93097,0,0,28.97521,20.09382,0,0,0,0,0,0,0,0,0,0,0,0,0,560
0,0,0,0,2.228241,0,0,0,11.70431,0,0,0,0,0,0,86.06744,0,0,315
0,0,0,0,2.217169,0,0,0,11.64615,0,0,0,0,0,0,85.63976,0,0,316
0,0,0,0,2.206205,0,0,0,11.58856,0,0,0,0,0,0,85.21629,0,0,317
0,0,0,0,2.19535,0,0,0,11.53154,0,0,0,0,0,0,84.797,0,0,318
0,0,0,0,2.173956,0,0,0,11.41917,0,0,0,0,0,0,83.97066,0,0,321
0,0,0,0,2.163117,0,0,0,11.36224,0,0,0,0,0,0,83.552,0,0,322
0,0,0,0,2.122253,0,0,0,11.14759,0,0,0,0,0,0,81.97359,0,0,328
0,0,0,0,2.190882,0,0,0,11.50807,0,0,0,0,0,0,84.62442,0,0,315
0,0,0,0,2.17404,0,0,0,11.41961,0,0,0,0,0,0,83.97387,0,0,317
80.10246,0,0,0,0,19.89755,0,0,0,0,0,0,0,0,0,0,0,0,450
21.20994,0,0,0,0,0,0,0,0,0,78.79006,0,0,0,0,0,0,0,403
21.31905,0,0,0,0,0,0,0,0,0,77.61147,0,0,0,0,0,0,0,412
21.54067,0,0,0,0,0,0,0,0,0,75.21752,0,0,0,0,0,0,0,440
0,0,0,0,4.364226,0,0,0,5.731007,0,0,0,0,0,0,89.90476,0,0,290
0,2.177345,0,0,0,0,0,0,0,40.2304,0,0,0,0,0,0,0,57.59225,278
0,4.392192,0,0,0,0,0,0,0,40.57685,0,0,0,0,0,0,0,55.03095,303
0,6.645518,0,0,0,0,0,0,0,40.92933,0,0,0,0,0,0,0,52.42515,331
0,8.938334,0,0,0,0,0,0,0,41.28798,0,0,0,0,0,0,0,49.77368,349
0,11.27169,0,0,0,0,0,0,0,41.65298,0,0,0,0,0,0,0,47.07534,350
0,13.64666,0,0,0,0,0,0,0,42.02448,0,0,0,0,0,0,0,44.32885,349
0,18.52602,0,0,0,0,0,0,0,42.78773,0,0,0,0,0,0,0,38.68625,310
0,5.718015,0,0,0,0,0,0,0,22.63943,0,0,0,0,0,0,0,71.64255,251
0,12.57514,0,0,0,0,0,0,0,23.23485,0,0,0,0,0,0,0,64.19001,451
0,0,0,0,0,0,0,0,0,14.22956,0,0,0,0,0,0,0,85.77044,215
0,0,0,0,0,0,0,0,0,26.32591,0,0,0,0,0,0,0,73.6741,242
75.0647,8.983644,0,0,0,7.652207,0,0,0,8.299456,0,0,0,0,0,0,0,0,498
76.56837,7.009051,0,0,0,9.947338,0,0,0,6.475246,0,0,0,0,0,0,0,0,495
87.09161,0,0,0,0,12.90838,0,0,0,0,0,0,0,0,0,0,0,0,477
19.42916,22.97139,45.02546,0,0,0,2.617289,9.956716,0,0,0,0,0,0,0,0,0,0,590
0,0,0,0,0,4.962893,0,0,0,0,0,0,0,0,0,0,6.630675,88.40643,507
0,0,0,0,0,4.926589,0,0,0,0,0,0,0,0,0,0,13.16434,81.90907,513
0,0,0,0,0,4.85555,0,0,0,0,0,0,0,0,0,0,25.94903,69.19541,535
0,0,0,0,0,4.820793,0,0,0,0,0,0,0,0,0,0,32.20411,62.9751,548
0,0,0,0,0,4.78653,0,0,0,0,0,0,0,0,0,0,38.37027,56.8432,564
41.06963,12.71443,0,32.49243,4.641776,0,3.329969,0,0,0.302725,0,0,0,0,1.513623,0,1.009082,2.21998,710
71.95979,1.005025,0,9.045225,13.56784,0,3.919598,0,0,0.40201,0,0,0,0,0,0,0.100502,0,570
72,7,12,1,6,0,0,0,0,2,0,0,0,0,0,0,0,0,590
62.28686,0,3.510532,0,5.015045,0,0,11.63491,3.009027,14.54363,0,0,0,0,0,0,0,0,509
69.59596,0,10.20202,0,8.888889,0,0,2.828283,0,8.484848,0,0,0,0,0,0,0,0,559
56.98925,16.7264,20.78853,0,5.495819,0,0,0,0,0,0,0,0,0,0,0,0,0,358
68.90672,0,2.306921,5.115345,6.920762,0,0,0,0,13.23972,3.510531,0,0,0,0,0,0,0,521
72.46376,1.552795,0,0,17.18426,0,0,0,5.175983,0,3.623188,0,0,0,0,0,0,0,461
67.05492,1.004282,4.009799,9.998326,15.9343,0,1.998376,0,0,0,0,0,0,0,0,0,0,0,550
0,17.28821,0,0,10.50893,0,0,0,0,0,0,0,0,0,0,0,0,72.20286,527
0,0,43.87622,0,0,0,10.5437,45.58007,0,0,0,0,0,0,0,0,0,0,570
8.838708,0,34.25022,0,0,0,10.69161,46.21946,0,0,0,0,0,0,0,0,0,0,581
29.74035,0,11.4868,0,0,0,11.04137,47.73148,0,0,0,0,0,0,0,0,0,0,623
37.06821,0,3.506225,0,0,0,11.16399,48.26157,0,0,0,0,0,0,0,0,0,0,605
51.28183,35.40215,0,0,0,0,13.31602,0,0,0,0,0,0,0,0,0,0,0,802
49.64898,34.01033,0,0,0,0,12.34402,0,0,0,0,0,0,0,3.99667,0,0,0,783
46.55953,31.97661,0,0,0,0,13.43774,0,0,0,0,0,0,0,8.026113,0,0,0,765
44.65371,30.49523,0,0,0,0,12.78507,0,0,0,0,0,0,0,12.06599,0,0,0,749
54.20255,24.75213,0,0,0,0,9.784299,0,0,0,0,0,0,6.832113,4.428896,0,0,0,789
49.68245,28.05268,0,0,0,0,11.08898,0,0,0,0,0,0,6.780474,4.395422,0,0,0,784
45.18155,31.33149,0,0,0,0,12.38506,0,0,0,0,0,0,6.735582,4.36632,0,0,0,784
40.79206,34.53671,0,0,0,0,13.65206,0,0,0,0,0,0,6.685386,4.33378,0,0,0,785
38.58167,36.15838,0,0,0,0,14.29309,0,0,0,0,0,0,6.653653,4.31321,0,0,0,786
36.39216,37.76472,0,0,0,0,14.92806,0,0,0,0,0,0,6.622219,4.292833,0,0,0,783
25.52656,10.82946,14.78892,0,0,0,0,48.85505,0,0,0,0,0,0,0,0,0,0,664
0,0,0,0,2.228241,0,0,0,11.70431,0,0,0,0,0,0,86.06744,0,0,299
0,8.67863,0,0,15.82636,0,0,0,0,0,0,0,0,0,0,0,0,72.49125,383
0,8.503971,0,0,15.50786,0,0,0,0,0,0,0,0,0,0,0,0,71.03236,380
0,1.373319,74.26711,0,0,0,0,0,0,24.35958,0,0,0,0,0,0,0,0,410
0,0,0,0,0,0,0,0,0,0,25.90538,0,0,0,0,74.09461,0,0,281
65.99999,9.199999,5.3,0,5.4,4.9,0,0,0,2.7,0,0,0,1.9,1.9,0,0,0,518
66.8,9.299999,5.399999,0,5.999999,5.399999,0,0,0,3,0,0,0,1.9,1.9,0,0,0,504
66.73327,10.48951,5.394605,0,5.494505,4.995005,0,0,0,2.797203,0,0,0,1.898102,1.898102,0,0,0,512
66.8,9.299999,5.399999,0,4.999999,4.5,0,0,0,2.5,0,0,0,2.3,3.099999,0,0,0,523
66.73327,9.290709,5.394605,0,4.995005,4.495504,0,0,0,2.497502,0,0,0,0.999001,0.999001,0,0,0,522
66.73327,9.290709,5.394605,0,4.995005,4.495504,0,0,0,2.497502,0,0,0,0.999001,0.999001,0,0,0,532
62.56256,15.41542,5.005005,0,5.005005,6.006006,0,0,0,2.502503,0,0,0,0.600601,1.901902,0,0,0,528
64.06406,13.91391,5.005005,0,5.005005,6.006006,0,0,0,2.502502,0,0,0,0.600601,1.901902,0,0,0,533
69.16917,11.11111,2.702703,0,5.005005,6.006006,0,0,0,2.502502,0,0,0,0.600601,1.901902,0,0,0,540
70.67067,9.60961,2.702703,0,5.005005,6.006006,0,0,0,2.502502,0,0,0,0.600601,1.901902,0,0,0,538
62.56256,13.91391,5.005005,0,5.005005,5.505506,0,0,0,2.502503,0,0,0,0.600601,1.901902,0,0,0,531
62.5,13.9,5,0,5,6.5,0,0,0,2.5,0,0,0,0.4,0.4,0,0,0,527
69.16917,9.60961,2.702703,0,5.005005,5.505506,0,0,0,2.502502,0,0,0,0.600601,1.901902,0,0,0,530
69.1,9.6,2.7,0,5,6.5,0,0,0,2.5,0,0,0,0.4,0.4,0,0,0,527
53.6,16.3,0,0,0,2.2,17.4,0,0,0,0,0,0,1.9,8.400001,0,0,0,645
58.2,13.2,0,0,1.8,2.5,16.1,0,0,0,0,0,0,0,7.1,0,0,0,635
63.7,11.5,0,0,1.5,3.3,7.4,0,0,0,0,5,0,0,6.9,0,0,0,640
69.86987,13.11311,3.503504,0,5.405406,4.704704,0,0,0,3.403404,0,0,0,0,0,0,0,0,522
68.86887,12.81281,3.503504,0,5.705706,5.705706,0,0,0,3.103103,0,0,0,0,0,0,0,0,529
69.86987,11.81181,3.503504,0,5.205205,4.704704,0,0,0,2.602602,0,0,0,0,2.002002,0,0,0,535
67.86787,11.81181,3.503504,0,5.205205,4.704705,2.002002,0,0,2.602603,0,0,0,0,2.002002,0,0,0,533
67.86787,11.81181,3.503504,2.002002,5.205205,4.704705,0,0,0,2.602603,0,0,0,0,2.002002,0,0,0,530
67.86787,11.81181,3.503504,0,5.205205,4.704705,0,0,0,2.602603,0,2.002002,0,0,2.002002,0,0,0,528
67.86787,11.81181,3.503504,0,5.205205,4.704705,0,0,2.002002,2.602603,0,0,0,0,2.002002,0,0,0,521
69.86988,13.91391,1.401402,0,5.205205,4.704705,0,0,0,2.602603,0,0,0,0,2.002002,0,0,0,526
66.8,11.3,3.4,0,4.999999,4.5,0,0,0,2.5,0,0,0,1,3.799999,0,0,0,530
66.8,11.3,3.4,0,6.2,5.7,0,0,0,3.1,0,0,0,0.6,1.9,0,0,0,531
66.8,13.3,1.4,0,6.2,5.7,0,0,0,3.1,0,0,0,0.6,1.9,0,0,0,533
66.8,11.3,3.4,3,5,4.5,0,0,0,2.5,0,0,0,0.6,1.9,0,0,0,530
66.8,11.3,3.4,3,5,4.5,0,0,0,2.5,0,0,0,0.6,1.9,0,0,0,531
66.8,11.3,3.4,3,5,4.5,0,0,0,2.5,0,0,0,0.6,1.9,0,0,0,534
66.8,11.3,3.4,3,5,4.5,0,0,0,2.5,0,0,0,0.6,1.9,0,0,0,536
66.8,11.3,3.4,3,3,6.5,0,0,0,2.5,0,0,0,0.6,1.9,0,0,0,531
66.8,13.3,1.4,3,5,4.5,0,0,0,2.5,0,0,0,0.6,1.9,0,0,0,530
70.2,7.5,1.5,0,0,8.3,0,0,0,4.1,0,1.4,0,2.2,3.3,0,0,0,515
72,7.7,0,2,0,9.7,0,3,0,0,0,0,0,5.1,0,0,0,0,510
72.3,7.1,0,1,1.5,8.8,0,0,0,0,0,0,0,1.7,6.2,0,0,0,525
0,0,84.46336,0,0,15.53664,0,0,0,0,0,0,0,0,0,0,0,0,471
0,0,72.38336,0,27.61664,0,0,0,0,0,0,0,0,0,0,0,0,0,469
0,0,0,0,30.39324,0,0,0,0,0,0,0,0,0,0,0,0,69.60676,290
0,0,0,0,0,0,0,0,5.362402,0,0,0,0,0,0,94.6376,0,0,385
0,0,0,0,0,0,0,0,25.37174,0,0,0,0,0,0,74.62826,0,0,347
0,0,42.12332,0,0,0,0,0,0,0,57.87667,0,0,0,0,0,0,0,425
0,0,11.68324,0,0,0,0,0,0,0,74.91197,0,0,0,13.40478,0,0,0,467
0,0,12.27364,0,0,0,0,0,0,0,70.82777,0,0,0,16.8986,0,0,0,431
0,0,12.92687,0,0,0,0,0,0,0,66.30881,0,0,0,20.76432,0,0,0,429
0,0,13.28028,0,0,0,0,0,0,0,63.86401,0,0,0,22.85571,0,0,0,443
0,0,0,0,2.168087,0,0,0,11.38834,0,0,0,0,0,0,83.74397,0,0,313
0,0,0,0,2.228241,0,0,0,11.70431,0,0,0,0,0,0,86.06744,0,0,299
0,0,0,0,1.98257,0,0,0,11.57097,0,0,0,0,0,0,85.08692,0,0,305
0,0,0,0,1.742434,0,0,0,11.44063,0,0,0,0,0,0,84.12848,0,0,316
59.87,2,0,22.01,2.54,0,6.24,0,0,2.72,0,0,0,0,0.58,0,3.34,0,675
57.87,4,0,22.01,2.54,0,6.24,0,0,2.72,0,0,0,0,0.58,0,3.34,0,690
55.87,6,0,22.01,2.54,0,6.24,0,0,2.72,0,0,0,0,0.58,0,3.34,0,690
53.87,8,0,22.01,2.54,0,6.24,0,0,2.72,0,0,0,0,0.58,0,3.34,0,690
49.87,12,0,22.01,2.54,0,6.24,0,0,2.72,0,0,0,0,0.58,0,3.34,0,700
47.87,14,0,22.01,2.54,0,6.24,0,0,2.72,0,0,0,0,0.58,0,3.34,0,700
45.87,16,0,22.01,2.54,0,6.24,0,0,2.72,0,0,0,0,0.58,0,3.34,0,710
43.87,18,0,22.01,2.54,0,6.24,0,0,2.72,0,0,0,0,0.58,0,3.34,0,710
