Repository: liubin06/DeepGlassNet

# DeepGlassNet: Self-Supervised Learning for Multi-Component Glass Composition Screening

## 1. Introduction
We present a novel self-supervised learning framework for screening multi-component glass compositions within predefined glass transition temperature (Tg) intervals. The composition screening task is formalized as a classification problem, where we introduce an innovative data augmentation strategy based on asymptotic theory to enhance training dataset robustness and improve model resilience to noise. A specialized feature extraction backbone architecture named DeepGlassNet is designed to capture complex interactions among different glass components in multi-component systems.

File: data/train_tg.csv (part 33 of 46)
SiO2,Al2O3,B2O3,CaO,Na2O,Li2O,MgO,BaO,ZnO,K2O,PbO,SrO,GeO2,ZrO2,TiO2,TeO2,FemOn,P2O5,Tg
41.87,20,0,22.01,2.54,0,6.24,0,0,2.72,0,0,0,0,0.58,0,3.34,0,710
39.87,22,0,22.01,2.54,0,6.24,0,0,2.72,0,0,0,0,0.58,0,3.34,0,710
52.03041,12.85257,0,23.07462,2.660532,0,6.531307,0,0,2.85057,0,0,0,0,0,0,0,0,774
50.51467,12.47815,0,22.40241,2.583026,0,6.341038,0,0,2.767528,0,0,0,0,0,0,0,0,805
49.5523,12.24043,0,21.97561,2.533816,0,6.220232,0,0,2.714803,0,0,0,0,4.762812,0,0,0,715
48.17559,11.90035,0,21.36507,2.463419,0,6.047417,0,0,2.639378,0,0,0,0,0,0,4.630487,0,725
50.02885,12.35815,0,22.18696,2.558184,0,6.280054,0,0,2.740911,0,0,0,0,0.961723,0,0,0,767
46.04355,11.3737,0,20.41954,2.354399,0,5.779785,0,0,2.52257,0,0,0,0,4.425562,0,4.425562,0,702
36.90659,0,0,9.612659,0,0,0,0,41.85475,0,0,5.920733,0,0,5.705267,0,0,0,656
27.5448,0,0,9.348325,0,0,0,0,40.70381,0,0,5.757922,0,0,16.64514,0,0,0,645
23.05437,0,0,9.221537,0,0,0,0,40.15175,0,0,5.679829,0,0,21.89252,0,0,0,632
0,0,51.71529,3.204264,0,0,0,17.52215,9.301184,0,0,0,0,0,18.2571,0,0,0,580
0,0,0,0,0,0,0,0,25.37174,0,0,0,0,0,0,74.62826,0,0,350
0,0,0,0,9.961822,0,0,0,13.08165,0,0,0,0,0,0,76.95653,0,0,362
0,0,0,0,10.62994,0,0,0,20.93851,0,0,0,0,0,0,68.43154,0,0,253
0,0,87.48381,0,0,12.51619,0,0,0,0,0,0,0,0,0,0,0,0,497
72.4,2.5,0,6,15,0,3.9,0,0,0,0,0,0,0,0,0,0.2,0,530
0,0,57.33365,0,0,0,0,0,0,0,0,42.66634,0,0,0,0,0,0,635
0,0,11.68324,0,0,0,0,0,0,0,74.91197,0,0,0,13.40478,0,0,0,458
0,0,12.25819,0,0,0,0,10.79861,0,0,62.87876,0,0,0,14.06444,0,0,0,468
0,0,12.56741,0,0,0,0,16.60653,0,0,56.40683,0,0,0,14.41923,0,0,0,473
44.17287,33.73203,0,20.61354,0,0,1.481553,0,0,0,0,0,0,0,0,0,0,0,754
46.27026,27.48175,0,21.59229,0,0,4.655697,0,0,0,0,0,0,0,0,0,0,0,754
48.57675,20.60833,0,22.66863,0,0,8.146291,0,0,0,0,0,0,0,0,0,0,0,754
8.020745,4.861061,31.86414,0,0,0,0,16.08182,25.60987,13.56235,0,0,0,0,0,0,0,0,492
7.717426,4.677231,30.65914,0,0,0,0,22.36647,24.64139,9.938337,0,0,0,0,0,0,0,0,506
7.448618,4.514317,29.59124,0,0,0,0,28.24014,23.7831,6.422584,0,0,0,0,0,0,0,0,522
8.581463,5.20089,34.09171,0,0,0,0,0,27.40022,18.06602,0,6.659689,0,0,0,0,0,0,483
8.461914,5.128436,33.61678,0,0,0,0,0,27.01851,14.30833,0,11.46604,0,0,0,0,0,0,500
8.320765,5.042891,33.05603,0,0,0,0,0,26.56782,10.71531,0,16.29718,0,0,0,0,0,0,518
8.199278,4.969263,32.5734,0,0,0,0,0,26.17992,7.069842,0,21.0083,0,0,0,0,0,0,536
8.85194,5.364815,35.16624,3.71773,0,0,0,0,28.26384,18.63544,0,0,0,0,0,0,0,0,486
8.931795,5.413213,35.48348,6.549834,0,0,0,0,28.51881,15.10286,0,0,0,0,0,0,0,0,502
8.993221,5.450441,35.72751,9.532598,0,0,0,0,28.71495,11.58128,0,0,0,0,0,0,0,0,522
9.073902,5.499338,36.04803,12.58219,0,0,0,0,28.97256,7.823988,0,0,0,0,0,0,0,0,541
0,0,0,0,0,0,0,0,0,0,7.208965,0,0,0,5.159902,87.63113,0,0,367
0,0,0,0,0,0,0,0,0,0,14.12772,0,0,0,5.056041,80.81624,0,0,357
0,0,0,0,0,0,0,0,0,0,20.77344,0,0,0,4.956279,74.27028,0,0,338
0,0,0,0,0,0,0,0,0,0,27.16198,0,0,0,4.860377,67.97764,0,0,327
0,0,0,0,0,0,0,0,0,0,33.30798,0,0,0,4.768116,61.9239,0,0,317
46.14151,0,5.902987,28.61295,0,0,19.34255,0,0,0,0,0,0,0,0,0,0,0,720
47.16454,4.772364,5.850639,22.78354,2.955271,0,16.47364,0,0,0,0,0,0,0,0,0,0,0,690
51.41542,14.71441,5.751726,11.76353,8.632589,0,7.722316,0,0,0,0,0,0,0,0,0,0,0,655
53.14126,19.70789,5.542217,5.772309,11.93478,0,3.901561,0,0,0,0,0,0,0,0,0,0,0,643
52.32093,24.2397,6.582633,0,16.85674,0,0,0,0,0,0,0,0,0,0,0,0,0,613
0,3.105629,0,0,3.775621,0.303385,0,0,49.58063,0,0,0,0,0,0,0,0,43.23474,390
0,3.013007,0,0,3.663017,0.294337,0,0,44.09345,0,0,0,0,0,0,0,0,48.93619,374
0,2.92575,0,0,3.556935,0.285813,0,0,38.92408,0,0,0,0,0,0,0,0,54.30742,369
0,2.843404,0,0,3.456825,0.277768,0,0,34.0457,0,0,0,0,0,0,0,0,59.37629,366
0,2.765567,0,0,3.362195,0.270165,0,0,29.43441,0,0,0,0,0,0,0,0,64.16766,368
0,3.048346,6.938138,0,3.70598,0.297789,0,0,36.4996,0,0,0,0,0,0,0,0,49.51015,442
0,2.95906,6.734921,0,3.597432,0.289067,0,0,31.4938,0,0,0,0,0,0,0,0,54.92572,445
0,3.181666,14.48316,0,3.868061,0.310813,0,0,33.86302,0,0,0,0,0,0,0,0,44.29327,457
0,3.084524,14.04096,0,3.749963,0.301323,0,0,28.72549,0,0,0,0,0,0,0,0,50.09774,467
0,2.993138,13.62496,0,3.638861,0.292396,0,0,23.89237,0,0,0,0,0,0,0,0,55.55827,484
0,2.907011,13.23291,0,3.534154,0.283982,0,0,19.33739,0,0,0,0,0,0,0,0,60.70454,493
0,2.825703,12.86279,0,3.435305,0.276039,0,0,15.03722,0,0,0,0,0,0,0,0,65.56294,481
0,3.221098,21.99398,0,3.916,0.314665,0,0,25.71203,0,0,0,0,0,0,0,0,44.84222,464
0,3.121571,21.3144,0,3.795002,0.304942,0,0,20.76464,0,0,0,0,0,0,0,0,50.69945,480
0,2.939894,20.07389,0,3.574131,0.287194,0,0,11.73368,0,0,0,0,0,0,0,0,61.39121,526
15.43619,0,13.24892,0,0,0,0,0,0,0,0,0,0,0,0,0,0,67.53112,736
0,0,12.69477,0,0,0,0,0,0,0,0,0,0,0,0,87.30524,0,0,322
0,19.47631,0,0,24.89854,0,0,0,0,0,0,0,0,0,0,0,0,55.62515,405
0,17.57254,0,0,22.36681,0,0,0,0,0,0,0,0,0,0,0,5.32197,54.73867,437
0,16.60847,0,0,21.11984,0,0,0,0,0,0,0,0,0,0,0,7.923273,54.34842,442
0,15.57418,0,0,19.90359,0,0,0,0,0,0,0,0,0,0,0,10.57981,53.94242,443
0,14.64863,0,0,18.59289,0,0,0,0,0,0,0,0,0,0,0,13.27505,53.48343,445
0,11.38188,0,0,14.52297,0,0,0,26.27413,0,0,0,0,0,0,0,0,47.82102,409
0,19.40682,0.343295,0,24.816,0,0,0,0,0,0,0,0,0,0,0,0,55.43389,427
0,19.26716,1.033179,0,24.65013,0,0,0,0,0,0,0,0,0,0,0,0,55.04953,428
0,18.13932,7.07755,0,23.12373,0,0,0,0,0,0,0,0,0,0,0,0,51.65939,441
0,0,0,0,0,0,0,0,17.3576,0,0,22.09851,0,0,0,0,0,60.5439,500
14.7722,4.474078,13.44561,0,0,0,0,67.30812,0,0,0,0,0,0,0,0,0,0,571
36.62121,0,0,1.011051,0,0,0,6.47778,0,0,0,39.10181,0,0,16.78815,0,0,0,761
36.44554,0,0,1.485902,0,0,0,6.446707,0,0,0,38.91424,0,0,16.70762,0,0,0,760
0,0,82.33144,0,0,17.66857,0,0,0,0,0,0,0,0,0,0,0,0,487
0,0,75.19575,0,16.73563,8.068614,0,0,0,0,0,0,0,0,0,0,0,0,443
0,0,69.17777,0,0,7.422877,0,0,0,23.39935,0,0,0,0,0,0,0,0,413
37.64624,1.59984,31.62684,0,29.12709,0,0,0,0,0,0,0,0,0,0,0,0,0,484
0,0,9.050567,0,0,0,0,59.79691,0,0,0,0,0,0,31.15253,0,0,0,567
0,0,0,0,0,0,0,0,0,0,0,0,0,0,0,0,42.85785,57.14215,505
0,0,0.705807,0,0,0,0,0,0,0,0,0,0,0,0,0,43.1721,56.1221,509
0,0,1.914738,0,0,0,0,0,0,0,0,0,0,0,0,0,39.52758,58.55768,511
0,0,3.926749,0,0,0,0,0,0,0,0,0,0,0,0,0,36.02812,60.04513,504
0,0,6.043642,0,0,0,0,0,0,0,0,0,0,0,0,0,32.34625,61.61011,521
0,0,6.809932,0,0,0,0,0,0,0,0,0,0,0,0,0,35.92221,57.26786,524
0,0,9.434298,0,0,0,0,0,0,0,0,0,0,0,0,0,26.44893,64.11677,515
0,0.629007,11.48892,0,0,0,0,0,0,0,0,0,0,0,0,0,25.49084,62.39123,511
0,0.208182,0.80551,0,0,0,0,0,0,0,0,0,0,0,0,0,37.93114,61.05516,499
0,0,0,0,2.203994,0,0,0,11.57695,0,0,0,0,0,0,85.13087,0,0,290
0,0,60.30727,16.19202,0,0,0,0,23.50071,0,0,0,0,0,0,0,0,0,601
0,0,62.5947,25.20926,0,0,0,0,12.19604,0,0,0,0,0,0,0,0,0,602
0,0,58.52589,17.88114,0,0,0,0,23.59297,0,0,0,0,0,0,0,0,0,597
0,0,60.29554,25.12066,0,0,0,0,14.58381,0,0,0,0,0,0,0,0,0,600
0,0,58.01247,25.03267,0,0,0,0,16.95485,0,0,0,0,0,0,0,0,0,594
0,0,54.92083,21.2995,0,0,0,0,23.77967,0,0,0,0,0,0,0,0,0,590
0,0,53.49401,24.85854,0,0,0,0,21.64746,0,0,0,0,0,0,0,0,0,565
0,0,47.70232,7.684615,0,0,0,0,44.61306,0,0,0,0,0,0,0,0,0,583
0,0,49.4164,15.92149,0,0,0,0,34.66211,0,0,0,0,0,0,0,0,0,579
0,0,49.77411,17.64041,0,0,0,0,32.58548,0,0,0,0,0,0,0,0,0,565
0,0,50.13703,19.3844,0,0,0,0,30.47856,0,0,0,0,0,0,0,0,0,570
0,0,50.87899,22.94981,0,0,0,0,26.1712,0,0,0,0,0,0,0,0,0,579
0,0,51.64323,26.62233,0,0,0,0,21.73444,0,0,0,0,0,0,0,0,0,584
0,0,52.03403,28.50027,0,0,0,0,19.4657,0,0,0,0,0,0,0,0,0,579
0,0,52.43079,30.40685,0,0,0,0,17.16236,0,0,0,0,0,0,0,0,0,581
0,0,52.83364,32.34274,0,0,0,0,14.82362,0,0,0,0,0,0,0,0,0,575
0,0,53.24274,34.3086,0,0,0,0,12.44867,0,0,0,0,0,0,0,0,0,597
0,0,49.03796,24.68681,0,0,0,0,26.27522,0,0,0,0,0,0,0,0,0,575
0,0,49.40498,26.52968,0,0,0,0,24.06534,0,0,0,0,0,0,0,0,0,576
0,0,46.83295,24.60184,0,0,0,0,28.56521,0,0,0,0,0,0,0,0,0,562
0,0,47.53679,28.30112,0,0,0,0,24.16209,0,0,0,0,0,0,0,0,0,560
0,0,45.65352,30.08685,0,0,0,0,24.25963,0,0,0,0,0,0,0,0,0,556
0,0,42.46815,24.43363,0,0,0,0,33.09822,0,0,0,0,0,0,0,0,0,552
0,0,43.75499,31.88706,0,0,0,0,24.35795,0,0,0,0,0,0,0,0,0,540
0,0,37.55615,7.562644,0,0,0,0,54.88121,0,0,0,0,0,0,0,0,0,538
0,0,38.88348,15.65985,0,0,0,0,45.45667,0,0,0,0,0,0,0,0,0,531
0,0,40.30806,24.35038,0,0,0,0,35.34156,0,0,0,0,0,0,0,0,0,550
0,0,28.69113,15.40668,0,0,0,0,55.9022,0,0,0,0,0,0,0,0,0,505
0,0,62.80418,0,0,0,0,0,10.48874,0,0,26.70708,0,0,0,0,0,0,597
0,0,53.02788,0,0,0,0,0,20.66406,0,0,26.30806,0,0,0,0,0,0,581
0,0,51.57251,0,0,0,0,0,10.04846,0,0,38.37903,0,0,0,0,0,0,591
0,0,44.78462,0,0,0,0,0,41.88432,0,0,13.33106,0,0,0,0,0,0,561
0,0,42.36156,0,0,0,0,0,19.80909,0,0,37.82936,0,0,0,0,0,0,562
0,0,35.2933,0,0,0,0,0,51.57448,0,0,13.13222,0,0,0,0,0,0,528
0,0,34.32622,0,0,0,0,0,40.12902,0,0,25.54476,0,0,0,0,0,0,526
0,0,33.41072,0,0,0,0,0,29.29407,0,0,37.2952,0,0,0,0,0,0,521
0,0,32.54279,0,0,0,0,0,19.02205,0,0,48.43515,0,0,0,0,0,0,528
0,0,31.71882,0,0,0,0,0,9.270209,0,0,59.01097,0,0,0,0,0,0,532
0,0,24.70915,0,0,0,0,0,38.51493,0,0,36.77592,0,0,0,0,0,0,469
0,0,24.07597,0,0,0,0,0,28.14598,0,0,47.77804,0,0,0,0,0,0,510
0,0,55.67175,0,0,0,0,35.03068,9.297569,0,0,0,0,0,0,0,0,0,560
0,0,51.24057,0,0,0,0,18.80807,29.95135,0,0,0,0,0,0,0,0,0,563
0,0,42.09278,0,0,0,0,18.54041,39.36681,0,0,0,0,0,0,0,0,0,539
0,0,38.72427,0,0,0,0,34.11339,27.16233,0,0,0,0,0,0,0,0,0,533
0,0,35.85495,0,0,0,0,47.37858,16.76647,0,0,0,0,0,0,0,0,0,524
0,0,33.3815,0,0,0,0,58.81358,7.80492,0,0,0,0,0,0,0,0,0,523
0,0,30.57906,0,0,0,0,33.67253,35.74841,0,0,0,0,0,0,0,0,0,502
0,0,28.3404,0,0,0,0,46.81111,24.84848,0,0,0,0,0,0,0,0,0,489
0,0,26.40717,0,0,0,0,58.1572,15.43563,0,0,0,0,0,0,0,0,0,485
0,0,24.72084,0,0,0,0,68.05419,7.224965,0,0,0,0,0,0,0,0,0,488
0,0,50.84354,0,0,0,0,0,29.71929,0,0,0,0,0,0,0,19.43717,0,542
0,0,46.41943,0,0,0,0,0,18.08886,0,0,0,0,0,0,0,35.49171,0,544
0,0,0,0,0,0,0,0,0,0,47.76499,0,52.23501,0,0,0,0,0,452
0,0,0,0,2.244727,0,0,0,0,0,48.50246,0,49.25282,0,0,0,0,0,428
0,0,0,0,4.559857,0,0,0,0,0,49.26305,0,46.17709,0,0,0,0,0,392
0,0,0,0,4.995726,0,0,0,0,0,35.98135,0,59.02292,0,0,0,0,0,441
0,0,0,0,4.559857,0,0,0,0,0,49.26305,0,46.17709,0,0,0,0,0,392
0,0,0,0,4.193942,0,0,0,0,0,60.41313,0,35.39293,0,0,0,0,0,356
0,0,0,0,19.03588,0,0,0,0,0,0,0,0,0,0,0,0,80.96413,261
0,0,4.141955,0,19.85496,0,0,0,0,0,0,0,0,0,0,0,0,76.00308,303
0,0,8.656381,0,20.7477,0,0,0,0,0,0,0,0,0,0,0,0,70.59592,341
0,0,13.59588,0,21.72449,0,0,0,0,0,0,0,0,0,0,0,0,64.67962,394
0,0,19.02346,0,22.79781,0,0,0,0,0,0,0,0,0,0,0,0,58.17872,457
0,0,31.66397,0,25.2975,0,0,0,0,0,0,0,0,0,0,0,0,43.03853,452
0,0,39.084,0,26.76483,0,0,0,0,0,0,0,0,0,0,0,0,34.15117,445
0,0,67.59671,0,32.40329,0,0,0,0,0,0,0,0,0,0,0,0,0,473
37.64865,1.597216,31.62727,0,29.12687,0,0,0,0,0,0,0,0,0,0,0,0,0,537
37.5956,1.594966,31.4738,0,29.08583,0,0,0,0,0,0,0,0,0,0,0,0.249804,0,535
37.54271,1.592722,31.32076,0,29.0449,0,0,0,0,0,0,0,0,0,0,0,0.498906,0,532
37.48996,1.590484,31.16816,0,29.0041,0,0,0,0,0,0,0,0,0,0,0,0.747307,0,530
37.43736,1.588253,31.01598,0,28.9634,0,0,0,0,0,0,0,0,0,0,0,0.995011,0,530
37.3849,1.586027,30.86423,0,28.92282,0,0,0,0,0,0,0,0,0,0,0,1.242021,0,527
37.12483,1.574994,30.1118,0,28.72161,0,0,0,0,0,0,0,0,0,0,0,2.466762,0,525
36.61538,1.553381,28.63793,0,28.32748,0,0,0,0,0,0,0,0,0,0,0,4.865823,0,515
36.36587,1.542795,27.91606,0,28.13444,0,0,0,0,0,0,0,0,0,0,0,6.040831,0,510
34.04582,1.444369,21.20394,0,26.33954,0,0,0,0,0,0,0,0,0,0,0,16.96633,0,488
32.99338,1.39972,18.15911,0,25.52532,0,0,0,0,0,0,0,0,0,0,0,21.92247,0,479
32.00405,1.357748,15.29689,0,24.75992,0,0,0,0,0,0,0,0,0,0,0,26.58139,0,464
31.07232,1.318221,12.60132,0,24.03909,0,0,0,0,0,0,0,0,0,0,0,30.96904,0,457
30.19332,1.280929,10.05826,0,23.35905,0,0,0,0,0,0,0,0,0,0,0,35.10844,0,446
29.36267,1.24569,7.655126,0,22.71642,0,0,0,0,0,0,0,0,0,0,0,39.02009,0,435
38.84718,0,0,33.97696,0,0,13.02591,0,0,0,0,0,0,0,0,0,0,13.37618,745
38.23647,0,0,31.58849,0,0,12.82113,0,0,0,0,3.426414,0,0,0,0,0,13.16589,742
37.64466,0,0,29.27395,0,0,12.62269,0,0,0,0,6.746764,0,0,0,0,0,12.96212,742
37.07089,0,0,27.02996,0,0,12.4303,0,0,0,0,9.965898,0,0,0,0,0,12.76455,741
36.51435,0,0,24.85335,0,0,12.24369,0,0,0,0,13.08838,0,0,0,0,0,12.57292,739
35.97428,0,0,22.74113,0,0,12.06259,0,0,0,0,16.11848,0,0,0,0,0,12.38696,738
51.24953,11.25402,12.36773,0.109874,0.113341,0,0,24.2336,0,0,0,0,0,0,0,0,0,0,662
50.28783,11.07365,10.64441,0.110868,3.814953,0,0,23.44246,0,0,0,0,0,0,0,0,0,0,593
47.94714,11.34259,9.933992,0.111133,7.173202,0,0,22.89076,0,0,0,0,0,0,0,0,0,0,573
46.87826,10.13458,9.13365,0.097393,10.84708,0,0,22.32755,0,0,0,0,0,0,0,0,0,0,550
0,0,0,0,0,0,0,48.93544,0,0,0,0,0,0,51.06456,0,0,0,687
0,0,0,0,0,0,0,0,5.637961,0,0,0,0,0,0,0,36.37951,57.98252,517
0,0,18.87999,0,8.403893,0,0,20.78994,0,0,30.26421,0,0,0,21.66197,0,0,0,466
64.72449,7.845397,0,0,23.8448,0,0,0,0,0,0,0,0,0,0,0,0,0,495
43.31413,22.05085,0,0,31.27597,0,0,0,0,0,0,0,0,0,0,0,0,0,528
60.94168,8.079395,0,11.55326,8.349039,0.710339,2.554971,0,0,0,0,0,0,7.811321,0,0,0,0,633
59.59396,9.631354,0,11.47709,8.293995,0.705656,2.538126,0,0,0,0,0,0,7.759822,0,0,0,0,630
61.86961,8.202415,0,6.315711,8.476166,0.721155,6.484684,0,0,0,0,0,0,7.930261,0,0,0,0,639
62.34425,8.265342,0,3.636665,8.541192,0.726687,8.494762,0,0,0,0,0,0,7.991099,0,0,0,0,650
55.38562,14.09817,0,12.92302,8.093714,0.688616,1.238418,0,0,0,0,0,0,7.57244,0,0,0,0,658
61.13348,9.57616,0,11.85022,7.761379,0.701612,1.261791,0,0,0,0,0,0,7.715354,0,0,0,0,646
60.98292,9.552575,0,12.69667,7.742264,0.699884,0.629341,0,0,0,0,0,0,7.696352,0,0,0,0,651
60.83309,9.529104,0,13.53895,7.723241,0.698164,0,0,0,0,0,0,0,7.677442,0,0,0,0,656
60.53355,9.482184,0,11.73393,7.685212,0.694727,0.624704,0,0,0,0,1.606064,0,7.639638,0,0,0,0,645
59.94527,9.390035,0,11.61989,7.610526,0.687975,0,0,0,0,0,3.180912,0,7.565395,0,0,0,0,620
59.74274,7.920444,0,11.32597,8.184784,0.696364,1.252353,0,0,0,0,3.219699,0,7.657645,0,0,0,0,620
61.79057,8.191937,0,11.7142,8.465338,0.720234,2.59056,0,0,0,0,0,0,3.960065,2.5671,0,0,0,620
61.76059,8.187962,0,11.70851,8.461229,0.719884,2.589303,0,2.614377,0,0,0,0,3.958143,0,0,0,0,605
59.14454,9.55872,0,11.39054,7.747243,0.466889,2.518985,0,0,1.471789,0,0,0,7.701302,0,0,0,0,650
60.90416,9.540238,0,12.24302,6.282465,0.931973,0.942793,0,0,1.468943,0,0,0,7.686412,0,0,0,0,640
64.75824,3.280383,0,11.72709,9.471679,0.240342,2.593413,0,0,0,0,0,0,7.928851,0,0,0,0,630
61.11067,4.786294,0,13.162,8.728294,0.467567,0.63066,0,0,1.473924,0,0,0,9.640594,0,0,0,0,636
60.90804,3.180282,0,13.11835,8.699351,0.466016,0.628569,0,0,1.469037,0,0,0,11.53035,0,0,0,0,640
60.33836,7.999409,0,14.95854,8.266384,0.703307,0,0,0,0,0,0,0,7.73399,0,0,0,0,645
57.38996,7.853959,0,12.09481,11.93541,0.230173,0,0,0,2.902323,0,0,0,7.593365,0,0,0,0,616
59.33252,7.866058,0,10.38295,10.51934,0.230527,0.932815,0,0,2.180095,0,0,0,8.555697,0,0,0,0,623
60.21511,7.983069,0,10.5374,12.13162,0.467913,0.946691,0,0,0,0,0,0,7.718192,0,0,0,0,600
21.69,2.63,0,0,24.52,0,0,0,28.12,0,13.81,0,0,1.91,7.32,0,0,0,460
10.9,3.9,15,0,0,0,0,8.299999,50.09999,0,0,0,0,0,0,0,0,11.8,473
10.9,0,15,0,8.899999,0,0,5,54.9,0,0,0,0,0,0,0,0,3.4,470
53.35,10.64,26.02,0.38,6.18,0,3.43,0,0,0,0,0,0,0,0,0,0,0,532
58.5051,7.756363,0,13.65088,3.771871,1.818501,0,6.998274,0,0,0,0,0,7.499008,0,0,0,0,628
57.94896,7.682632,0,11.40844,4.670021,1.801215,0,6.93175,0,2.129258,0,0,0,7.427724,0,0,0,0,608
58.40023,7.74246,0,11.92311,5.647665,1.815242,0,6.985729,0,0,0,0,0,7.485566,0,0,0,0,608
58.06409,7.697896,0,11.00773,5.615159,1.804794,0,6.945521,0,1.422326,0,0,0,7.442481,0,0,0,0,598
58.55276,7.762681,0,12.80812,3.774944,1.364987,1.227408,7.003975,0,0,0,0,0,7.505116,0,0,0,0,628
56.51716,7.377536,0,10.54963,3.58765,0,0,6.656473,0,8.178802,0,0,0,7.132751,0,0,0,0,665
57.31282,6.078636,0,13.37269,6.928133,0,0,6.855656,0,2.105885,0,0,0,7.346185,0,0,0,0,670
60.72126,14.0049,0,23.4082,0.750263,0,0.40014,0,0,0,0,0,0,0,0.40014,0,0.300105,0,927
60.17592,13.82447,0,23.4906,0.179928,0,0.309876,0,0,0.539784,0,0,0,0,1.19952,0,0.2499,0,922
66,14.5,0,9,4,0,6.5,0,0,0,0,0,0,0,0,0,0,0,705
69.00001,16,0,4.6,7.2,0,3.2,0,0,0,0,0,0,0,0,0,0,0,696
71.2,12,0,4.6,5,0,3.2,0,4,0,0,0,0,0,0,0,0,0,688
65.8,14.3,0,9.3,4,0,5.6,0,0,0,0,0,0,0,0,0,0,0,672
66,14.5,0,9,4,0,6.5,0,0,0,0,0,0,0,0,0,0,0,712
68,12.2,0,9,4,0,6.5,0,0,0,0,0,0,0,0,0,0,0,703
60.68,28.08,0,0,0,2.74,8.5,0,0,0,0,0,0,0,0,0,0,0,721
65.7,8.000001,0,5.7,0,0,0,7.7,0,0,0,12.9,0,0,0,0,0,0,757
60.2,19,0,14,0,0,2.8,0,0,0,0,0,0,0,4,0,0,0,764
59.2,19,0,12,3,0,2.8,0,0,0,0,0,0,0,4,0,0,0,722
59.2,19,0,12,3,0,2.8,0,0,0,0,0,0,4,0,0,0,0,745
59.2,19,0,8.600001,3,0,6.2,0,0,0,0,0,0,4,0,0,0,0,743
63.2,20,0,6.8,0,0,6,0,0,0,0,0,0,0,4,0,0,0,761
65,17.5,0,5.4,0,0,8.3,0,0,0,0,0,0,0,3.8,0,0,0,756
64,17.5,0,5.4,3,0,6.3,0,0,0,0,0,0,1.9,1.9,0,0,0,735
64,17.5,0,5.4,3,0,6.3,0,0,0,0,0,0,3.8,0,0,0,0,751
63,17.2,0,4,0,0,9,0,0,0,0,0,0,6.8,0,0,0,0,796
60,16.5,0,5.4,5,0,6.3,0,0,0,0,0,0,6.8,0,0,0,0,732
62,16.2,0,4,0,0,9,0,0,0,0,0,0,8.8,0,0,0,0,793
58,16.5,0,5.4,5,0,6.3,0,0,0,0,0,0,8.799999,0,0,0,0,734
72,5,0,5.3,7,0,3.7,0,0,7,0,0,0,0,0,0,0,0,568
63,19,0,5.5,6,0,6.5,0,0,0,0,0,0,0,0,0,0,0,702
67.98694,4.972925,0,0.273504,8.766346,0,7.863012,0.049854,0,9.03524,0,0.050538,0,1.001651,0,0,0,0,582
69.31545,3.313417,0,0.27335,8.761412,0,7.203704,0.049826,0,9.030154,0,0.050509,0,2.002174,0,0,0,0,572
70.29441,3.346074,0,0.276045,10.98343,0,6.877903,0.050317,0,7.109851,0,0.051007,0,1.010954,0,0,0,0,548
70.76208,3.354223,0,0.276717,8.767366,0,7.822779,0.05044,0,7.901857,0,0.051132,0,1.013416,0,0,0,0,574
68.77662,3.292297,0,0.271608,8.705564,0,6.897504,0.049509,0,8.972595,0,0.050188,0,2.984118,0,0,0,0,582
65.95849,5.439879,0,0.271988,8.817932,0,8.340697,0.049578,0,8.68055,0,0.050258,0,2.39063,0,0,0,0,603
65.49535,6.450304,0,0.272891,8.746687,0,8.826051,0.049742,0,8.709385,0,0.050425,0,1.399166,0,0,0,0,603
67.56297,4.49944,0,0.274959,8.812977,0,8.563575,0.050119,0,8.775393,0,0.050807,0,1.40977,0,0,0,0,585
67.32336,4.822602,0,0.731688,8.794505,0,8.216948,0.050014,0,8.603368,0,0.0507,0,1.406816,0,0,0,0,587
60.94277,9.620289,0,0,11.69572,0,6.971828,0,0,5.925076,0,0,0,4.844317,0,0,0,0,620
72.80566,1.887556,0,8.116299,13.14275,0,3.73067,0,0,0.317055,0,0,0,0,0,0,0,0,588
0,0,0,0,0,0,5.938474,0,0,0,0,0,0,0,0,94.06152,0,0,356
0,0,0,0,0,0,4.367163,0,0,3.402187,0,0,0,0,0,92.23065,0,0,327
0,0,0,0,0,0,2.855854,0,0,6.674457,0,0,0,0,0,90.46969,0,0,296
0,0,0,0,0,0,1.401174,0,0,9.824114,0,0,0,0,0,88.77471,0,0,265
0,0,0,0,0,0,0,0,0,12.85792,0,0,0,0,0,87.14208,0,0,242
51.35,34.86,0,0,0,0,13.79,0,0,0,0,0,0,0,0,0,0,0,740
51.34486,34.85651,0,0,0,0,13.78862,0,0,0,0,0,0,0,0,0,0,0,735
30.08,28.3,0,0,0,0,0,41.62,0,0,0,0,0,0,0,0,0,0,930
32.91,27.3,0,0,0,0,0,39.79,0,0,0,0,0,0,0,0,0,0,955
5.232907,8.238155,0,24.77273,0,0,0,0,0,0,0,0,0,0,0.838176,0,0,60.91803,556
5.002986,8.060052,0,24.17422,0,0,0,0,0,0,0,0,0,0,3.367695,0,0,59.39506,582
61.40926,26.05634,0,0,0,7.636229,0,0,0,0,0,0,0,0,4.898171,0,0,0,655
49.81465,0,0,27.89557,0,0,0,0,0,0,0,0,0,22.28978,0,0,0,0,746
46.64325,0,0,26.28389,0,0,0,0,0,0,0,0,0,27.07286,0,0,0,0,762
64.57555,27.3957,0,0,0,8.028751,0,0,0,0,0,0,0,0,0,0,0,0,699
65.27657,22.15449,0,0,0,8.115911,0,0,0,0,0,0,0,0,0,0,0,0,734
31.08885,39.49479,0,29.41637,0,0,0,0,0,0,0,0,0,0,0,0,0,0,850
41.5835,20.04715,0,38.36935,0,0,0,0,0,0,0,0,0,0,0,0,0,0,810
75.896,0,1.489596,0,11.19821,1.065573,0,0,0,0,0,0,0,10.35062,0,0,0,0,576
76.03038,0,1.675939,0,11.48443,0.856562,0,0,0,0,0,0,0,9.952693,0,0,0,0,581
72.19869,6.003949,8.297765,0.997692,9.504583,0,0,2.003664,0,0.993659,0,0,0,0,0,0,0,0,583
72.10161,4.798209,3.494683,0,14.00004,0,0,0,0,0,0,0,0,5.605464,0,0,0,0,597
61.45,2.3,11.25,7.35,0,0,3.2,12,0,0,0,2.45,0,0,0,0,0,0,613
66.7,2,5.5,7.9,0,0,3.7,11.9,0,0,0,2.3,0,0,0,0,0,0,653
65.53447,2.197803,12.78721,2.097902,0,0,3.996004,11.18881,0,0,0,2.197803,0,0,0,0,0,0,620
65.39999,7.8,5.5,2,0,0,4,15,0,0,0,0.3,0,0,0,0,0,0,690
52.07812,22.03305,1.602404,7.210816,0,0,7.511267,1.752629,0,0,0,0,0,0,0,0,0,7.811718,740
65.4,5,0,3,6.4,0,7.2,0,0,3.5,0,9,0,0.5,0,0,0,0,620
57.5,7.4,0,4.3,4.9,0,4.5,1,0,4.5,0,13.1,0,2.8,0,0,0,0,645
58,7.5,0,5.1,4.9,0,4.5,1,0,4.5,0,11.6,0,2.9,0,0,0,0,648
57.3,7.4,0,3.3,4.8,0,5.7,7.8,0,4.5,0,8.2,0,1,0,0,0,0,630
56.2,14.1,0,6,8,0,6,5.7,0,3,0,0,0,1,0,0,0,0,649
62.2,9.599999,0,6.4,5.3,0,4.599999,0,0,7.4,0,2.8,0,1.7,0,0,0,0,648
58.88242,20.39219,0,0,6.197873,4.689065,0,0,0,4.347493,0,0,0,3.033166,2.457801,0,0,0,564
58.58829,20.94804,0,0,6.366814,5.289122,1.910902,0,0,4.465996,0,0,0,1.168442,1.262398,0,0,0,532
59.61653,20.97572,0,0,5.786744,5.248825,1.913427,0,0,4.024708,0,0,0,1.169985,1.264066,0,0,0,542
59.0965,21.06148,0,0,6.696736,5.080364,2.3055,0,0,4.490181,0,0,0,0,1.269234,0,0,0,522
59.64071,20.85121,0,0,6.922371,4.559583,1.902068,0,0,3.70446,0,0,0,1.16304,1.256562,0,0,0,543
60.11116,21.01568,0,0,6.976975,4.595549,2.300487,0,0,3.733681,0,0,0,0,1.266474,0,0,0,534
58.60996,20.85439,0,0,5.36322,5.218464,1.902359,0,0,5.631639,0,0,0,1.163218,1.256754,0,0,0,531
58.07764,20.69836,0,0,5.129527,4.199531,3.021002,0,0,6.472059,0,0,0,1.154515,1.247351,0,0,0,553
58.69603,20.88501,0,0,2.929688,6.120689,1.524122,0,0,7.420933,0,0,0,1.164926,1.2586,0,0,0,530
57.52255,23.61631,0,0,5.742233,5.075502,0.622355,0,0,5.23625,0,0,0,0.951364,1.233437,0,0,0,549
57.22689,23.49493,0,0,3.80848,5.049415,0.866818,0,0,7.379894,0,0,0,0.946474,1.227097,0,0,0,558
60.7445,19.17798,0,0,6.508864,5.433069,0,0,0,3.986415,0,0,0,2.897134,1.252039,0,0,0,533
60.05016,18.95877,0,0,7.394832,4.722746,0,0,0,3.940848,0,0,0,3.818691,1.113955,0,0,0,544
60.25667,18.96516,0,0,6.244495,5.187509,0,0,0,4.380196,0,0,0,4.965972,0,0,0,0,548
60.86777,19.2169,0,0,5.645973,5.960343,0,0,0,4.438338,0,0,0,3.870684,0,0,0,0,532
60.89236,19.22466,0,0,5.356103,6.009703,0,0,0,5.032149,0,0,0,3.485023,0,0,0,0,523
59.10664,20.8963,0,0,6.644216,5.04052,1.747334,0,0,4.454966,0,0,0,1.165556,0.94446,0,0,0,529
68.41317,3.992016,0.998004,4.99002,12.57485,0,2.59481,1.996008,0,3.193613,0,0,0,0,0.998004,0,0,0,525
69.89999,0,0,7,8,0,0,2.1,4.3,8.399999,0,0,0,0,0.3,0,0,0,530
67.71511,3.40579,0,1.602725,7.512772,1.202043,1.602725,8.915155,0,4.908344,0,3.005109,0,0,0,0,0,0,475
31.81097,0,0,0,0,0,0,54.06386,0,0,0,0,0,0,14.12518,0,0,0,712
33.93575,0,0,0,0,0,0,40.35518,0,10.64042,0,0,0,0,15.06865,0,0,0,578
36.36469,0,0,0,0,0,0,24.68411,0,22.80401,0,0,0,0,16.14719,0,0,0,514
0,0,0,0,30.1556,0,0,0,0,0,0,0,0,0,0,0,0,69.06253,279
0,0,0,0,29.1945,0,0,0,0,0,0,0,0,0,0,0,0,66.8614,279
0,0,0,0,0,0,0,0,0,0,19.79433,0,0,0,0,80.20567,0,0,293
0,0,0,0,0,0,0,0,0,0,25.90538,0,0,0,0,74.09461,0,0,281
16.50337,0,38.24519,18.82564,5.67459,0,4.920187,0,0,11.49904,0,0,0,0,0,0,0,4.331992,519
14.31166,0,33.15531,23.37736,23.43631,0,0,0,0,0,0,0,0,0,0,0,0,5.719357,463
50,0,0,0,0,0,0,0,0,20,0,0,0,0,30,0,0,0,615
46.17081,15.32678,0,22.77466,2.536087,0,2.135124,0,0,1.082598,0,0,0,0.020048,1.323176,0,8.630713,0,660
24.0181,0,19.90969,0,0,0,0,50.08873,0,0,0,0,0,2.057737,0,0,0,0,631
0,0,0,0,0,17.39051,0,0,0,0,0,0,0,0,0,0,0,82.60949,335
0,0,0,0,0,16.28407,0,0,0,0,0,0,0,0,2.291078,0,0,81.42485,347
0,0,0,0,0,15.20891,0,0,0,0,0,0,0,0,4.517376,0,0,80.27371,357
0,0,0,0,0,14.16373,0,0,0,0,0,0,0,0,6.681604,0,0,79.15466,372
0,0,0,0,0,13.14729,0,0,0,0,0,0,0,0,8.78632,0,0,78.06638,383
0,0,0,0,0,15.20891,0,0,0,0,0,0,0,0,4.517376,0,0,80.27371,357
0,0,0,0,0,15.76217,0,0,0,0,0,0,0,0,9.363407,0,0,74.87443,380
0,0,0,0,0,16.35719,0,0,0,0,0,0,0,0,14.57532,0,0,69.0675,418
0,0,0,0,0,16.99889,0,0,0,0,0,0,0,0,20.19616,0,0,62.80495,460
58.39,9.68,25.06,4.96,0,0,0,0.13,0,1.78,0,0,0,0,0,0,0,0,629
50.46009,4.830966,24.03481,3.480696,13.5027,0,0.040008,0.130026,2.940588,0.580116,0,0,0,0,0,0,0,0,543
0,0,0,0,0,0,0,15.34686,0,0,14.89376,3.457183,0,0,0,0,0,66.3022,250
0,0,0,0,0,0,0,15.34686,0,0,14.89376,3.457183,0,0,0,0,0,66.3022,250
0,0,0,0,4.4878,0,0,0,8.839922,0,0,0,0,0,0,86.67228,0,0,286
0,0,0,0,4.260942,0,0,0,5.595376,0,0,0,0,0,0,87.77708,0,0,285
0,0,0,0,21.82007,0,9.459609,0,0,0,0,0,0,0,18.74788,0,0,49.97244,500
0,0,0,16.79111,12.37212,0,0,0,0,0,0,0,0,0,0,0,0,70.83677,383
0,0,0,16.76116,11.73256,0,0,0,0,0,0,0,0,0,0.795841,0,0,70.71043,416
0,0,0,16.70159,10.46024,0,0,0,0,0,0,0,0,0,2.379039,0,0,70.45913,433
0,0,0,16.64244,9.196939,0,0,0,0,0,0,0,0,0,3.951022,0,0,70.2096,451
0,0,0,22.52079,6.222716,0,0,0,0,0,0,0,0,0,0,0,0,71.25649,438
0,0,0,21.90211,6.206943,0,0,0,0.815082,0,0,0,0,0,0,0,0,71.07587,434
0,0,0,20.67411,6.175633,0,0,0,2.432912,0,0,0,0,0,0,0,0,70.71735,424
0,0,0,19.45844,6.144638,0,0,0,4.034503,0,0,0,0,0,0,0,0,70.36242,422
0,0,0,16.47199,6.068495,0,0,0,7.969016,0,0,0,0,0,0,0,0,69.4905,401
0,0,0,13.55864,5.994216,0,0,0,11.80721,0,0,0,0,0,0,0,0,68.63993,383
0,0,100,0,0,0,0,0,0,0,0,0,0,0,0,0,0,0,297
45,0,0,24.5,24.5,0,0,0,0,0,0,0,0,0,0,0,0,6,551
0,0,0,0,0,2.916667,0,0,17.33333,0,16.66667,0,0,0,0,0,0,62.25,298
0,0,0,0,0,2.2,0,22.3,0,0,30.8,0,0,0,0,0,0,42.7,341
0,0,0,0,0,3.5,0,34.3,0,0,10,0,0,0,0,0,0,50.2,345
0,0,0,0,6.1,0,0,0,20.8,0,20,0,0,0,0,0,0,52.1,296
3.028373,3.008231,11.51124,0,0,0,0,0,0,0,82.45216,0,0,0,0,0,0,0,322
2.643158,3.58829,0,0,0,0,0,12.14092,27.92702,0,0,0,0,0,0,0,0,53.70061,443
0.54541,2.776634,0,0,0,0,1.463439,4.17542,31.76862,0,0,0,0,0,0,0,0,59.27048,414
0,3.210684,0,0,0,0,0,19.31253,16.01807,0,0,0,0,0,0,0,0,61.45872,459
0,14.39115,0,0,0,0,0,0,37.52604,0,0,0,0,0,0,0,0,48.08282,469
5.750489,4.879206,0,3.2202,0,0,0,0,26.48442,0,0,3.966841,0,0,0,0,0,55.69884,456
6.103728,6.042078,0,0,0,0,0,31.15165,15.84706,0,0,0,0,0,0,0,0,40.85549,521
15.90593,9.015935,27.65982,2.129528,6.882479,1.618131,0,0,32.3022,1.007263,0,0,0,0,0,0,0,0,470
16.48764,0,19.10437,0,0,0,0,42.07405,22.33393,0,0,0,0,0,0,0,0,0,574
22.48905,0,26.05826,20.98931,0,0,0,0,30.46338,0,0,0,0,0,0,0,0,0,592
9.989206,0.706308,21.70234,0,0,0,5.583946,0,62.01821,0,0,0,0,0,0,0,0,0,563
42.89351,7.28193,24.85054,4.004968,3.542998,0,0,0,17.42606,0,0,0,0,0,0,0,0,0,559
16.11734,9.135772,28.02746,2.157833,6.973958,1.639639,0,0,32.73155,1.020651,0,0,0,0,0,0,0,0,472
15.96213,9.047791,27.75755,2.137052,6.906796,1.623848,0,0,32.41633,1.010822,0,0,0,0,0,0,0,0,469
71.13015,3.135215,16.05567,0,0,0,0.619661,4.714644,0,4.344659,0,0,0,0,0,0,0,0,575
0,4.233619,17.34454,0,16.08424,0,0,0,9.293448,0,0,0,0,0,0,0,0,53.04415,480
0,3.906969,16.00631,0,0,0,0,0,8.576403,22.55886,0,0,0,0,0,0,0,48.95147,480
0,2.125889,17.41894,0,16.15323,0,0,0,11.03028,0,0,0,0,0,0,0,0,53.27166,470
0,1.961215,16.06964,0,0,0,0,0,10.17585,22.64812,0,0,0,0,0,0,0,49.14516,487
0,2.038771,12.52884,0,12.39302,0,0,0,16.27424,0,0,0,0,0,0,0,0,56.76513,454
0,4.051342,11.06519,0,12.31339,0,0,0,16.16968,0,0,0,0,0,0,0,0,56.40039,463
0,2.002546,10.25519,1.101375,12.17282,0,0,0,15.98509,0,0,0,0,0,0,0,0,55.75653,452
0,2.205776,12.04901,0,0,6.464382,0.435962,0,21.12881,0,0,0,0,0,0,0,0,55.27353,426
0,2.226686,12.16323,0.612324,0,6.525661,0,0,21.32911,0,0,0,0,1.345503,0,0,0,55.79749,423
0,0,17.318,0,12.8477,0,0,0,16.87132,0,0,0,0,0,0,0,0,52.96297,473
0,0,16.23385,0,0,0,0,0,15.81514,18.30364,0,0,0,0,0,0,0,49.64737,495
0,0,13.72293,0,12.21675,0,0,0,16.04277,0,0,0,0,4.85772,0,0,0,53.15984,464
43.01627,14.59947,0,16.05904,0,0,2.885521,10.97713,0,6.743792,0,0,0,0,5.718778,0,0,0,709
41.15093,13.96638,0,15.36266,0,0,0,10.50112,0,6.451357,0,7.096753,0,0,5.470791,0,0,0,714
40.64537,13.7948,0,7.586963,0,0,5.452963,20.74422,0,6.3721,0,0,0,0,5.403581,0,0,0,690
0,0,0,12.91623,0,0,0,0,0,21.69603,0,0,0,0,0,0,0,65.38774,348
0,0,0,0,0,0,0,0,42.5965,0,0,0,0,0,0,0,0,54.02839,407
0,0,0,0,0,0,0,0,36.44292,0,0,0,0,0,0,0,0,63.55708,444
0,0,0,0,0,0,0,0,18.66163,0,0,0,0,0,0,48.79217,0,32.5462,399
0,0,0,0,0,0,0,0,15.00178,0,0,0,0,0,0,58.83485,0,26.16336,395
0,0,0,0,0,0,0,0,11.59178,0,0,0,0,0,0,68.19196,0,20.21626,386
0,0,0,0,0,0,0,0,36.1571,0,0,0,0,0,0,7.09015,0,56.75275,427
0,0,0,0,0,0,0,0,35.87573,0,0,0,0,0,0,14.06995,0,50.05431,398
0,0,0,0,0,0,0,0,34.79272,0,0,0,0,0,0,40.93563,0,24.27164,418
0,0,0,0,0,0,0,0,34.27538,0,0,0,0,0,0,53.76925,0,11.95537,418
45,0,0,24.5,24.5,0,0,0,0,0,0,0,0,0,0,0,0,6,538
44.91,0,0,24.2,24.45,0,0,0,0,0,0,0.45,0,0,0,0,0,5.99,533
44.77,0,0,23.76,24.37,0,0,0,0,0,0,1.13,0,0,0,0,0,5.97,532
44.44666,0,0,22.99172,24.19918,0,0,0,0,0,0,2.434887,0,0,0,0,0,5.927552,528
44.31443,0,0,22.31223,24.12241,0,0,0,0,0,0,3.340334,0,0,0,0,0,5.910591,529
44.0844,0,0,21.60216,24.0024,0,0,0,0,0,0,4.430442,0,0,0,0,0,5.880588,525
42.78,0,0,17.47,23.29,0,0,0,0,0,0,10.76,0,0,0,0,0,5.7,517
40.76592,0,0,11.09889,22.18778,0,0,0,0,0,0,20.50795,0,0,0,0,0,5.439456,506
38.93,0,0,5.3,21.2,0,0,0,0,0,0,29.38,0,0,0,0,0,5.19,487
37.25627,0,0,0,20.28797,0,0,0,0,0,0,37.48625,0,0,0,0,0,4.969503,476
45.14407,0,0,19.59698,0,0,20.42311,0,0,9.875407,0,0,0,0,0,0,0,4.960436,680
45.05177,0,0.485599,19.55691,0,0,20.10022,0,0,9.855213,0,0,0,0,0,0,0,4.950293,667
44.4176,0,4.787633,17.8355,0,0,18.36217,0,0,9.716488,0,0,0,0,0,0,0,4.880611,642
43.55621,0,10.56327,15.59885,0,0,15.96765,0,0,9.528058,0,0,0,0,0,0,0,4.785962,635
40.55544,0,0,17.54065,0,0,18.57868,0,0,9.304392,0,0,0,0,0,0,0,14.02084,679
39.93997,0,4.515004,15.91068,0,0,16.66309,0,0,9.163188,0,0,0,0,0,0,0,13.80806,645
39.20872,0,9.972764,13.8343,0,0,14.43354,0,0,8.99542,0,0,0,0,0,0,0,13.55525,616
23.39096,23.01521,8.882047,0,0,0,0,0,0,0,0,44.48255,0,0,0,0,0,0,730
0,0,0,0,0,0,0,0,0,0,0,0,0,0,0,0,42.85785,57.14215,508
61.64438,0,0,38.35563,0,0,0,0,0,0,0,0,0,0,0,0,0,0,790
51.72471,0,0,48.27529,0,0,0,0,0,0,0,0,0,0,0,0,0,0,770
0,0,0,0,0,4.160709,0,0,0,1.788535,0,0,0,0,0,0,37.90171,56.14905,426
0,0,0,0,0,3.751919,0,0,0,2.95682,0,0,0,0,0,0,37.59564,55.69563,440
0,0,0,0,0,2.953828,0,0,0,5.237684,0,0,0,0,0,0,36.99809,54.81039,443
0,0,0,0,1.184061,4.186318,0,0,0,0,0,0,0,0,0,0,38.13499,56.49464,422
0,0,0,0,1.9654,3.790249,0,0,0,0,0,0,0,0,0,0,37.97972,56.26463,440
0,0,0,0,2.740403,3.397392,0,0,0,0,0,0,0,0,0,0,37.82572,56.03648,439
0,0,0,0,3.509146,3.007709,0,0,0,0,0,0,0,0,0,0,37.67296,55.81018,440
0,0,0,0,0,4.114515,0,2.878944,0,0,0,0,0,0,0,0,37.4809,55.52564,428
0,0,0,0,0,3.683548,0,4.725223,0,0,0,0,0,0,0,0,36.91054,54.68069,425
0,0,0,0,0,3.265501,0,6.516154,0,0,0,0,0,0,0,0,36.35728,53.86107,438
0,0,0,0,0,2.859801,0,8.254188,0,0,0,0,0,0,0,0,35.82035,53.06565,447
0,0,0,1.072526,0,4.191043,0,0,0,0,0,0,0,0,0,0,38.17803,56.5584,421
0,0,0,1.781592,0,3.797356,0,0,0,0,0,0,0,0,0,0,38.05093,56.37012,454
0,0,0,2.485953,0,3.406281,0,0,0,0,0,0,0,0,0,0,37.92468,56.18309,454
0,0,0,3.185655,0,3.017792,0,0,0,0,0,0,0,0,0,0,37.79927,55.99729,453
0,0,0,0,0,3.81648,1.286929,0,0,0,0,0,0,0,0,0,38.24257,56.65402,431
0,0,0,0,0,3.045077,2.310321,0,0,0,0,0,0,0,0,0,38.14102,56.50358,446
0,0,82.33144,0,0,17.66857,0,0,0,0,0,0,0,0,0,0,0,0,488
0,34.53868,28.90863,0,0,0,0,0,0,0,0,35.10035,0,0,0,0,0,0,625
0,4.081191,12.54005,0,0,19.93431,0,0,0,0,0,0,0,0,0,0,0,63.44445,407
0,6.808927,11.62301,0,0,19.95465,0,0,0,0,0,0,0,0,0,0,0,61.61341,406
0,9.542237,10.70409,0,0,19.97504,0,0,0,0,0,0,0,0,0,0,0,59.77863,408
0,13.65269,9.322194,0,0,20.0057,0,0,0,0,0,0,0,0,0,0,0,57.01941,406
0,6.977424,14.29277,0,0,20.44846,0,0,0,0,0,0,0,0,0,0,0,58.28135,413
0,14.34741,14.69484,0,0,21.0237,0,0,0,0,0,0,0,0,0,0,0,49.93405,407
0,4.02296,10.98767,0,0,19.64989,0,0,0,0,0,0,0,0,0,0,0,65.33949,409
0,6.648376,9.079156,0,0,19.48413,0,0,0,0,0,0,0,0,0,0,0,64.78833,409
0,9.229871,7.202569,0,0,19.32116,0,0,0,0,0,0,0,0,0,0,0,64.24641,406
0,13.02214,4.445824,0,0,19.08174,0,0,0,0,0,0,0,0,0,0,0,63.45029,405
56.13635,17.32032,0,0,0,14.72039,0,0,0,0,0,0,0,10.46602,1.356913,0,0,0,490
55.6636,17.17445,0,0,0,14.0931,0,0,0,0,0,0,0,10.37788,2.690971,0,0,0,498
55.19873,17.03102,0,0,0,13.47628,0,0,0,0,0,0,0,10.29121,4.002748,0,0,0,505
54.74157,16.88997,0,0,0,12.86968,0,0,0,0,0,0,0,10.20598,5.292795,0,0,0,525
56.61721,17.46868,0,0,0,15.35843,0,0,0,0,0,0,0,10.55567,0,0,0,0,488
54.72365,16.88444,0,0,0,14.34995,0,0,0,0,0,0,0,10.20264,0,0,0,0,481
0,0,0,0,0,4.471412,0,0,0,0,0,0,0,0,0,95.52859,0,0,253
0,0,0,0,0,0,0,0,0,0,61.12642,0,0,0,0,0,0,38.87358,338
51.88,10.53,28.98,0.23,6.119999,0,2.26,0,0,0,0,0,0,0,0,0,0,0,513
54.77,10.56,25.81,0.09,6.9,0,1.87,0,0,0,0,0,0,0,0,0,0,0,524
52.7,10.51,25.71,0.09,6.11,0,2.98,0,0,0,0,0,0,1.9,0,0,0,0,527
53.06,10.59,25.88,0,6.15,0,3.08,0,0,0,0,0,0,0,1.24,0,0,0,530
52.72,10.52,25.71,0.23,6.11,0,2.25,0,0,0,0,0,0,0,2.46,0,0,0,526
52.37,10.45,25.55,0.37,6.07,0,1.52,0,0,0,0,0,0,0,3.67,0,0,0,512
53.34,10.64,26.01,0.38,6.130001,0,3.43,0,0,0.07,0,0,0,0,0,0,0,0,531
52.71,10.51,25.71,0.23,6.06,0,2.25,0,0,0.07,0,0,0,0,2.46,0,0,0,517
52.07,12.15,25.85,0.38,6.14,0,3.41,0,0,0,0,0,0,0,0,0,0,0,535
53.47,10.67,26.09,0.39,5.71,0.23,3.44,0,0,0,0,0,0,0,0,0,0,0,527
53.02,10.58,25.86,2.55,6.139999,0,1.85,0,0,0,0,0,0,0,0,0,0,0,533
53.4,10.65,26.05,0,6.19,0,3.71,0,0,0,0,0,0,0,0,0,0,0,532
51.96,10.55,25.8,0,6.08,0,3.07,0,0,0.07,0,0,0,0,2.47,0,0,0,527
51.8,10.52,25.71,0.16,6.06,0,2.61,0,0,0.07,0,0,0,0,3.07,0,0,0,524
51.63,10.48,25.63,0.23,6.04,0,2.24,0,0,0.07,0,0,0,0,3.68,0,0,0,521
51.97,10.55,25.8,0,6.13,0,3.08,0,0,0,0,0,0,0,2.47,0,0,0,526
51.81,10.52,25.72,0.16,6.11,0,2.61,0,0,0,0,0,0,0,3.07,0,0,0,524
51.33,10.61,25.95,0.31,6.16,0,3.78,0,0,0,0,0,0,0,1.86,0,0,0,529
51.16,10.58,25.86,0.38,6.14,0,3.41,0,0,0,0,0,0,0,2.47,0,0,0,527
51.95,10.55,25.8,0.09,6.08,0,2.99,0,0,0.07,0,0,0,0,2.47,0,0,0,527
51.32,10.61,25.94,0.31,6.11,0,3.78,0,0,0.07,0,0,0,0,1.86,0,0,0,529
51.16,10.57,25.85,0.38,6.090001,0,3.41,0,0,0.07,0,0,0,0,2.47,0,0,0,528
53.66,10.7,26.17,0.25,4.66,0,4.56,0,0,0,0,0,0,0,0,0,0,0,542
53.01,10.57,25.86,0.1,4.56,0,3.36,0,0,0.07,0,0,0,0,2.47,0,0,0,530
50.91491,10.52895,25.73743,0.089991,7.589242,0,2.609739,0,0,0.069993,0,0,0,0,2.459754,0,0,0,520
54.64,9.11,26.19,0.39,6.22,0,3.45,0,0,0,0,0,0,0,0,0,0,0,521
51.92,10.54,24.7,0.09,7.6,0,2.61,0,0,0.07,0,0,0,0,2.47,0,0,0,516
51.53031,10.65213,26.04521,0.240048,7.681537,0,3.780756,0,0,0.070014,0,0,0,0,0,0,0,0,527
52.28523,10.61106,25.9526,0.380038,7.660766,0,3.040304,0,0,0.070007,0,0,0,0,0,0,0,0,526
53.09,10.59,25.9,0.09,7.64,0,2.62,0,0,0.07,0,0,0,0,0,0,0,0,516
53.84,10.55,25.81,0.23,7.61,0,1.89,0,0,0.07,0,0,0,0,0,0,0,0,519
51.35,10.62,25.96,0.31,7.66,0,3.41,0,0,0.07,0,0,0,0,0.62,0,0,0,525
51.04,10.55,27.95,0.09,6.08,0,2.99,0,0,0.07,0,0,0,0,1.23,0,0,0,520
50.71507,10.48105,27.77278,0.230023,6.040604,0,2.240224,0,0,0.070007,0,0,0,0,2.450245,0,0,0,515
51.24,10.59,25.9,0.03,7.64,0,3.29,0,0,0.07,0,0,0,0,1.24,0,0,0,516
51.78518,10.61106,25.94259,0.030003,7.650765,0,3.290329,0,0,0.070007,0,0,0,0,0.620062,0,0,0,516
52.42524,10.64106,26.0326,0.380038,7.240724,0.230023,3.050305,0,0,0,0,0,0,0,0,0,0,0,518
52.15479,10.58894,25.89741,0.379962,7.209279,0,3.039696,0,0,0.729927,0,0,0,0,0,0,0,0,525
52.00688,10.55937,25.81845,0.019999,7.66554,0,2.979821,0,0,0,0,0,0,0.949943,0,0,0,0,525
53.11469,10.59894,25.90741,0,7.689231,0,2.689731,0,0,0,0,0,0,0,0,0,0,0,521
50.82492,10.50895,25.69743,0.379962,7.629238,0,2.639736,0,0,2.319768,0,0,0,0,0,0,0,0,508
72.76727,1.880188,0,7.620762,13.20132,0,3.580358,0,0,0.950095,0,0,0,0,0,0,0,0,553
67.05,4.02,4.68,6.53,10.17,0.59,2.58,0,3.61,0.77,0,0,0,0,0,0,0,0,549
67.5,2,17.5,0,2,0,0,0,0,6.5,0,0,0,0,4.5,0,0,0,559
70.5,5.5,10,1.5,6,0,1,0,0,2.5,0,0,0,0,3,0,0,0,595
74,3,15,0,6,0,0,0,0,2,0,0,0,0,0,0,0,0,572
65.2,1.14,25.55,0.04,7.91,0,0.16,0,0,0,0,0,0,0,0,0,0,0,495
43.51565,10.9989,26.88731,0.139986,7.979202,0,10.47895,0,0,0,0,0,0,0,0,0,0,0,548
44.32557,10.28897,37.72623,0.039996,7.469253,0,0.149985,0,0,0,0,0,0,0,0,0,0,0,445
52.05479,16.29837,25.46745,0.029997,5.929407,0,0.219978,0,0,0,0,0,0,0,0,0,0,0,524
62.6,17.4,0,2.6,15.4,0,1.9,0,0,0,0,0,0,0,0,0,0,0,610
62.80001,14.7,0,3.200001,15.8,0,2.200001,0,0,0,0,0,0,1.2,0,0,0,0,604
62.40001,13.1,0,3.2,14.5,0,2.2,0,0,3.3,0,0,0,1.2,0,0,0,0,578
60.80001,14.7,0,3.200001,14.5,0,2.200001,0,0,3.3,0,0,0,1.2,0,0,0,0,592
61.3,12.8,0,3.2,12.9,0,2.2,0,0,3.3,0,0,0,4.2,0,0,0,0,616
56,17.3,0,3.2,14.5,0,2.2,0,0,3.3,0,0,0,3.4,0,0,0,0,626
60.2,13.1,0,1.5,14.5,0,3.9,0,0,3.3,0,0,0,3.4,0,0,0,0,620
54,19.3,0,3.2,14.5,0,2.2,0,0,3.3,0,0,0,3.4,0,0,0,0,636
62.1,12.8,0,0,15.5,0,6.3,0,0,3.2,0,0,0,0,0,0,0,0,585
60.9,12.1,0,0,17.7,0,4.1,0,0,3.1,0,0,0,2,0,0,0,0,559
59.75976,11.81181,0,0,17.41742,0,4.004004,0,0,3.103103,0,0,0,3.803804,0,0,0,0,579
60.93906,10.88911,0,0,17.68232,0,2.097902,0,0,6.293706,0,0,0,1.998002,0,0,0,0,511
59.8,10.7,0,0,17.4,0,2,0,0,6.2,0,0,0,3.8,0,0,0,0,527
62,13,0,0,20.7,0,4.2,0,0,0,0,0,0,0,0,0,0,0,551
61.93806,13.28671,0,0,19.38062,0,5.294706,0,0,0,0,0,0,0,0,0,0,0,574
62.03796,12.88711,0,0,18.08192,0,5.294705,0,0,1.598402,0,0,0,0,0,0,0,0,566
60.96096,13.01301,0,0,12.81281,0,5.205205,0,0,7.907908,0,0,0,0,0,0,0,0,570
60.90001,12,0,0,15.2,0,5.1,0,0,4.7,0,0,0,2,0,0,0,0,581
61.56156,14.01401,0,0,15.31532,0,5.205205,0,0,3.803804,0,0,0,0,0,0,0,0,574
60.8,13.7,0,0,15.4,0,5.2,0,0,4.8,0,0,0,0,0,0,0,0,572
60.1,14.5,0,0,15.3,0,5.2,0,0,4.8,0,0,0,0,0,0,0,0,577
63.2,10.1,0,3.2,14.5,0,2.2,0,0,3.3,0,0,0,3.4,0,0,0,0,576
63.63637,9.69031,0,3.196804,14.48552,0,2.197803,0,0,3.296704,0,0,0,3.396604,0,0,0,0,571
63.05859,7.944389,0,0,10.1291,7.74578,0,0,0,0,0,0,0,11.12214,0,0,0,0,570
62.6,17.4,0,2.6,15.4,0,1.9,0,0,0,0,0,0,0,0,0,0,0,610
60.2,13.1,0,1.5,14.5,0,3.9,0,0,3.3,0,0,0,3.4,0,0,0,0,620
62.1,12.8,0,0,15.5,0,6.3,0,0,3.2,0,0,0,0,0,0,0,0,585
60.9,12.1,0,0,17.7,0,4.1,0,0,3.1,0,0,0,2,0,0,0,0,559
59.75976,11.81181,0,0,17.41742,0,4.004004,0,0,3.103103,0,0,0,3.803804,0,0,0,0,579
60.93906,10.88911,0,0,17.68232,0,2.097902,0,0,6.293706,0,0,0,1.998002,0,0,0,0,511
59.8,10.7,0,0,17.4,0,2,0,0,6.2,0,0,0,3.8,0,0,0,0,527
59.95996,10.51051,0,0,12.41241,0,4.004004,0,0,9.209208,0,0,0,3.803804,0,0,0,0,572
62,13,0,0,20.7,0,4.2,0,0,0,0,0,0,0,0,0,0,0,551
61.93806,13.28671,0,0,19.38062,0,5.294706,0,0,0,0,0,0,0,0,0,0,0,574
60.96096,13.01301,0,0,12.81281,0,5.205205,0,0,7.907908,0,0,0,0,0,0,0,0,570
60.90001,12,0,0,15.2,0,5.1,0,0,4.7,0,0,0,2,0,0,0,0,581
61.56156,14.01401,0,0,15.31532,0,5.205205,0,0,3.803804,0,0,0,0,0,0,0,0,574
60.8,13.7,0,0,15.4,0,5.2,0,0,4.8,0,0,0,0,0,0,0,0,572
60.1,14.5,0,0,15.3,0,5.2,0,0,4.8,0,0,0,0,0,0,0,0,577
62.03796,12.68731,0,0,19.38062,0,4.195804,0,0,1.598402,0,0,0,0,0,0,0,0,544
62.13786,12.18781,0,0,15.48452,0,5.294706,0,0,4.795205,0,0,0,0,0,0,0,0,558
62.1,12.7,0,0,16,0,5.900001,0,0,3.2,0,0,0,0,0,0,0,0,580
61.5,14.3,0,0,15.3,0,5.6,0,0,3.2,0,0,0,0,0,0,0,0,586
61.49938,13.99986,0,0,15.39985,0.001,5.199947,0,0,3.799962,0,0,0,0,0,0,0,0,583
61.49385,13.9986,0,0,15.39846,0.009999,5.19948,0,0,3.79962,0,0,0,0,0,0,0,0,578
61.17765,13.97206,0,0,15.36926,0.399202,5.189621,0,0,3.792415,0,0,0,0,0,0,0,0,551
65,8.3,0,3.2,14.5,0,2.2,0,0,3.3,0,0,0,3.4,0,0,0,0,563
63.2,10.1,0,3.2,14.5,0,2.2,0,0,3.3,0,0,0,3.4,0,0,0,0,576
63.63637,9.69031,0,3.196804,14.48552,0,2.197803,0,0,3.296704,0,0,0,3.396604,0,0,0,0,571
62.25491,8.039216,0,0,10.19608,7.843138,0,0,0,0,0,0,0,11.66667,0,0,0,0,570
60.2,13.1,0,3.2,14.5,0,2.2,0,0,3.3,0,0,0,3.4,0,0,0,0,593
62.40001,13.1,0,3.2,14.5,0,2.2,0,0,3.3,0,0,0,1.2,0,0,0,0,578
60.80001,14.7,0,3.200001,14.5,0,2.200001,0,0,3.3,0,0,0,1.2,0,0,0,0,592
58,15.3,0,3.2,14.5,0,2.2,0,0,3.3,0,0,0,3.4,0,0,0,0,614
73.39999,5.199999,0,0,1,9.099999,0,1.3,2.3,3.3,0,0,0,4.4,0,0,0,0,520
52.74725,11.58841,6.593407,2.197802,4.695304,4.195804,2.797203,0,0,2.397603,0,0,0,6.593407,3.296703,0,0,0,550
43.6,14.5,0,9.800001,0,0,12.4,0,0,0,0,0,0,10.3,6.6,0,0,0,540
77.10001,8.000001,10.1,0,1.2,0.5,0,0,0,3.1,0,0,0,0,0,0,0,0,530
66.2,14.8,10.5,0,1.6,4.2,0,0,0,2.7,0,0,0,0,0,0,0,0,510
0,3,0,0,0,0,0,11,23,0,0,0,0,0,0,0,0,63,480
0,3,0,0,0,0,0,11,22,0,0,0,0,0,0,0,0,64,474
2,4,2,0,0.5,0.5,0,15,18,0,0,0,0,0,0,0,0,58,465
0.5,3,3,0,0.5,0,0,6,24,0.5,0,2,0,0,0,0,0,60.5,451
1,2,1,0,0,0.5,0,0,22,0.5,0,10,0,0,0,0,0,63,462
22.1,20.9,33.3,6.3,0,7,4.1,2.1,2.2,0,0,2,0,0,0,0,0,0,498
20,24,31,4,0,9,6,4,2,0,0,0,0,0,0,0,0,0,480
22,23,33,0,0,9,7,4,2,0,0,0,0,0,0,0,0,0,484
47,8,21,0,0,13,0,5,6,0,0,0,0,0,0,0,0,0,469
47,8,21,0,0,2,0,5,6,11,0,0,0,0,0,0,0,0,473
41.96,4.23,7.280001,13.24,0,0,0,29.96,0,0,0,0,0,0,3.13,0,0,0,661
42.22,3.1,8.12,13.44,0,0,0,28.65,0,0,0,1.22,0,0,2.55,0,0,0,665
42.25,3.98,6.87,12.34,0,0,0,26.87,2.9,0,0,0,0,1.1,3.59,0,0,0,657
32.99,3.01,8.11,11.07,1.52,0,0,26.06,4.88,0,0,3.52,0,5.87,1.77,0,0,0,610
30.98,2.14,8.56,12.4,0,1.2,0,26.7,4.99,0,0,4.85,0,5.55,2.53,0,0,0,615
32.9967,3.219678,7.429257,11.42886,0,0.509949,0,26.07739,5.119488,0,0,4.849515,0,6.559344,1.709829,0,0,0,615
40.74407,0.30003,7.90079,5.960596,6.40064,0,0,27.49275,1.50015,2.50025,0,0,0,0,7.0007,0,0,0,561
40.51,1.2,6.79,9.87,3.54,0.98,0,21.87,3.72,4.44,0,0,0,0,6.88,0,0,0,562
40.21,1.48,7.08,4.49,5.87,0,0,27.5,3,3.3,0,0,0,0,6.87,0,0,0,569
30.35303,0.850085,12.57125,2.250225,0,0,0,47.58475,3.860386,0,0,0,0,0,2.430243,0,0,0,627
29.87,2.34,11.58,3.35,0,0,1,46.15,2.98,0,0,0,0,0,2.43,0,0,0,622
42.83571,4.649535,7.279272,12.9887,0,0,0,29.84701,0,0,0,0.09999,0,0,0,0,0,0,668
