Repository: liubin06/DeepGlassNet

# DeepGlassNet: Self-Supervised Learning for Multi-Component Glass Composition Screening

## 1. Introduction
We present a novel self-supervised learning framework for screening multi-component glass compositions within predefined glass transition temperature (Tg) intervals. The composition screening task is formalized as a classification problem, where we introduce an innovative data augmentation strategy based on asymptotic theory to enhance training dataset robustness and improve model resilience to noise. A specialized feature extraction backbone architecture named DeepGlassNet is designed to capture complex interactions among different glass components in multi-component systems.

File: data/train_tg.csv (part 34 of 46)
SiO2,Al2O3,B2O3,CaO,Na2O,Li2O,MgO,BaO,ZnO,K2O,PbO,SrO,GeO2,ZrO2,TiO2,TeO2,FemOn,P2O5,Tg
42.15,3.96,8.22,12.22,0,0,0.8,30.56,0,0,0,0,0,0,0,0,0,0,661
48,16,20,0,12,0,0,0,0,0,0,0,0,4,0,0,0,0,553
46,18,20,0,12,0,0,0,0,0,0,0,0,4,0,0,0,0,554
43,15,26,0,12,0,0,0,0,0,0,0,0,4,0,0,0,0,535
42,15,26,0,13,0,0,0,0,0,0,0,0,4,0,0,0,0,534
62,5,14,7,8,0,0,0,0,0,0,0,0,4,0,0,0,0,587
40.29845,8.273775,0,28.41722,0,0,10.21213,2.285239,10.5132,0,0,0,0,0,0,0,0,0,715
40.92368,8.402143,0,29.42396,0,0,10.57391,0,10.67631,0,0,0,0,0,0,0,0,0,712
41.2044,8.632427,0.589431,30.38543,0,0,10.91943,0,8.268878,0,0,0,0,0,0,0,0,0,716
38.39261,8.043351,0,13.27122,0,0,13.6717,0,10.27281,0,0,16.3483,0,0,0,0,0,0,708
40.09668,8.400356,0,18.48035,0,0,14.61058,0,10.72878,0,0,7.683267,0,0,0,0,0,0,710
39.96321,8.477052,0,27.97361,0,0,10.05271,0,13.53341,0,0,0,0,0,0,0,0,0,699
39.9838,8.209174,0,27.64249,0,0,9.933716,2.267396,10.43111,0,0,1.532327,0,0,0,0,0,0,714
40.47875,8.41468,0,29.27896,0,0,10.86122,0,10.9664,0,0,0,0,0,0,0,0,0,712
40.05967,8.392604,0,25.84861,0,0,9.620813,0,16.07831,0,0,0,0,0,0,0,0,0,692
39.14342,8.516057,2.32594,29.03907,0,0,10.09897,0,10.87655,0,0,0,0,0,0,0,0,0,691
40.30618,8.444249,0,16.71922,0,0,16.0221,0,10.78483,0,0,7.723413,0,0,0,0,0,0,710
36.13798,7.570999,0,16.65581,0,0,6.883323,0,9.669537,0,0,23.08236,0,0,0,0,0,0,707
37.92078,7.9445,0,17.47749,0,0,10.36329,0,10.14656,0,0,16.14739,0,0,0,0,0,0,712
40.57645,8.500872,0,27.58468,0,0,10.75302,0,10.85715,0,0,1.727823,0,0,0,0,0,0,713
40.06855,8.499396,0,28.32782,0,0,10.2136,0,12.89063,0,0,0,0,0,0,0,0,0,710
40.27988,8.269963,0,27.84718,0,0,10.00727,0,10.50835,0,0,3.087349,0,0,0,0,0,0,714
40.78645,8.373968,0,29.32529,0,0,10.53845,0,9.412755,0,0,1.563088,0,0,0,0,0,0,717
39.54623,8.119334,0,27.33998,0,0,9.694004,4.983517,10.31695,0,0,0,0,0,0,0,0,0,712
39.33699,8.197824,0,28.15635,0,0,10.11838,3.773769,10.41669,0,0,0,0,0,0,0,0,0,710
39.88182,8.188236,0,27.8477,0,0,9.90838,3.769356,10.4045,0,0,0,0,0,0,0,0,0,714
40.33194,8.280651,0,20.81943,0,0,14.96351,5.08253,10.52193,0,0,0,0,0,0,0,0,0,706
41.74809,8.571405,0,22.60874,0,0,16.18039,0,10.89138,0,0,0,0,0,0,0,0,0,706
40.27046,6.83378,0,29.1283,0,0,10.13,0,13.63746,0,0,0,0,0,0,0,0,0,708
38.09837,7.981706,0,22.82714,0,0,10.09631,10.80239,10.19408,0,0,0,0,0,0,0,0,0,708
36.33635,7.90535,0,20.00006,0,0,11.24969,11.88783,12.6207,0,0,0,0,0,0,0,0,0,708
38.16995,7.969488,6.946783,27.04476,0,0,9.852966,0,10.01606,0,0,0,0,0,0,0,0,0,661
30.03869,6.371848,0,0,0,0,0,0,27.97438,0,0,35.61507,0,0,0,0,0,0,693
37.77964,4.274063,1.945582,15.6712,0,0,0,0,11.3724,0,0,28.95712,0,0,0,0,0,0,688
30.28352,3.854268,1.754489,0,0,0,0,0,28.20238,0,0,35.90534,0,0,0,0,0,0,663
38.35121,3.09909,4.232179,22.15797,0,0,0,0,32.15955,0,0,0,0,0,0,0,0,0,636
1,1,12.7,0,0,0,0,0,0,0,85.3,0,0,0,0,0,0,0,312
0,12.38271,0,0,11.29056,0,0,6.982782,0,0,0,0,69.34395,0,0,0,0,0,530
45.66066,0,29.7359,0,14.66492,0,0,7.933136,0,0,0,0,0,0,0,0,0,0,574
41.7873,0,27.21749,0,12.98732,0,0,15.94564,0,0,0,0,0,0,0,0,0,0,576
37.74102,0,24.57655,0,11.72893,0,0,23.92404,0,0,0,0,0,0,0,0,0,0,575
35.80642,33.72662,4.469552,8.019197,0.229977,10.07899,1.879812,0,0,1.129887,0,0,0,0,4.069592,0,0.589941,0,520
0,0,0,0,5.039266,2.42954,0,0,13.23491,0,0,0,0,0,0,76.56051,0,0,248
53.15902,11.48118,0,20.74765,2.991015,0,6.483444,0,0,0,0,0,0,0,0,0,5.137679,0,688
43.63265,32.57907,5.055753,18.73252,0,0,0,0,0,0,0,0,0,0,0,0,0,0,756
34,0,0,44.7,0,0,4.6,0,0,0,0,0,0,0,0,0,0,16.2,734
33.31667,0,0,43.80562,0,0,4.50955,0,0,0,0,0,0,0,1.9998,0,0,15.87841,732
32.64,0,0,42.91,0,0,4.42,0,0,0,0,0,0,0,4,0,0,15.55,730
31.28313,0,0,41.12411,0,0,4.230423,0,0,0,0,0,0,0,8.0008,0,0,14.90149,731
29.91701,0,0,39.33606,0,0,4.049595,0,0,0,0,0,0,0,11.9988,0,0,14.25857,732
25.54603,2.709429,5.550076,0,0,0,0,48.89231,17.30215,0,0,0,0,0,0,0,0,0,640
50.68507,22.73227,0,0,0,20.73207,0,0,0,0,0,0,0,0,5.850585,0,0,0,480
43.72033,38.64173,0,0,0,9.059663,0,0,0,0,0,0,0,0,8.476385,0,0,0,585
0,0,0,0,36.14679,0,0,0,0,0,0,0,0,0,0,0,0,63.85321,286
0,0,0,0,35.81818,0,0,0,0,0,0,0,0,0,0,0,0,63.27272,292
0,0,0,0,35.33632,0,0,0,0,0,0,0,0,0,0,0,0,62.42152,299
0,0,0,0,34.56141,0,0,0,0,0,0,0,0,0,0,0,0,61.05263,306
0,0,0,0,35.81818,0,0,0,0,0,0,0,0,0,0,0,0,63.27272,290
0,0,0,0,35.33632,0,0,0,0,0,0,0,0,0,0,0,0,62.42152,297
0,0,0,0,34.56141,0,0,0,0,0,0,0,0,0,0,0,0,61.05263,304
0,0,0,0,35.81818,0,0,0,0,0,0,0,0,0,0,0,0,63.27272,287
0,0,0,0,35.33632,0,0,0,0,0,0,0,0,0,0,0,0,62.42152,294
0,0,0,0,34.56141,0,0,0,0,0,0,0,0,0,0,0,0,61.05263,299
78.95,0,0,0,0,0,0,0,0,20.92,0,0,0,0,0,0,0.13,0,512
71.27,0,0,0,0,0,0,0,0,28.57,0,0,0,0,0,0,0.16,0,468
59.76,0,0,0,0,0,0,0,0,40.08,0,0,0,0,0,0,0.16,0,500
50.46,0,0,0,0,0,0,0,0,49.44,0,0,0,0,0,0,0.1,0,474
44.95,0,0,0,0,0,0,0,0,54.87,0,0,0,0,0,0,0.18,0,450
41.58,0,0,0,0,0,0,0,0,58.27,0,0,0,0,0,0,0.15,0,457
37.63,0,0,0,0,0,0,0,0,62.15,0,0,0,0,0,0,0.22,0,466
53.31265,0,0,19.55564,0,0,14.09127,0,0,0,0,0,0,0,0,0,13.04043,0,671
55.07609,0,0,20.19423,0,0,14.45735,0,0,0,0,0,0,0,0,0,10.27233,0,691
54.30431,0,0,17.5976,0,2.222223,12.66266,0,0,0,0,0,0,0,0,0,13.21321,0,588
52.63474,0,0,17.0483,5.469453,0,11.9888,0,0,0,0,0,0,0,0,0,12.85871,0,617
4,0,12,0,0,0,0,0,9,0,75,0,0,0,0,0,0,0,355
1.5,0,11,0,0,0,0,0,7.5,0,80,0,0,0,0,0,0,0,320
10,45,0,45,0,0,0,0,0,0,0,0,0,0,0,0,0,0,787
25,35,0,40,0,0,0,0,0,0,0,0,0,0,0,0,0,0,827
15,35,0,50,0,0,0,0,0,0,0,0,0,0,0,0,0,0,826
10,30,0,60,0,0,0,0,0,0,0,0,0,0,0,0,0,0,643
25,25,0,50,0,0,0,0,0,0,0,0,0,0,0,0,0,0,663
43.40335,13.26468,0,26.927,0.101958,0,6.117455,0,0,0,0,0,0,0,0,0,10.06321,0,700
0,0,0,28.74523,0,0,0,0,0,0,0,0,0,0,22.74767,0,0,48.5071,666
0,2.578952,0,22.69424,0,0,0,0,0,0,0,0,0,0,10.10205,0,0,64.62476,610
0,5.09873,0,21.03177,0,0,0,0,0,0,0,0,0,0,9.986152,0,0,63.88335,605
0,7.561347,0,19.407,0,0,0,0,0,0,0,0,0,0,9.872886,0,0,63.15877,600
0,9.968727,0,17.81868,0,0,0,0,0,0,0,0,0,0,9.762159,0,0,62.45043,600
52.23805,28.44513,0,9.436336,9.880492,0,0,0,0,0,0,0,0,0,0,0,0,0,724
0,0,0,0,0,0,0,0,0,0,0,0,0,0,0,0,64.28638,35.71362,557
0,0,0,0,0,0,0,0,0,0,0,0,0,0,0,0,62.79137,37.20862,555
0,0,0,0,0,0,0,0,0,0,0,0,0,0,0,0,60.82341,39.17659,541
0,0,0,0,0,0,0,0,0,0,0,0,0,0,0,0,60.82341,39.17659,541
0,0,0,0,0,0,0,0,0,0,0,0,0,0,0,0,59.39156,40.60844,544
0,0,0,0,0,0,0,0,0,0,0,0,0,0,0,0,52.9419,47.0581,504
0,0,0,0,0,0,0,0,0,0,0,0,0,0,0,0,52.9419,47.0581,504
0,0,0,0,0,0,0,0,0,0,0,0,0,0,0,0,47.98512,52.01488,492
0,0,0,0,0,0,0,0,0,0,0,0,0,0,0,0,42.98004,57.01996,484
0,0,0,0,0,0,0,0,0,0,0,0,0,0,0,0,36.00067,63.99933,509
50.82666,0,33.33582,0,15.83753,0,0,0,0,0,0,0,0,0,0,0,0,0,547
46.7617,0,30.65627,0,14.56981,0,0,8.012225,0,0,0,0,0,0,0,0,0,0,554
42.69427,0,28.00954,0,13.29292,0,0,16.00327,0,0,0,0,0,0,0,0,0,0,552
0,0,4.599811,0,0,0,0,0,0,0,0,0,0,0,0,94.90231,0,0,312
0,0,10.35618,0,0,0,0,0,6.053437,0,0,0,0,0,0,83.09251,0,0,350
0,0,10.99945,0,0,0,0,0,12.85889,0,0,0,0,0,0,75.6461,0,0,352
0,0,11.92324,0,5.307296,0,0,0,13.93885,0,0,0,0,0,0,68.33273,0,0,319
0,0,0,0,4.342587,0,0,0,5.702591,0,0,0,0,0,0,89.45899,0,0,287
0,0,8.209335,0,9.744411,0,0,0,0,0,0,0,0,0,0,81.55009,0,0,309
0,0,0,0,0,0,0,0,0,0,0,0,0,0,0,0,0,100,400
0,0,0,0,0,0,0,0,0,0,0,0,0,0,0,0,5.324531,94.67547,368
0,0,0,0,0,0,0,0,0,0,0,0,0,0,0,0,8.199785,91.80022,372
0,0,0,0,0,0,0,0,0,0,0,0,0,0,0,0,11.23259,88.76741,326
0,0,0,0,0,0,0,0,0,0,0,0,0,0,0,0,14.43627,85.56374,426
0,0,0,0,0,0,0,0,0,0,0,0,0,0,0,0,17.82567,82.17433,426
0,0,0,0,0,0,0,0,0,0,0,0,0,0,0,0,25.23023,74.76977,449
0,0,0,0,0,0,0,0,0,0,0,0,0,0,0,0,29.28512,70.71487,484
0,0,0,0,0,0,0,0,0,0,0,0,0,0,0,0,33.60592,66.39408,479
0,0,53.10005,0,0,0,0,0,0,0,24.3195,22.58045,0,0,0,0,0,0,518
0,0,46.97902,0,0,0,0,0,0,0,43.03222,9.988764,0,0,0,0,0,0,506
0,0,38.98985,0,0,0,0,0,0,0,41.6666,19.34355,0,0,0,0,0,0,500
0,0,35.07495,0,0,0,0,0,0,0,56.2244,8.700649,0,0,0,0,0,0,451
0,0,28.41785,0,0,0,0,0,0,0,54.66385,16.91831,0,0,0,0,0,0,450
0,0,18.58897,0,0,0,0,0,0,0,74.4943,6.916734,0,0,0,0,0,0,400
0,0,12.64537,0,0,0,0,0,0,0,81.08104,6.27359,0,0,0,0,0,0,375
0,0,0,0,0,0,0,51.92736,0,0,0,0,0,0,0,0,0,48.07264,478
0,0,2.417045,0,0,0,0,53.23122,0,0,0,0,0,0,0,0,0,44.35173,507
0,0,3.926426,0,0,0,0,54.04545,0,0,0,0,0,0,0,0,0,42.02813,545
0,0,6.012257,0,0,0,0,55.17063,0,0,0,0,0,0,0,0,0,38.81711,586
0,0,2.552942,0,0,0,0,50.60169,0,0,0,0,0,0,0,0,0,46.84537,497
0,0,5.566482,0,0,0,0,49.03684,0,0,0,0,0,0,0,0,0,45.39668,533
0,0,9.177632,0,0,0,0,47.16167,0,0,0,0,0,0,0,0,0,43.66071,571
0,0,13.58372,0,0,0,0,44.8737,0,0,0,0,0,0,0,0,0,41.54258,596
0,0,26.12709,0,0,0,0,38.36026,0,0,0,0,0,0,0,0,0,35.51265,564
0,50.56239,0,49.43761,0,0,0,0,0,0,0,0,0,0,0,0,0,0,575
0,64.51666,0,35.48333,0,0,0,0,0,0,0,0,0,0,0,0,0,0,587
0,4.74993,0,0,0,0,0,0,0,0,0,0,93.07937,0,0,0,0,0,651
0,0,0,0,0,0,0,0,38.58673,0,0,0,0,0,7.574111,0,0,53.83674,508
0,0,0,0,0,0,0,0,30.95288,0,0,0,0,0,11.11405,0,0,57.93229,562
0,0,0,0,0,0,0,0,33.78717,0,0,0,0,0,11.30457,0,0,54.90777,550
0,0,0,0,0,0,0,0,38.73308,0,0,0,0,0,11.637,0,0,49.62943,530
0,3.535363,4.436507,0,0,4.03237,5.741072,32.18562,1.601711,0,0,0,0,0,0,0,0,46.02477,500
0,3.171699,6.052763,0,0,0.738847,1.993132,41.70261,3.051108,0,0,0,0,0,0,0,0,41.21088,563
0,3.265729,6.745365,0,0,0.76566,1.549097,35.97239,3.128196,0,0,0,0,0,0,0,0,46.48648,546
0,4.837069,8.228026,2.286947,0,0.795835,1.643693,33.9446,1.083827,0,0,0,0,0,0,0,0,45.01068,562
0,2.502549,8.661674,2.373051,0,0.834573,1.705578,29.06793,1.171024,0,0,4.384906,0,0,0,0,0,47.09273,547
0,1.866454,9.103098,2.492991,0,2.682878,0.421596,28.6018,1.206089,0,0,3.432317,0,0,0,0,0,47.63673,490
0,2.4376,9.92249,2.73286,0,4.396172,0.444721,28.6198,1.347082,0,0,0.285835,0,0,0,0,0,47.1172,486
0,2.472277,10.12857,2.771738,0,4.765247,0.451047,26.73911,1.366245,0,0,0.386536,0,0,0,0,0,48.18462,481
0,2.352933,9.896695,2.743456,0,4.385633,0.446445,29.86301,1.352305,0,0,0.286944,0,0,0,0,0,47.16885,484
0,3.771395,4.608157,6.604748,0,3.752094,4.747018,36.11731,0,0,0,0,0,0,0,0,0,37.71935,521
0,2.56084,8.863428,2.428326,0,1.475112,1.745306,29.74501,1.198301,0,0,4.487043,0,0,0,0,0,45.23926,546
0,2.518462,8.776049,2.101564,0,1.272545,1.716424,28.7304,0,0,0,5.030579,0,0,0,0,0,47.63398,547
0,2.534254,8.5924,2.066679,0,1.254913,1.692643,26.93937,0,0,0,7.726397,0,0,0,0,0,46.9594,541
0,3.283226,11.14116,0,0,3.790494,3.69685,21.39462,0,0,0,11.93094,0,0,0,0,0,43.49103,513
0,4.533019,2.613717,6.648272,0,3.778771,5.375587,31.8109,2.412286,0,0,0,0,0,0,0,0,40.10738,504
0.157859,0,0,0,0,0,0,0,32.21759,0,0,0,0,0,0,0,0,67.62454,414
0,0,0,0,0,0,0,0,0,0,0,16.18131,0,0,6.236979,0,0,77.58171,640
0,0,0,0,0,0,0,0,0,0,0,12.24952,0,0,9.442989,0,0,78.3075,676
0,0,0,0,0,0,0,0,0,0,0,8.243464,0,0,12.70955,0,0,79.04698,712
0,0,0,0,0,0,0,0,0,0,0,11.95708,0,0,6.145035,0,0,81.89788,522
0,0,0,0,0,0,0,0,0,0,0,8.044851,0,0,9.302501,0,0,82.65265,673
0,0,0,0,0,0,0,0,0,0,0,14.57948,0,0,11.23913,0,0,74.18139,697
0,0,0,0,0,0,0,0,0,0,0,7.855583,0,0,6.055763,0,0,86.08865,605
0,0,0,0,0,0,0,0,0,0,0,0,0,0,0,85.59279,14.40721,0,400
0,0,0,0,0,0,0,0,0,0,0,0,0,0,0,86.47346,11.57067,0,395
0,0,0,0,0,0,0,0,0,0,0,0,0,0,0,87.05812,9.025759,0,380
0,2.43412,4.93576,4.62472,0,3.545173,3.323916,36.38174,3.886015,0,0,0,0,0,0,0,0,40.3556,485
0,2.381503,4.927618,5.318564,0,2.812901,3.822602,36.24643,3.802013,0,0,0,0,0,0,0,0,40.18652,500
0,4.615006,11.8169,6.980033,1.75332,3.381255,7.981187,4.337444,0,2.664707,0,2.931285,0,0,0,0,0,52.87026,485
0,2.49504,5.161023,6.94192,0,2.967859,4.989353,37.96109,3.983273,0,0,0,0,0,0,0,0,35.24528,514
0,3.420276,4.366181,6.788345,0,3.617237,4.878974,35.55593,0,0,0,0,0,0,0,0,0,37.67801,510
0,3.04469,16.77015,8.484336,1.850767,3.598924,8.505009,4.578515,0,2.812808,0,3.094203,0,0,0,0,0,47.04887,484
0,3.006273,18.406,8.267056,0,3.494779,5.941765,4.520744,0,8.331951,0,6.110322,0,0,0,0,0,41.71205,475
0,2.740112,11.10892,7.440943,0,3.187041,5.348014,16.22447,0,0,0,8.354016,0,0,0,0,0,45.41784,519
0,2.990016,20.34807,8.222349,0,3.475879,5.909633,4.496297,0,2.762298,0,6.077278,0,0,0,0,0,45.51025,497
0,4.735772,21.48569,10.41845,0,3.670209,7.488035,0,0,2.916732,0,3.208523,0,0,0,0,0,45.85701,496
0,3.461823,4.367831,5.711874,0,3.617066,4.105284,35.53515,1.922337,0,0,0,0,0,0,0,0,41.17397,495
0,3.779417,4.768544,8.585647,0,4.093374,6.170745,25.94584,1.70519,0,0,0,0,0,0,0,0,44.83697,490
0,2.799818,9.498976,7.603076,0,4.077016,6.156259,16.57799,0,0,0,6.757702,0,0,0,0,0,46.40747,501
0,3.109453,17.12687,5.130477,0,5.528403,9.915056,4.675904,0,0,0,6.320038,0,0,0,0,0,48.04964,495
0,2.886256,11.76101,7.88581,0,3.356169,7.949576,8.680532,0,2.66644,0,2.838573,0,0,0,0,0,51.84613,504
75.82748,6.419258,6.018054,2.908726,6.218656,0,0.401204,0,0,2.20662,0,0,0,0,0,0,0,0,574
74.1483,6.513026,9.418838,0.701403,6.613227,0,0,0,0,2.605211,0,0,0,0,0,0,0,0,565
37.53724,5.263159,23.83317,4.965244,0,8.440915,0,15.98808,0,0,0,0,0,0,0,0,0,0,500
46.96518,3.18408,11.44279,0,0,7.263682,0,21.69154,4.975124,1.791045,0,0,0,0,0,0,0,0,495
38.92751,6.355512,22.54221,7.447865,0,7.149951,0,13.60477,0,0,0,0,0,0,0,0,0,0,525
54.8,5.2,5,0,0,10,0,20,0,0,0,0,0,0,0,0,0,0,485
50.5988,3.592814,13.37325,0,0.998004,7.38523,0,16.46707,1.996008,3.393214,0,0,0,0,0,0,0,0,480
38.26174,5.494505,23.57642,5.794206,0,8.091908,0,14.08591,0,0,0,0,0,0,0,0,0,0,505
37.68694,7.278165,21.9342,4.985044,0,8.474576,0,9.970089,0,0,0,6.081755,0,0,0,0,0,0,505
34.8,5.2,25,0,1.5,7.5,0,10,10,1,0,0,0,0,0,0,0,0,485
37.96204,6.693306,19.48052,0,0,7.992008,0,27.77223,0,0,0,0,0,0,0,0,0,0,505
35.66434,5.194805,21.67832,0,0,8.691309,0,24.17583,0,0,0,0,0,0,0,0,0,1.998002,500
34.8,5.2,25,0,2.5,7.5,0,10,10,0,0,0,0,0,0,0,0,0,490
36.82267,5.588264,22.55264,0,0,9.280511,0,22.05369,0,0,0,0,0,0,0,0,0,0,500
38.53995,5.436366,21.93962,0,0,8.057471,0,22.42501,0,0,0,0,0,0,0,0,0,0,507
37.92005,4.521632,21.58051,0,0,9.248792,0,22.09434,0,0,0,0,0,0,0,0,0,0,504
37.13633,5.56052,22.44067,21.9442,0,9.234436,0,0,0,0,0,0,0,0,0,0,0,0,498
37.39626,6.09939,21.49785,0,0,8.79912,0,21.69783,0,0,0,0,0,0,0,0,0,0,500
33.69663,7.29927,23.49765,0,0,8.79912,0,24.49755,0,0,0,0,0,0,0,0,0,0,495
37.94799,5.019576,24.09396,5.019576,0,8.533278,0,16.16303,0,0,0,0,0,0,0,0,0,0,502
39.55823,5.02008,19.57831,2.008032,0,5.02008,0,25.50201,0,0,0,0,0,0,0,0,0,0,545
40.03251,5.080268,19.81305,2.032107,0,5.080268,0,24.89331,0,0,0,0,0,0,0,0,0,0,542
39.46838,6.041079,20.13693,3.624647,0,5.336287,0,8.558195,0,0,0,13.7938,0,0,0,0,0,0,536
50.82869,7.1879,0,7.906505,0,0,1.704788,10.80895,0,9.296664,0,4.382874,0,0,7.88363,0,0,0,683
44.80293,6.91175,0,11.40412,0,0,1.639292,10.39369,0,8.939498,0,4.214489,0,11.69423,0,0,0,0,735
56.13539,4.465318,0,12.27934,0,0,1.765101,11.19136,0,9.625566,0,4.537933,0,0,0,0,0,0,665
52.01376,7.355485,0,12.13627,0,0,1.744535,11.06096,0,12.23153,0,0,0,0,3.457472,0,0,0,669
40.68013,16.56792,0,9.871488,0,0,2.728813,10.38098,0,12.7551,0,7.015562,0,0,0,0,0,0,687
47.24089,7.032142,0,11.60276,0,0,1.667846,10.57473,0,9.09521,0,4.287899,0,8.49852,0,0,0,0,727
46.74928,6.958961,0,9.951081,0,0,1.65049,10.46468,0,11.57215,0,4.243277,0,8.41008,0,0,0,0,714
45.62413,6.791475,0,11.20567,0,0,0.536922,16.34051,0,11.29363,0,0,0,8.207668,0,0,0,0,715
45.51703,9.322198,0,8.789294,0,0,0,16.02108,0,12.30318,0,0,0,8.047222,0,0,0,0,716
45.26562,6.621934,0,8.740748,0,0,0,15.93259,0,12.23522,0,0,0,11.20388,0,0,0,0,745
68.44569,0.95466,0,6.125593,8.704601,0,0,0,2.540154,13.22931,0,0,0,0,0,0,0,0,554
54.7529,5.899306,0,10.54476,3.585995,0,0,6.653402,0,6.812524,0,0,0,7.12946,4.621651,0,0,0,669
54.53217,7.344405,0,9.694386,4.464423,0,0,6.62658,0,6.78506,0,0,0,7.100718,3.452264,0,0,0,660
54.84607,4.503492,0,14.86118,3.650034,0,0,6.77222,0,6.934183,0,0,0,7.256779,1.176046,0,0,0,660
28.8,6.1,0,0,0,0,0,0,0,0,0,37.6,0,0,27.5,0,0,0,780
28.62863,5.805805,0,0,0,0,0,0,0,0,0,37.43744,0,0,28.12813,0,0,0,781
0,6.1,0,0,0,5.4,0,0,0,0,0,0,37.5,0,0,0,0,51,524
82.43078,0,0,0,0,17.56922,0,0,0,0,0,0,0,0,0,0,0,0,453
78.38693,0,0,0,0,16.15592,0,0,0,0,0,0,0,5.457147,0,0,0,0,483
74.78987,0,0,0,0,14.89877,0,0,0,0,0,0,0,10.31136,0,0,0,0,507
71.86201,0,0,0,0,13.82955,0,0,0,0,0,0,0,14.30844,0,0,0,0,529
69.27799,0,0,0,0,12.93789,0,0,0,0,0,0,0,17.78412,0,0,0,0,569
67.93579,0,0,0,0,12.43293,0,0,0,0,0,0,0,19.63128,0,0,0,0,564
0,0,0,22.52079,6.222716,0,0,0,0,0,0,0,0,0,0,0,0,71.25649,449
0,0,0,21.90211,6.206943,0,0,0,0.815082,0,0,0,0,0,0,0,0,71.07587,434
0,0,0,21.28656,6.191247,0,0,0,1.626042,0,0,0,0,0,0,0,0,70.89615,429
0,0,0,20.67411,6.175633,0,0,0,2.432912,0,0,0,0,0,0,0,0,70.71735,423
0,0,0,20.06475,6.160096,0,0,0,3.235722,0,0,0,0,0,0,0,0,70.53943,420
0,0,0,16.47199,6.068495,0,0,0,7.969016,0,0,0,0,0,0,0,0,69.4905,404
0,0,0,13.55864,5.994216,0,0,0,11.80721,0,0,0,0,0,0,0,0,68.63993,390
0,0,0,10.71575,5.921734,0,0,0,15.55258,0,0,0,0,0,0,0,0,67.80994,367
76.56837,7.009051,0,0,0,9.947338,0,0,0,6.475246,0,0,0,0,0,0,0,0,492
78.20472,4.862501,0,0,0,12.4406,0,0,0,4.492176,0,0,0,0,0,0,0,0,485
54.8,14.1,0.3,4.9,8.399999,0.2,0,0,0,10.6,0,0,0,1,0.3,0,0,3.9,565
75.0675,8.980898,0,0,0,7.650765,0,0,0,8.300831,0,0,0,0,0,0,0,0,480
78.2,4.87,0,0,0,12.44,0,0,0,4.49,0,0,0,0,0,0,0,0,470
73.3349,0,0,9.249236,16.35619,0,0,0,0,0,0,0,0,0,0,0,0,0,522
62.38699,5.445048,0,11.75407,12.75869,0,1.898734,0,0,4.370103,0,0,0,0.150693,0.522403,0,0.622865,0.060277,565
70.17894,1.119664,0,12.09637,13.39598,0,1.569529,0,0,0.919724,0,0,0,0.179946,0.29991,0,0.209937,0,587
65.09528,4.603811,0,11.4343,13.23972,0,1.374122,0,0,3.37011,0,0,0,0.160481,0.210632,0,0.401204,0.05015,569
12.93516,10.9753,0,0,0,0,0,49.51299,0,0,0,0,0,0,26.57656,0,0,0,729
12.48644,10.59457,0,0,0,0,0,55.03711,0,0,0,0,0,0,21.88188,0,0,0,719
12.31555,10.44957,0,0,0,0,0,57.14091,0,0,0,0,0,0,20.09396,0,0,0,710
0,0,0,40.55514,5.229365,0,0,0,0,0,0,0,0,0,2.888415,0,0,51.32709,573
0,0,0,31.96427,4.945942,0,0,0,0,0,0,11.81267,0,0,2.731868,0,0,48.54525,563
0,0,0,24.25675,4.691664,0,0,0,0,0,0,22.41072,0,0,2.591418,0,0,46.04946,560
0,0,0,17.30298,4.462251,0,0,0,0,0,0,31.97232,0,0,2.464703,0,0,43.79774,559
0,0,0,5.253857,4.064738,0,0,0,0,0,0,48.54019,0,0,2.245139,0,0,39.89608,564
0,0,0,0,3.891407,0,0,0,0,0,0,55.76438,0,0,2.1494,0,0,38.19481,573
0,0,0,0,28.1378,0,0,0,0,0,0,0,0,0,6.854325,0,0,65.00787,325
72,3,18,0,3,1,0,0,0,3,0,0,0,0,0,0,0,0,504
35.94798,30.50134,0,33.55068,0,0,0,0,0,0,0,0,0,0,0,0,0,0,880
0,0,0,0,0,0,0,0,0,0,0,0,0,0,0,76.59097,0,22.82799,391
0,0,0,0,0,0,0,0,0,0,0,0,0,0,0,76.20271,0,22.81933,386
0,6,18,0,0,0,0,0,0,0,72,0,0,0,0,0,0,0,390
0,0,0,0,4.364226,0,0,0,5.731007,0,0,0,0,0,0,89.90476,0,0,331
0,0,0,0,9.499528,0,0,0,6.237287,0,0,0,0,0,0,73.38525,0,10.87794,336
0,0,0,0,15.63006,0,0,0,6.841685,0,0,0,0,0,0,53.66423,0,23.86403,361
0,0,0,0,23.07618,0,0,0,7.575784,0,0,0,0,0,0,29.71115,0,39.63689,374
0,0,0,0,32.31227,0,0,0,8.486353,0,0,0,0,0,0,0,0,59.20138,377
61.56694,18.48445,0,0,5.373782,6.02954,0,0,0,5.048759,0,0,0,3.496526,0,0,0,0,522
61.54436,19.13386,0,0,5.330805,5.514028,0,0,0,5.008381,0,0,0,3.468563,0,0,0,0,527
62.3363,19.23325,0,0,3.897088,6.012387,0,0,0,5.034397,0,0,0,3.48658,0,0,0,0,537
62.246,17.73933,0,0,5.391579,6.049508,0,0,0,5.065479,0,0,0,3.508106,0,0,0,0,512
62.92957,16.98926,0,0,5.409493,6.069608,0,0,0,5.08231,0,0,0,3.519762,0,0,0,0,507
62.45602,19.41729,0,0,5.40977,6.069919,0,0,0,5.082571,0,0,0,1.564419,0,0,0,0,503
63.24967,19.51506,0,0,5.43701,6.100482,0,0,0,5.108162,0,0,0,0.589611,0,0,0,0,499
61.86806,19.08878,0,0,5.318245,5.267941,0,0,0,4.996581,0,0,0,3.460391,0,0,0,0,536
62.5717,17.69706,0,0,5.378731,5.799347,0,0,0,5.053409,0,0,0,3.499747,0,0,0,0,513
63.03591,17.82835,0,0,5.418635,6.079865,0,0,0,5.090899,0,0,0,2.546346,0,0,0,0,501
62.35084,18.5769,0,0,5.40066,6.059697,0,0,0,5.074011,0,0,0,2.537899,0,0,0,0,506
62.67684,18.53256,0,0,5.387769,5.809091,0,0,0,5.0619,0,0,0,2.531842,0,0,0,0,509
61.51065,18.46755,0,0,5.368869,6.024027,0,0,0,4.747429,0,0,0,3.881477,0,0,0,0,518
62.20781,18.53428,0,0,5.388271,6.045796,0,0,0,4.317904,0,0,0,3.505954,0,0,0,0,517
61.20012,18.37431,0,0,4.370534,5.993614,0,0,0,6.199542,0,0,0,3.861881,0,0,0,0,520
61.139,17.87711,0,0,4.36617,5.987629,0,0,0,6.193351,0,0,0,4.436729,0,0,0,0,524
61.34497,17.21725,0,0,4.070035,5.980199,0,0,0,6.185666,0,0,0,5.20187,0,0,0,0,526
61.85125,18.10756,0,0,4.383316,6.011143,0,0,0,5.773554,0,0,0,3.873176,0,0,0,0,520
62.16602,18.19971,0,0,5.384651,6.041735,0,0,0,4.315004,0,0,0,3.892887,0,0,0,0,519
62.09841,18.2356,0,0,5.199078,6.242825,0,0,0,4.323513,0,0,0,3.900563,0,0,0,0,518
61.38669,17.94954,0,0,5.163211,6.011886,0,0,0,5.033977,0,0,0,4.454703,0,0,0,0,520
60.89236,19.22466,0,0,5.356103,6.009703,0,0,0,5.032149,0,0,0,3.485023,0,0,0,0,520
61.21914,19.17916,0,0,5.343424,5.761279,0,0,0,5.020237,0,0,0,3.476774,0,0,0,0,525
61.6703,19.3205,0,0,5.382803,6.039661,0,0,0,5.057234,0,0,0,2.529508,0,0,0,0,513
61.37353,19.22752,0,0,4.869909,6.010597,0,0,0,5.032897,0,0,0,3.485542,0,0,0,0,519
61.52929,19.27632,0,0,5.370496,6.025852,0,0,0,4.303661,0,0,0,3.494388,0,0,0,0,526
61.1221,18.91692,0,0.17634,5.262243,5.872783,0.126741,0,0,5.035521,0,0,0,3.487358,0,0,0,0,520
62.99249,14.35922,0,0,0,6.546089,0,0,0,10.31771,0,0,0,5.784493,0,0,0,0,515
61.81403,22.76348,0,0,1.869889,3.606057,0,0,0,9.946543,0,0,0,0,0,0,0,0,575
57.552,14.72712,0,0,7.538639,4.31602,0,0,0,9.309035,0,0,0,6.557193,0,0,0,0,507
60.69864,15.84674,0,0,4.816358,5.572971,0,0,0,7.319932,0,0,0,5.745356,0,0,0,0,518
60.54128,17.28282,0,0,0,7.503717,0,0,0,8.870319,0,0,0,5.801868,0,0,0,0,514
62.73653,19.7152,0,0,7.669902,4.160056,0,0,0,0,0,0,0,5.718315,0,0,0,0,594
67.30368,13.24201,0,0,5.030867,6.306276,0,0,0,6.116755,0,0,0,2.000413,0,0,0,0,478
56.38141,25.05842,0,0,3.692653,4.450772,0,0,0,4.910604,0,0,0,5.506133,0,0,0,0,615
63.70528,17.23429,0,0,5.71427,3.214137,0,0,0,10.13202,0,0,0,0,0,0,0,0,520
62.28093,14.8625,0,0,5.019128,7.743459,0,0,0,6.102483,0,0,0,3.991491,0,0,0,0,461
62.85663,16.66654,0,0,5.065523,8.303476,0,0,0,3.079446,0,0,0,4.028387,0,0,0,0,476
62.92245,14.56058,0,0,1.966866,6.637884,0,0,0,11.95702,0,0,0,1.955203,0,0,0,0,462
64.115,14.85905,0,0,6.824428,5.177236,1.957884,0,0,4.575799,0,0,0,1.197169,1.293435,0,0,0,506
50.99837,3.999872,8.999711,5.999808,1.999936,6.999776,0,10.99965,2.999904,0,0,6.999776,0,0,0,0,0.0028,0,500
50.99199,3.999372,8.998587,5.999058,1.999686,6.998901,0,10.99827,2.999529,0,0,6.998901,0,0,0,0,0.014998,0,500
51.9947,3.999592,9.998981,0,1.999796,5.999388,0,21.99776,2.999694,0.499949,0,0.499949,0,0,0,0,0.009999,0,500
43.09888,3.999896,14.99961,0,2.999922,6.899821,0,22.89941,3.999896,0,0,0.999974,0,0,0.099997,0,0.0022,0,500
43.0994,3.999944,14.99979,0,2.999958,6.899904,0,22.89968,3.999944,0,0,0.999986,0,0,0.099999,0,0.0007,0,500
34,0,0,40,0,0,4.5,0,0,0,0,0,0,0,0,0,5,16,720
34,0,0,35,0,0,4.5,0,0,0,0,0,0,0,0,0,10,16,637
50,0,0,25,0,0,0,0,2,0,0,0,0,0,0,0,8,15,488
0,0,0,0,4.30792,0,1.400702,0,0,0,0,0,0,0,0,94.29137,0,0,295
0,0,0,0,4.494244,0,2.92257,0,0,0,0,0,0,0,0,92.58318,0,0,307
0,0,0,0,4.697415,0,4.582036,0,0,0,0,0,0,0,0,90.72055,0,0,317
0,0,0,0,4.247276,0,0,0,2.788715,0,0,0,0,0,0,92.96401,0,0,291
0,0,0,0,4.364226,0,0,0,5.731007,0,0,0,0,0,0,89.90476,0,0,292
0,0,0,0,4.4878,0,0,0,8.839922,0,0,0,0,0,0,86.67228,0,0,293
0,0,0,0,4.145106,0,0,5.127178,0,0,0,0,0,0,0,90.72772,0,0,287
0,0,0,0,4.153818,0,0,10.27591,0,0,0,0,0,0,0,85.57027,0,0,288
2,0,9.5,0,1.5,0,0,0,6,0,81,0,0,0,0,0,0,0,330
79.85972,0.901804,16.93387,0,0,0,0,0,0,2.304609,0,0,0,0,0,0,0,0,490
77.67767,0.800801,16.81681,0,0.1001,0,0,0,0,4.604604,0,0,0,0,0,0,0,0,485
75.67567,0.900901,21.12112,0,0,0,0,0,0,2.302302,0,0,0,0,0,0,0,0,490
73.57358,0.800801,21.12112,0,0.1001,0,0,0,0,4.404405,0,0,0,0,0,0,0,0,486
74.1683,1.174168,18.3953,0,0.097847,0,0,0,0,6.164383,0,0,0,0,0,0,0,0,492
69.52191,0.796813,27.19123,0.498008,0.199203,0,0,0,0,1.792828,0,0,0,0,0,0,0,0,500
0,0.40404,33.53535,0,0,0,0,0,66.06061,0,0,0,0,0,0,0,0,0,568
34.76695,7.541509,13.35267,25.92519,0,0,2.410482,0,1.240248,0,0,5.401081,0,1.010202,0,0,8.351671,0,644
28.9571,0,0,5.069493,0,0,0,27.72723,0,0,0,9.369062,0,0,28.87711,0,0,0,760
20.3,22.7,33.6,4.400001,0,6.5,4.7,2.5,2.2,0,0,3.1,0,0,0,0,0,0,499
20.3,21.2,33.6,4.400001,0,8.000001,6.2,4.1,2.2,0,0,0,0,0,0,0,0,0,480
22.1,20.9,33.3,6.3,0,7,4.1,2.1,2.2,0,0,2,0,0,0,0,0,0,498
14.9,20.2,37.5,3.7,0,6.8,4.4,4.2,8.3,0,0,0,0,0,0,0,0,0,480
13.8,18.7,34.7,5,0,3.7,1.2,3.9,13.4,5.6,0,0,0,0,0,0,0,0,474
14.6,17.5,32.40001,0.5,4.6,0,0.5,3.6,19.6,6.7,0,0,0,0,0,0,0,0,479
8.4,8.2,31.4,2.8,3.6,0,0.5,3.5,36.3,5.3,0,0,0,0,0,0,0,0,483
4.7,6.3,32.1,1.5,3.6,0,0.5,3.6,42.3,5.4,0,0,0,0,0,0,0,0,478
21.6,20.7,43.7,0.9,0,8.9,0.6,2.4,1.2,0,0,0,0,0,0,0,0,0,479
23.4,20.4,32.5,4.2,2.8,4.6,6,4,2.1,0,0,0,0,0,0,0,0,0,505
7.400001,12.6,32.6,4.6,0,0,1.2,3.6,15.6,12.4,0,10,0,0,0,0,0,0,511
21.6,20.7,43.7,0.7,0,8.9,0.5,2.4,0,0,0,1.5,0,0,0,0,0,0,477
13.5,9.800001,37.40001,9.200001,0,1.2,10.2,11.8,6.900001,0,0,0,0,0,0,0,0,0,525
6.3,9.2,30.7,1.4,3.5,0,0.5,13,30.3,5.1,0,0,0,0,0,0,0,0,477
30.4,19.8,31.5,4.1,3.2,1.4,3.8,3.8,2,0,0,0,0,0,0,0,0,0,541
11.3,10.2,33.6,8.6,0,5,9.7,10.4,7.2,0,0,4,0,0,0,0,0,0,491
61.63836,9.490508,0,7.592407,8.091908,0,1.998002,2.097902,0,4.495504,0,1.598402,0,2.497502,0,0,0,0.499501,622
62.01395,9.571285,0,7.676968,8.175473,0,1.994018,0,0,4.48654,0,3.090727,0,2.492522,0,0,0,0.498504,623
61.99005,9.65174,0,6.965174,8.159204,0,2.487562,0,0,4.676617,0,3.084577,0,2.487562,0,0,0,0.497512,610
62.27546,9.680639,0,6.087825,8.183634,0,3.093813,0,0,4.590819,0,3.093813,0,2.49501,0,0,0,0.499002,612
60.81755,11.665,0,7.676969,8.175473,0.498505,1.994018,0,0,3.090728,0,3.090728,0,2.492522,0,0,0,0.498505,605
60.43956,11.38861,0,7.592407,8.091908,0,1.998002,0,0,4.495504,0,2.997003,0,2.497502,0,0,0,0.499501,632
60.87825,9.980041,1.297405,7.48503,7.58483,0,1.996008,0,0,4.690619,0,3.093812,0,2.49501,0,0,0,0.499002,622
60.56056,11.71171,0,5.905906,8.108108,0,3.203203,0,0,4.504504,0,3.003003,0,2.502502,0,0,0,0.500501,630
67.1,6.1,0,9.8,7.3,0,3.6,2.1,0,2.7,0,0,0,1.3,0,0,0,0,634
62.43756,9.59041,0,7.692308,8.191808,0,1.998002,0,0,4.495504,0,3.096903,0,2.497503,0,0,0,0,620
65,12,0,8,7,0,4,0,0,2,0,0,0,2,0,0,0,0,670
61.5,9.5,0,7.5,8,0,2,4.5,0,4.5,0,0,0,2.5,0,0,0,0,623
54,9.000001,0,7.7,4,0,3,9.600001,0,9.000001,0,0,0,3.7,0,0,0,0,637
57.58483,6.487026,0,5.08982,4.491018,0,1.796407,7.984032,0,6.586826,0,6.986028,0,2.994012,0,0,0,0,627
30,1,10,4,0,0,0,47,5,0,0,0,0,0,3,0,0,0,605
71.64804,1.376696,0,7.801277,10.77414,0,3.940543,0,0,4.090183,0,0,0,0,0.019952,0,0.109737,0,565
70.65749,1.366856,0,7.692307,7.981642,0,3.891051,0,0,8.081412,0,0,0,0,0.019954,0,0.109748,0,567
70.15461,1.356608,0,7.640897,6.603491,0,3.860349,0,0,10.03491,0,0,0,0,0.01995,0,0.109726,0,575
69.33892,1.336125,0,7.54811,4.357364,0,3.818925,0,0,13.22166,0,0,0,0,0.019942,0,0.109682,0,591
71.3801,1.367129,0,8.691747,6.795729,0,4.929647,0,0,6.496357,0,0,0,0,0.019958,0,0.10977,0,591
71.26471,1.376421,0,10.97147,6.712548,0,3.022143,0,0,6.303611,0,0,0,0,0.019948,0,0.109715,0,595
71.18627,1.356879,0,10.36616,4.439788,0,4.988526,0,0,7.293226,0,0,0,0,0.019954,0,0.109748,0,622
69.88132,1.346365,0,7.609455,6.582228,0,3.849606,0,0,6.183305,0,4.198664,0,0,0.019946,0,0.109704,0,586
69.0405,1.346499,0,7.570318,6.542988,0,3.830042,0,0,6.154,0,4.179135,0,0.997407,0.009974,0,0.109715,0,590
71.23342,0.668063,0,7.717618,7.996809,0,3.898694,0,0,8.106491,0,0,0,0,0.019942,0,0.109682,0,564
70.2185,0.668463,0,7.682331,7.971665,0,3.881074,0,0,9.248729,0,0,0,0,0.019954,0,0.109748,0,561
70.35706,0.668262,0,7.699979,7.989227,0,4.059445,0,0,8.876919,0,0,0,0,0.019948,0,0.109715,0,561
70.08079,0.797846,0,7.679267,7.968487,0,3.879526,0,0,9.235066,0,0,0,0,0.019946,0,0.109704,0,559
70.40399,0.80798,0,7.710723,8,0,4.229426,0,0,8.508728,0,0,0,0,0.01995,0,0.109726,0,562
71.35873,0.668396,0,7.442139,8.010773,0.149641,3.900638,0,0,8.12051,0,0,0,0,0.019952,0,0.109737,0,552
71.57108,0.668329,0,6.822943,8.039902,0.488778,3.9202,0,0,8.139651,0,0,0,0,0.01995,0,0.109726,0,532
70.88696,0.668462,0,7.213409,7.961688,0,3.551831,0,1.326948,8.061459,0,0,0,0,0.019954,0,0.109748,0,562
69.8973,0.797687,0,7.109384,7.946954,0,4.028318,0,0,8.82441,0,1.017051,0,0,0.019942,0,0.129624,0,560
70.41284,0.807738,0,7.159952,7.997607,0.299162,4.058636,0,0,8.895094,0,0,0,0,0.019944,0,0.129637,0,541
70.63982,0.807255,0,7.404823,8.022722,0.298984,4.245565,0,0,8.142316,0,0,0,0,0.019932,0,0.199322,0,546
70.76234,0.807175,0,7.563528,8.041853,0.298954,4.314898,0,0,7.772796,0,0,0,0,0.01993,0,0.199302,0,551
70.91598,0.807336,0,7.674674,8.053423,0.299013,4.425396,0,0,7.395595,0,0,0,0,0.019934,0,0.199342,0,550
72.43443,1.39623,0,7.8887,13.06473,0,3.989229,0,0,0.897577,0,0,0,0,0.019946,0,0.109704,0,563
71,1.5,1,3,5.5,0,1,6,0,4,0,6,0,0,0,0,0,0,501
69.46396,0.100381,0,6.876129,8.030516,0,0.040153,2.017667,4.216021,8.130898,0,0,0,0,0.401526,0,0.010038,0,570
69.35,0.79,0,7.85,5.2,0.3,3.96,0,0,7.66,0,4.54,0,0,0.02,0,0.12,0,561
70.35,0.81,0,7.96,8.03,0.3,4.02,0,0,3.58,0,4.61,0,0,0.02,0,0.13,0,555
68.95,0.79,0,6.37,7.88,0.29,3.22,0,0,7.62,0,4.52,0,0,0.02,0,0.12,0,536
69.32999,0.79,0,6.4,7.92,0.54,3.23,0,0,6.9,0,4.539999,0,0,0.02,0,0.12,0,526
71.66,0.8,0,6.44,7.96,0.3,3.25,0,0,4.63,0,4.57,0,0,0.02,0,0.13,0,546
72.07,0.8,0,6.47,8.01,0.54,3.27,0,0,3.88,0,4.59,0,0,0.02,0,0.13,0,539
70.6,0.8,0,6.41,7.93,0.3,3.24,0,0,5.83,0,4.55,0,0,0.02,0,0.12,0,543
70.26999,0.99,0,6.4,7.92,0.3,3.23,0,0,5.98,0,4.539999,0,0,0.02,0,0.12,0,545
69.55001,1.81,0,6.380001,7.89,0.29,3.22,0,0,5.960001,0,4.530001,0,0,0.02,0,0.14,0,551
69.72,1.82,0,6.39,7.91,0.39,3.23,0,0,5.66,0,4.53,0,0,0.02,0,0.14,0,546
69.49001,1.81,0,6.380002,7.890002,0.34,3.220001,0,0,5.960001,0,4.530001,0,0,0.02,0,0.14,0,543
69.61001,1.82,0,6.380001,7.900001,0.36,3.22,0,0,5.81,0,4.530001,0,0,0.02,0,0.14,0,544
69.63,1.82,0,6.39,7.91,0.43,3.23,0,0,5.67,0,4.54,0,0,0.02,0,0.14,0,543
69.60696,1.570157,0,6.380638,7.90079,0.340034,3.220322,0,0,6.120612,0,4.530453,0,0,0.020002,0,0.110011,0,540
72.05,1.38,0,7.98,13.12,0,4.02,0,0,1.11,0,0,0,0,0.02,0,0.11,0,556
70.15,0.8,0,7.55,8.01,0.74,4.28,4.53,0,3.57,0,0,0,0,0.02,0,0.13,0,532
70.52001,0.81,0,7.590002,8.050002,0.99,4.310001,4.560001,0,2.810001,0,0,0,0,0.02,0,0.13,0,529
70.04001,0.8,0,7.93,8.000001,0.74,4,4.530001,0,3.57,0,0,0,0,0.02,0,0.13,0,537
70.47001,0.81,0,7.97,8.040001,0.99,4.02,4.550001,0,2.81,0,0,0,0,0.02,0,0.13,0,528
69.84,0.8,0,7.52,7.98,0.54,4.26,4.51,0,4.17,0,0,0,0,0.02,0,0.13,0,539
69.7,0.8,0,7.89,6.95,0.74,3.98,4.5,0,5.090001,0,0,0,0,0.02,0,0.13,0,538
69.39,0.8,0,7.86,6.92,0.54,3.96,4.49,0,5.68,0,0,0,0,0.02,0,0.12,0,545
69.66,0.8,0,8.34,7.960001,0.54,3.65,4.5,0,4.16,0,0,0,0,0.02,0,0.13,0,541
69.25,0.79,0,7.3,7.909999,0.54,3.69,4.48,0,5.67,0,0,0,0,0.02,0,0.12,0,532
69.21999,0.79,0,7.299999,6.899999,0.73,3.68,4.469999,0,6.579999,0,0,0,0,0.02,0,0.12,0,530
68.91311,0.789921,0,7.269273,6.869313,0.539946,3.669633,4.449555,0,7.159284,0,0,0,0,0.019998,0,0.119988,0,535
72.43443,1.39623,0,7.8887,13.06473,0,3.989229,0,0,0.897577,0,0,0,0,0.019946,0,0.109704,0,563
71,1.5,1,3,5.5,0,1,6,0,4,0,6,0,0,0,0,0,0,501
44,17,16,0,0,6,16,0,0,0,0,0,0,0,1,0,0,0,540
36,12,16,0,5,6,16,0,0,0,0,0,0,0,1,0,0,8,498
30,17,16,0,5,6,21,0,0,0,0,0,0,0,5,0,0,0,502
42,11,10,0,0,7,18,0,0,2,0,0,0,0,7,0,0,0,516
45,12,8,0,5,6,16,0,0,0,0,0,0,5,3,0,0,0,523
34.5,14.5,11.5,0,1.5,8,21,0,0,0,0,0,0,2.5,3,0,0,3.5,517
38.5,14,14.5,0,2,8,21.5,0,0,0,0,0,0,0,1.5,0,0,0,499
32,17,11,0,0,10,20,0,0,0,0,0,0,0,2,0,0,8,503
40,17,8,0,0,6,16,0,0,0,0,0,0,0,5,0,0,8,555
30,12,8,4,4,6,20,0,0,0,0,3,0,0,5,0,0,8,503
30,17,8,0,5,6,20,0,0,0,0,0,0,5,1,0,0,8,517
40,12,8,0,0,10,16,0,0,0,0,0,0,5,1,0,0,8,515
34,13,16,0,1,5,25,0,0,5,0,0,0,0,1,0,0,0,483
34,17,16,0,1,10,16,0,0,0,0,0,0,5,1,0,0,0,487
34,14,12.5,0,1,9,21.5,0,2,0,0,0,0,0,1,0,0,5,501
54.28772,2.010657,0,2.613853,6.735699,0,1.809591,2.513321,0,7.741027,19.10124,2.412788,0,0.55293,0,0,0,0,475
55.94406,8.291709,0,4.995005,5.094905,0,3.696304,1.798202,0,2.797203,0,16.88312,0,0.3996,0,0,0,0,634
55.3,8.699999,0,4.9,5,0,3.5,4.9,0,2.8,0,14.4,0,0.4,0,0,0,0,638
57.08583,7.984032,0,4.491018,4.590818,0,3.193613,3.592814,0,4.191617,0,13.87226,0,0.898204,0,0,0,0,639
57.64236,6.893107,0,4.995005,4.295704,0,1.998002,7.992008,0,5.994006,0,7.092907,0,2.997003,0,0,0,0,625
62.47504,4.790419,0,7.285429,2.39521,0,4.89022,0,0,12.77445,0,3.193613,0,1.896207,0,0,0,0,632
60.77844,9.481037,0,6.087824,2.49501,0,4.99002,0,0,4.890219,0,1.596806,0,9.481037,0,0,0,0,645
54.1,6.5,0,4.7,4.9,0,0.8,12.7,0,4.3,0,6.6,0,5.3,0,0,0,0,635
60.2,8.000001,0,10,6,0,0,6.6,0,4,0,3,0,2,0,0,0,0,626
64,5,0,9,10,0,0,4,0,1,0,5,0,1.8,0,0,0,0,576
57.38523,7.385229,0,3.293413,4.790419,0,3.992016,4.790419,0,4.291417,0,13.77245,0,0.199601,0,0,0,0,625
57.02891,7.377866,0,3.290129,4.785643,0,5.483549,7.377866,0,4.48654,0,9.172482,0,0.897308,0,0,0,0,629
55.3,6.300001,0,3.4,3.1,0,8.700001,2.6,0,6.1,0,13.9,0,0.5,0,0,0,0,642
83.3,4.2,12.5,0,0,0,0,0,0,0,0,0,0,0,0,0,0,0,700
80.3,5.2,11.6,1,0,0,0,1.9,0,0,0,0,0,0,0,0,0,0,645
77.00001,6,14.1,1.2,0,0,0,1.7,0,0,0,0,0,0,0,0,0,0,680
28.27507,5.997746,18.42894,1.649341,5.46875,3.076037,0,0,37.10412,0,0,0,0,0,0,0,0,0,470
45.74218,4.752438,14.06172,0,7.703603,3.714075,0,0,24.02599,0,0,0,0,0,0,0,0,0,490
6.989679,2.372256,22.67721,1.30471,0,1.042842,0,28.53863,35.97888,1.095793,0,0,0,0,0,0,0,0,490
21.67287,0,30.13505,0,0,3.449105,0,0,35.22934,9.513623,0,0,0,0,0,0,0,0,490
17.51796,9.61771,8.955094,0,0,0,0,1.314803,6.281364,0.807748,55.50532,0,0,0,0,0,0,0,460
13.06512,6.924063,35.94107,5.517924,0,3.453794,0,0,9.113993,10.8875,0,3.374725,0,8.367904,3.254681,0,0,0,496
13.23975,7.021996,38.12825,5.596298,3.629507,3.499729,0,0,11.47848,5.516149,0,3.412315,0,5.08117,3.293853,0,0,0,488
13.23852,7.015957,37.39574,5.977026,0,3.495436,0,0,9.234952,11.02406,0,4.132519,0,5.087377,3.297876,0,0,0,503
0,5.420959,29.63478,0,0,0.478248,0,32.64113,30.31728,1.507594,0,0,0,0,0,0,0,0,498
9.815096,6.939971,36.03257,5.530755,8.610869,0,0,0,9.135156,8.72457,0,3.374295,0,8.38713,3.262159,0,0,0,515
11.38616,6.900706,37.7043,3.97567,8.555553,0,0,0,9.075234,8.672731,0,1.958064,0,8.339676,3.243701,0,0,0,505
0,0,84.42383,0,0,0,0,0,0,15.57617,0,0,0,0,0,0,0,0,365
0,0,80.66513,0,0,0,0,0,4.352375,14.9825,0,0,0,0,0,0,0,0,417
0,0,56.62165,0,0,0,0,0,32.98857,10.38978,0,0,0,0,0,0,0,0,502
0,0,83.42752,0,0,0,1.120597,0,0,15.45188,0,0,0,0,0,0,0,0,385
0,0,80.65482,0,0,0,4.427741,0,0,14.91745,0,0,0,0,0,0,0,0,416
0,0,77.02691,0,0,0,8.799543,0,0,14.17355,0,0,0,0,0,0,0,0,448
0,0,79.28104,6.055593,0,0,0,0,0,14.66336,0,0,0,0,0,0,0,0,434
0,0,74.46266,11.83564,0,0,0,0,0,13.7017,0,0,0,0,0,0,0,0,467
0,0,81.9843,0,0,0,0,0,0,15.18458,0,2.831126,0,0,0,0,0,0,388
0,0,67.6723,0,0,0,0,0,0,12.45223,0,19.87546,0,0,0,0,0,0,462
0,0,80.88578,0,0,0,0,4.133106,0,14.98111,0,0,0,0,0,0,0,0,388
0,0,71.74654,0,0,0,0,14.98364,0,13.26982,0,0,0,0,0,0,0,0,427
0,0,61.78178,0,0,0,0,26.84989,0,11.36833,0,0,0,0,0,0,0,0,455
0,0,80.05684,3.033619,0,0,0,0,2.145014,14.76453,0,0,0,0,0,0,0,0,434
0,0,78.21214,2.986974,0,0,0,0,4.335223,14.46566,0,0,0,0,0,0,0,0,461
0,0,76.48547,2.941048,0,0,0,0,6.402849,14.17064,0,0,0,0,0,0,0,0,469
0,0,70.0173,2.839045,0,0,0,0,14.25478,12.88888,0,0,0,0,0,0,0,0,472
0,0,68.42337,2.755669,0,0,0,0,16.22024,12.60072,0,0,0,0,0,0,0,0,484
0,0,84.84609,3.041789,0,0,0,0,4.41478,7.697345,0,0,0,0,0,0,0,0,461
0,0,81.99886,3.621231,0,0,0,0,5.255768,9.124144,0,0,0,0,0,0,0,0,466
0,0,79.2685,4.157236,0,0,0,0,6.033713,10.54055,0,0,0,0,0,0,0,0,468
0,0,57.13257,2.519201,0,0,0,0,32.9397,7.408523,0,0,0,0,0,0,0,0,485
0,0,56.63204,2.492251,0,0,0,0,32.88358,7.992138,0,0,0,0,0,0,0,0,487
0,0,56.18261,2.488956,0,0,0,0,32.8401,8.488338,0,0,0,0,0,0,0,0,498
0,0,56.32921,1.203896,0,0,0,0,36.14738,6.319512,0,0,0,0,0,0,0,0,525
0,0,69.55955,1.372128,0,0,0,0,16.2637,12.80462,0,0,0,0,0,0,0,0,475
0,0,66.19423,5.478391,0,0,0,0,16.0144,12.31297,0,0,0,0,0,0,0,0,484
0,0,62.01353,10.82128,0,0,0,0,15.70575,11.45944,0,0,0,0,0,0,0,0,495
0,0,60.03444,13.35329,0,0,0,0,15.59626,11.01601,0,0,0,0,0,0,0,0,508
0,0,67.23019,0,0,0,3.999096,0,16.26503,12.50567,0,0,0,0,0,0,0,0,475
0,0,63.25627,0,0,0,0,0,15.30362,11.76647,0,9.673635,0,0,0,0,0,0,482
0,0,60.45103,0,0,0,0,13.67936,14.62495,11.24466,0,0,0,0,0,0,0,0,478
0,0,64.16931,1.338727,0,0,0.962181,3.660338,15.51141,11.88433,0,2.47369,0,0,0,0,0,0,477
0,0,75.89388,2.814201,0,0,0,0,16.56477,4.727153,0,0,0,0,0,0,0,0,466
0,0,73.69253,2.796953,0,0,0,0,16.46325,7.047272,0,0,0,0,0,0,0,0,472
0,0,69.25122,2.762156,0,0,0,0,16.25842,11.72821,0,0,0,0,0,0,0,0,482
0,0,62.95869,2.712662,0,0,0,0,15.91242,18.41623,0,0,0,0,0,0,0,0,480
0,0,62.0604,1.342966,0,0,0,0,15.91804,20.67859,0,0,0,0,0,0,0,0,474
0,0,75.51262,2.866034,4.751479,0,0,0,16.86987,0,0,0,0,0,0,0,0,0,475
0,0,67.19087,2.895011,12.93204,0,0,0,16.98207,0,0,0,0,0,0,0,0,0,470
0,0,77.41763,2.938337,0,2.348583,0,0,17.29545,0,0,0,0,0,0,0,0,0,477
0,0,70.50158,2.915045,3.221823,1.553311,0,0,16.91169,4.896547,0,0,0,0,0,0,0,0,476
0,0,72.62784,2.856337,0,0.761014,0,0,16.57109,7.183716,0,0,0,0,0,0,0,0,482
7.490881,0,67.7159,2.798126,0,0.743381,0,0,14.20818,7.043532,0,0,0,0,0,0,0,0,482
20.29252,0,61.3028,1.350466,0,0.719609,0,0,11.78396,4.550636,0,0,0,0,0,0,0,0,485
21.32917,0,64.43479,1.422506,0,1.515993,0,0,4.129183,7.168363,0,0,0,0,0,0,0,0,485
67.55,21.3,0,0,0.35,3.75,0.85,0,1.57,0.13,0,0,0,1.76,2.23,0,0.02,0,681
65.30132,21.80044,0,0,0.52001,3.690074,0.580012,1.98004,1.700034,0,0,0,0,1.760035,2.290046,0,0.018,0,676
68.1,20,0,0,0.15,3.54,1.15,0.8,1.48,0.2,0,0,0,1.76,2.26,0,0.02,0,692
67.38786,20.09638,0,0,0.149973,3.649343,1.099802,0.819852,1.539723,0.199964,0,0,0,1.759683,2.349577,0,0.014997,0,682
67.22235,20.0007,0,0,0.450016,3.630127,0.770027,1.210042,1.570055,0,0,0,0,1.770062,2.330081,0,0.016001,0,672
67.20067,19.9002,0,0,0.200002,3.600036,1.200012,0.900009,1.550015,0.220002,0,0,0,1.750018,2.590026,0,0.029,0,673
61.90096,21.26597,0,5.990416,0,2.695687,0.998403,1.297923,0.499201,0,0,0,0,1.996805,1.797125,0,0.009984,0.698882,673
67.99321,2.59974,0,2.49975,6.999301,1.59984,1.49985,4.999501,0,5.999401,0,3.9996,0,0.09999,1.49985,0,0.009999,0,530
69.9895,1.9997,0.99985,1.9997,8.998651,2.299655,0.99985,5.9991,0,2.99955,0,2.99955,0,0.099985,0.299955,0,0.014998,0,470
70.9929,1.9998,0.59994,0,4.9995,2.9997,2.9997,4.49955,0,6.9993,0,2.9997,0,0,0.09999,0,0.009999,0,480
68.52605,2.500951,0,2.801064,7.802965,1.600608,1.400532,4.001521,0,5.001901,0,5.602129,0,0.050019,0.50019,0,0.012005,0,520
71.98704,1.49973,1.49973,0,7.998559,1.99964,2.399568,4.49919,0,4.999099,0,2.49955,0,0.099982,0.299946,0,0.017997,0,500
64.97791,2.499151,0,2.998981,2.998981,2.998981,1.999321,5.997962,0,6.997622,0,4.998302,0,0.119959,2.998981,0,0.013995,0,510
66.99532,2.99979,0,3.799735,7.499476,1.699881,1.99986,3.999721,0,4.799664,0,4.99965,0,0.099993,0.799944,0,0.007,0,520
65.99009,1.9997,2.499624,4.499324,6.499024,1.499775,0,4.499324,0,5.999099,0,1.9997,0,1.9997,1.9997,0,0.014998,0,540
67.9864,2.4995,1.4997,3.19936,7.498499,1.4997,0,6.9986,0,5.998799,0,1.9996,0,0,0,0,0.019996,0,520
0,0,0,0,6.898183,0,0,0,6.162275,3.565954,0,0,3.960149,0,0,78.54458,0,0,262
0,0,0,0,0,0,0,0,0,0,0,0,0,0,0,95.10134,0,0,325
0,0,0,0,0,0,0,5,0,0,0,0,0,0,0,95,0,0,319
0,0,0,0,0,0,0,10,0,0,0,0,0,0,0,90,0,0,322
0,0,0,0,0,0,0,15,0,0,0,0,0,0,0,85,0,0,327
0,0,0,0,0,0,0,20,0,0,0,0,0,0,0,80,0,0,333
45.06673,0,0,24.49025,24.45139,0,0,0,0,0,0,0,0,0,0,0,0,5.99163,521
42.78935,0,0,23.29589,23.26225,0,0,0,4.960701,0,0,0,0,0,0,0,0,5.691808,493
40.44106,0,0,22.02481,22.08509,0,0,0,10.05391,0,0,0,0,0,0,0,0,5.395136,483
36.00108,0,0,19.57128,19.62099,0,0,0,19.98425,0,0,0,0,0,0,0,0,4.82241,490
0,0,0,0,0,0,0,0,53.41856,0,0,0,0,0,0,0,0,46.58144,442
0,0,1.188187,0,0,0,0,0,52.78385,0,0,0,0,0,0,0,0,46.02797,460
0,0,2.475711,0,0,0,0,0,52.09607,0,0,0,0,0,0,0,0,45.42822,492
0,0,3.875571,0,0,0,0,0,51.34828,0,0,0,0,0,0,0,0,44.77614,503
0,0,5.403141,0,0,0,0,0,50.53228,0,0,0,0,0,0,0,0,44.06458,507
0,0,7.076733,0,0,0,0,0,49.63827,0,0,0,0,0,0,0,0,43.285,514
5.373775,0,0,10.03082,0,0,0,0,0,8.424633,0,0,0,0,0,0,0,76.17077,397
5.411949,0,0,7.576555,0,0,1.815161,0,0,8.484478,0,0,0,0,0,0,0,76.71186,404
5.450668,0,0,5.087174,0,0,3.656295,0,0,8.545179,0,0,0,0,0,0,0,77.26069,400
5.489945,0,0,2.561916,0,0,5.523963,0,0,8.606755,0,0,0,0,0,0,0,77.81742,413
0,0,10,0,0,0,0,0,10,0,80,0,0,0,0,0,0,0,300
0,0,17.5,0,0,0,0,0,10,0,72.5,0,0,0,0,0,0,0,350
0,0,25,0,0,0,0,0,10,0,65,0,0,0,0,0,0,0,300
0,0,17.5,0,0,0,0,0,17.5,0,65,0,0,0,0,0,0,0,370
0,0,10,0,0,0,0,0,25,0,65,0,0,0,0,0,0,0,315
42.86219,0,9.116443,0,18.24303,0,0,0,0,0,0,0,29.77834,0,0,0,0,0,558
51.96995,0,0,0,17.86957,0,0,0,0,0,0,0,30.16048,0,0,0,0,0,535
58.1,14.7,16.7,0,0,10.5,0,0,0,0,0,0,0,0,0,0,0,0,521
66.64411,0.986471,0,3.926566,24.49392,0,1.956327,0,0,0,0,0,0,0,0,0,0,0,470
54.30562,1.009523,25.61398,0,9.36069,2.17901,0,0,0,5.536617,0,0,0,0,0,0,0,0,502
