Repository: liubin06/DeepGlassNet

# DeepGlassNet: Self-Supervised Learning for Multi-Component Glass Composition Screening

## 1. Introduction
We present a novel self-supervised learning framework for screening multi-component glass compositions within predefined glass transition temperature (Tg) intervals. The composition screening task is formalized as a classification problem, where we introduce an innovative data augmentation strategy based on asymptotic theory to enhance training dataset robustness and improve model resilience to noise. A specialized feature extraction backbone architecture named DeepGlassNet is designed to capture complex interactions among different glass components in multi-component systems.

File: data/train_tg.csv (part 35 of 46)
SiO2,Al2O3,B2O3,CaO,Na2O,Li2O,MgO,BaO,ZnO,K2O,PbO,SrO,GeO2,ZrO2,TiO2,TeO2,FemOn,P2O5,Tg
0,14.4038,0,0,0,0,0,7.99152,0,4.895438,0,0,0,0,0,0,0,70.7421,575
0,0,0,0,4.245173,0,0,0,0,0,0,0,0,0,0,65.58917,0,29.16696,365
0,0,0,0,4.164245,0,0,0,0,0,0,0,0,0,0,64.3388,0,28.61093,368
0,0,0,0,4.087406,0,0,0,0,0,0,0,0,0,0,63.15162,0,28.083,362
1,1,7.6,2,0,0,0,0,5,0,79,0,0,0,3,0,0,1.4,325
1.2,0.8,8.2,1.5,0,0,0,0,5.2,0,78,0,0,0,4,0,0,1.1,330
1.2,0.63,8.3,1,0,0,0,0,5,0,78,0,0,0,5,0,0,0.87,345
1,0.5,7.5,1,0,0,0,0,4.8,0,77.5,0,0,0,7,0,0,0.7,385
0,0,0,4.71107,0,0,0,0,0,23.74026,0,0,0,0,0,0,0,71.54867,230
0,0,0,9.733853,0,0,0,0,0,16.35044,0,0,0,0,0,0,0,73.91571,259
0,0,0,15.10034,0,0,0,0,0,8.454932,0,0,0,0,0,0,0,76.44473,370
0,0,0,10.15467,0,0,0,0,0,25.58595,0,0,0,0,0,0,0,64.25938,320
0,0,0,21.81516,0,0,0,0,0,9.161002,0,0,0,0,0,0,0,69.02384,450
0,0,0,28.31879,0,0,0,0,0,0,0,0,0,0,0,0,0,71.68121,520
0,0,0,10.61352,0,0,0,0,0,35.6561,0,0,0,0,0,0,0,53.73038,330
0,0,0,16.51605,0,0,0,0,0,27.74283,0,0,0,0,0,0,0,55.74112,411
0,0,69.56284,0,0,15.18141,0,0,13.78345,0,0,0,0,0,0,0,0,0,460
0,0,62.73038,0,0,9.126863,0,0,12.42964,14.38544,0,0,0,0,0,0,0,0,452
0,0,59.7939,0,0,6.524718,0,0,11.84779,20.56806,0,0,0,0,0,0,0,0,464
0,0,52.43085,0,0,0,0,0,10.38885,36.0706,0,0,0,0,0,0,0,0,491
0,0,68.71617,0,0,14.99664,0,0,13.61569,0,0,0,0,0,0,0,2.671501,0,463
0,0,62.04103,0,0,9.026568,0,0,12.29305,14.22736,0,0,0,0,0,0,2.41199,0,449
0,0,56.54793,0,0,4.113678,0,0,11.20462,25.93534,0,0,0,0,0,0,2.198432,0,463
0,0,51.94842,0,0,0,0,0,10.29326,35.7387,0,0,0,0,0,0,2.019616,0,489
0,0,0,0,35.93544,0,0,0,0,0,0,0,0,0,4.210345,0,0,59.85421,404
0,9.924622,60.98968,0,0,29.0857,0,0,0,0,0,0,0,0,0,0,0,0,377
0,0,11.68324,0,0,0,0,0,0,0,74.91197,0,0,0,13.40478,0,0,0,467
5.784304,0,26.88059,0,0,0,0,44.43914,0,18.23293,0,0,0,0,4.663034,0,0,0,552
5.529906,0,25.7022,0,0,0,0,42.49311,0,17.43622,0,0,0,0,8.838572,0,0,0,550
5.33141,0,24.63753,0,0,0,0,40.65489,0,16.6181,0,0,0,0,12.75807,0,0,0,548
5.116451,0,23.64071,0,0,0,0,39.00813,0,15.94341,0,0,0,0,16.29131,0,0,0,551
4.898551,0,22.70398,0,0,0,0,37.50117,0,15.35922,0,0,0,0,19.53707,0,0,0,552
52.30415,0,0,0,0,17.34142,0,0,0,0,0,0,30.35443,0,0,0,0,0,437
30.87984,0,0,0,0,15.3573,0,0,0,0,0,0,53.76285,0,0,0,0,0,446
13.85473,0,0,0,0,13.7806,0,0,0,0,0,0,72.36467,0,0,0,0,0,461
0,0,0,0,0,12.4975,0,0,0,0,0,0,87.5025,0,0,0,0,0,469
100,0,0,0,0,0,0,0,0,0,0,0,0,0,0,0,0,0,1175
0,14.03397,38.33015,15.43701,0,0,11.09501,21.10387,0,0,0,0,0,0,0,0,0,0,576
0,0,0,0,0,0,0,0,0,0,61.12642,0,0,0,0,0,0,38.87358,322
0,0,0,0,0,0,0,0,0,0,59.97721,0,0,0,0,5.06962,0,34.95317,316
0,0,0,0,0,0,0,0,0,0,57.14231,0,0,0,0,9.619715,0,33.23797,323
0,0,0,0,0,0,0,0,0,0,54.09711,0,0,0,0,16.23379,0,29.66909,352
0,0,0,0,0,0,0,0,0,0,48.66725,0,0,0,0,23.47445,0,27.8583,351
0,0,0,0,0,0,0,0,0,0,37.04889,0,0,0,0,40.3742,0,22.57692,362
0,0,0,0,0,0,0,0,0,0,30.46141,0,0,0,0,51.18217,0,18.35641,356
0,0,0,0,0,0,0,0,0,0,22.56889,0,0,0,0,64.24689,0,13.18422,355
0,0,0,0,0,0,0,0,0,0,12.66533,0,0,0,0,80.22312,0,7.111551,337
0,0,0,0,0,0,0,0,0,0,6.456012,0,0,0,0,89.68391,0,3.860084,322
55.40937,0,0,25.85712,0,0,18.73351,0,0,0,0,0,0,0,0,0,0,0,721
55.44353,0,0,25.66607,0,0,18.59569,0,0,0,0,0,0,0,0,0,0.294716,0,724
54.69976,0,0,25.42346,0,0,18.1252,0,0,0,0,0,0,0,0,0,1.75158,0,721
54.28844,0,0,24.82531,0,0,17.9889,0,0,0,0,0,0,0,0,0,2.897348,0,718
17.02,0,19.73,0,0,0,0,0,0,0,63.25,0,0,0,0,0,0,0,463
4.602853,2.603636,32.00019,0,0,0,0,0,54.03635,0,0,0,0,0,0,0,0,5.436942,546
1.435369,3.65367,24.94763,0,0,0,0,0,53.46914,0,0,0,0,0,0,0,0,15.25927,515
35.12477,4.789745,14.53549,0,0,0,0,0,0,0,44.27016,0,0,0,0,0,0,0,526
31.00135,4.552649,14.50677,0,0,0,0,0,0,0,48.72277,0,0,0,0,0,0,0,536
0,0,31.2273,0,0,0,0,68.77271,0,0,0,0,0,0,0,0,0,0,520
0,13.18021,0,0,0,0,0,8.783518,0,4.396688,9.759464,0,0,0,0,0,0,62.47043,545
0,12.90451,0,0,0,0,0,8.603007,0,4.301504,9.558897,0,0,0,0,0,0,60.22105,547
61.12225,3.006012,17.03407,0,0,0,0,16.43287,0,0,0,0,0,2.40481,0,0,0,0,594
23.71592,0,0,0,0,0,0,60.51957,0,0,0,0,0,0,15.76451,0,0,0,730
45,0,0,24.5,24.5,0,0,0,0,0,0,0,0,0,0,0,0,6,511
44.2,0,0,18,17,0,10.2,0,0,4.6,0,0,0,0,0,0,0,6,516
44.2,0,0,23.4,10.3,0,13.3,0,0,2.8,0,0,0,0,0,0,0,6,527
52.7,0,0,12.6,17,0,7.1,0,0,4.6,0,0,0,0,0,0,0,6,530
54.5,0,0,15,12,0,8.5,0,0,4,0,0,0,0,0,0,0,6,548
56.5,0,0,15,11,0,8.5,0,0,3,0,0,0,0,0,0,0,6,557
61.1,0,0,12.6,10.3,0,7.2,0,0,2.8,0,0,0,0,0,0,0,6,564
64.1,0,0,11.1,9.8,0,6.3,0,0,2.7,0,0,0,0,0,0,0,6,565
67.7,0,0,10.1,8.300001,0,5.7,0,0,2.2,0,0,0,0,0,0,0,6,565
0,0,0,0,30.39324,0,0,0,0,0,0,0,0,0,0,0,0,69.60676,288
0,0,0,0,27.1159,0,0,0,0,0,0,0,0,0,3.883013,0,0,69.00109,307
0,0,0,0,25.49852,0,0,0,0,0,0,0,0,0,5.799289,0,0,68.70219,312
0,0,0,0,23.8951,0,0,0,0,0,0,0,0,0,7.699035,0,0,68.40586,326
0,0,0,0,27.95946,0,0,0,0,0,0,0,0,0,8.007625,0,0,64.03291,330
34.85218,0,0,8.131989,26.96338,0,0,0,0,0,0,30.05246,0,0,0,0,0,0,522
30.97316,0,0,0,7.987459,0,0,0,20.97792,0,0,40.06147,0,0,0,0,0,0,598
31.76783,0,0,0,16.38478,0,0,0,10.75807,0,0,41.08931,0,0,0,0,0,0,542
0,0,0,28.31878,0,0,0,0,0,0,0,0,0,0,0,0,0,71.68121,533
0,0,0,23.02178,0,0,4.1366,0,0,0,0,0,0,0,0,0,0,72.84162,535
0,0,0,17.55045,0,0,8.409333,0,0,0,0,0,0,0,0,0,0,74.04021,537
0,0,0,14.7467,0,0,10.59887,0,0,0,0,0,0,0,0,0,0,74.65443,533
0,0,0,11.89605,0,0,12.82504,0,0,0,0,0,0,0,0,0,0,75.27892,535
10.86893,7.46916,0.52041,0,0,0,0,1.146112,0,0,65.06807,0,0,0,14.92732,0,0,0,565
0,0,0,0,4.340369,0,0,0,6.839613,0,0,0,0,0,0,86.0603,0,0,292
0,0,0,0,4.450388,0,0,0,5.844153,0,0,0,3.755709,0,0,85.94975,0,0,296
0.773396,0.276301,0,0,0.03779,0,0,0,0,0,0,0,0,0,0.146111,0,41.14311,55.65885,508
0.947915,0.280647,0,0,0.04577,0,0,0,0,0,0,0,0,0,0.155514,0,41.87517,52.80163,516
0,0,70.94884,0,0,2.66452,0,24.60977,0,0,0,0,0,0,0,0,0,0,440
0,0,71.12588,0,0,2.671169,0,24.86698,0,0,0,0,0,0,0,0,0,0,445
62.30508,22.54098,4.7481,0.089964,0.029988,0.94962,9.276289,0,0,0,0,0,0,0,0.019992,0,0.039984,0,700
61.39842,22.92688,5.021506,0.10003,0.050015,0.990297,9.43283,0,0,0.010003,0,0,0,0,0.020006,0,0.050015,0,705
60.96439,22.94918,5.472189,0.10004,0.05002,0.990396,9.393759,0,0,0.010004,0,0,0,0,0.020008,0,0.05002,0,715
61.15223,23.18464,5.181036,0.10002,0.040008,0.770154,9.491898,0,0,0.010002,0,0,0,0,0.020004,0,0.05001,0,729
61.30613,23.14231,5.370537,0.090009,0.050005,0.790079,9.170918,0,0,0.010001,0,0,0,0,0.020002,0,0.050005,0,715
54.4,13.8,0,14.4,0,6.4,2.9,0,0,0,0,0,0,0,7.4,0,0,0,557
56.6,15.8,0,14.4,0,5,2.9,0,0,0,0,0,0,0,4.6,0,0,0,640
70.14676,0,0,0,18.08967,0,11.76357,0,0,0,0,0,0,0,0,0,0,0,725
67.05958,0,0,15.64688,17.29354,0,0,0,0,0,0,0,0,0,0,0,0,0,713
59.20576,0,0,0,15.26817,0,0,0,0,0,0,25.52607,0,0,0,0,0,0,694
52.74688,0,0,0,13.60254,0,0,33.65059,0,0,0,0,0,0,0,0,0,0,669
65.20875,21.66998,0.994036,0,0.596422,3.87674,1.491054,0,0.497018,0.298211,0,0,0,2.286282,1.988072,0,0,0,554
63.08299,20.96355,0.961631,0,0.576979,3.750361,1.442446,0,0.480816,0.288489,0,0,0,2.211751,1.923262,0,0,0,740
0,4.040472,0,0,0,5.048113,0,0,0,0,0,0,0,0,35.40247,0,0,55.50895,616
66,0,0,0,0,11.4,0,0,0,0,0,0,0,22.6,0,0,0,0,600
0,0,0,0,0,16.15277,0,0,0,0,0,0,0,0,0,0,0,82.21061,305
34,0,0,25,0,0,4.5,0,0,0,0,0,0,0,0,0,20,16,622
61.6094,0,21.87202,0,11.05163,5.196796,0,0,0,0,0,0,0,0,0,0,0.270163,0,497
57.90117,0,20.5472,0,10.39916,4.891854,0,6.000218,0,0,0,0,0,0,0,0,0.260389,0,486
56.09002,0,19.95123,0,10.07144,4.745632,0,8.886014,0,0,0,0,0,0,0,0,0.255661,0,490
54.41275,0,19.31956,0,9.773773,4.599396,0,11.64344,0,0,0,0,0,0,0,0,0.251074,0,493
45.50337,0,16.15005,0,8.166618,3.843863,0,26.10911,0,0,0,0,0,0,0,0,0.226988,0,490
42.22637,0,15.01094,0,7.612058,3.547608,0,31.38511,0,0,0,0,0,0,0,0,0.217921,0,496
53.90706,0,19.17476,0,9.679474,4.560938,0,0,0,0,12.43206,0,0,0,0,0,0.245711,0,481
51.67104,0,18.3461,0,9.2813,4.367645,0,0,0,0,16.09548,0,0,0,0,0,0.238423,0,475
47.55927,0,16.8776,0,8.508444,4.022086,0,0,0,0,22.80752,0,0,0,0,0,0.225077,0,467
43.85656,0,15.56665,0,7.876371,3.705627,0,0,0,0,28.78162,0,0,0,0,0,0.213171,0,456
36.9426,0,13.13263,0,6.659565,3.103698,0,0,0,0,39.97086,0,0,0,0,0,0.190653,0,435
59.5784,0,21.1424,0,10.7004,5.033558,0,0,3.277325,0,0,0,0,0,0,0,0.267932,0,504
58.5302,0,20.81921,0,10.5096,4.95209,0,0,4.922122,0,0,0,0,0,0,0,0.266784,0,498
57.55699,0,20.43594,0,10.33855,4.865172,0,0,6.537768,0,0,0,0,0,0,0,0.265582,0,490
55.61888,0,19.73776,0,9.950323,4.703687,0,0,9.726127,0,0,0,0,0,0,0,0.263219,0,478
51.85555,0,18.40456,0,9.306663,4.380459,0,0,15.79409,0,0,0,0,0,0,0,0.258675,0,467
59.99162,0,21.28903,0,10.77461,5.068468,0,0,0,0,0,0,0,0,0,0,0,0,488
59.06108,0,21.00805,0,10.60492,4.997007,0,0,0,0,0,0,0,0,0,0,0,0,485
58.75154,0,20.86007,4.59802,10.55312,4.966146,0,0,0,0,0,0,0,0,0,0,0.271094,0,498
57.35373,0,20.35341,6.910339,10.26069,4.850403,0,0,0,0,0,0,0,0,0,0,0.27143,0,500
59.04982,0,20.95482,0,10.60546,4.988899,0,0,0,0,0,4.135447,0,0,0,0,0.265555,0,492
56.54724,0,20.07742,0,10.15718,4.77982,0,0,0,0,0,8.177416,0,0,0,0,0.260923,0,498
54.1796,0,19.22699,0,9.692833,4.581967,0,0,0,0,0,12.06221,0,0,0,0,0.256408,0,499
49.71108,0,17.64345,0,8.921788,4.199306,0,0,0,0,0,19.2764,0,0,0,0,0.247977,0,504
4,0,30,0,0,0,0,28,28,0,10,0,0,0,0,0,0,0,500
6,0,22,0,0,0,0,35,37,0,0,0,0,0,0,0,0,0,515
7,0,18,0,0,0,0,31,40,0,4,0,0,0,0,0,0,0,505
7,0,24,0,0,0,0,23,26,0,20,0,0,0,0,0,0,0,485
6.363636,0,22.72727,0,0,0,0,27.27273,30,0,13.63636,0,0,0,0,0,0,0,495
6,0,22,0,0,0,0,18,21,0,33,0,0,0,0,0,0,0,480
78.10216,2.475786,12.73504,0,6.621777,0,0.065244,0,0,0,0,0,0,0,0,0,0,0,564
75.51208,1.917334,12.54626,0.087876,0.194247,0,0,0,0,9.742208,0,0,0,0,0,0,0,0,580
63.92566,2.250622,12.90868,0.495125,0.182411,0,0.05931,0,0,7.485178,0,0,0,12.69302,0,0,0,0,590
72.47028,0.69187,0,9.322734,13.45809,0,3.897235,0,0,0.159795,0,0,0,0,0,0,0,0,563
68.50616,0.651277,0,8.865301,0.494863,0,3.732939,0,0,17.74945,0,0,0,0,0,0,0,0,616
65.70596,4.875224,5.691263,0.172988,0.191193,0,4.475922,0,0,18.88745,0,0,0,0,0,0,0,0,570
60.96441,7.779802,0,0,13.18107,0,8.440681,0,0,9.634037,0,0,0,0,0,0,0,0,557
59.02847,10.56005,0,0,0.275105,0,4.353191,0,0,25.78319,0,0,0,0,0,0,0,0,662
54.79338,10.17949,0,0,0.36942,0,7.146856,0,0,27.51086,0,0,0,0,0,0,0,0,703
66.3518,0,7.677865,0,0,0,0,0,0,25.97034,0,0,0,0,0,0,0,0,545
0,0.158262,0,0,0,4.638132,0,4.759805,6.316551,0,0,0,0,0,0,80.51099,0,0,264
0,0,0,0,0,0,0,2.032539,0,0,0,0,10.40043,0,0,85.68536,0,1.881658,370
0,0,0,0,0,0,0,0,0,0,47.76499,0,52.23501,0,0,0,0,0,452
0,0,0,0,2.244727,0,0,0,0,0,48.50246,0,49.25282,0,0,0,0,0,428
0,0,0,0,4.559857,0,0,0,0,0,49.26305,0,46.17709,0,0,0,0,0,392
0,0,0,0,6.948753,0,0,0,0,0,50.04789,0,43.00336,0,0,0,0,0,368
0,0,0,0,5.52373,0,0,0,0,0,19.89213,0,74.58414,0,0,0,0,0,475
0,0,0,0,4.995726,0,0,0,0,0,35.98135,0,59.02292,0,0,0,0,0,441
0,0,0,0,4.559857,0,0,0,0,0,49.26305,0,46.17709,0,0,0,0,0,392
0,0,0,0,4.193942,0,0,0,0,0,60.41313,0,35.39293,0,0,0,0,0,356
0,0,0,0,0,0,0,0,36.44292,0,0,0,0,0,0,0,0,63.55708,460
55.16413,10.2388,0,4.826751,1.778238,0,4.047308,2.199544,0,7.769912,0,5.945889,0,2.209616,1.145901,0,0,0,708
54.38612,9.447177,0,3.197431,2.650445,0,4.308906,2.185598,0,6.713605,0,8.123759,0,2.634727,1.707954,0,0,0,695
53.56401,10.18042,0,3.199484,2.210122,0,4.886562,2.187001,0,7.389707,0,7.389978,0,2.636419,1.70905,0,0,0,709
54.38371,10.09395,0,3.965388,1.577773,0,3.99005,3.25264,0,7.59338,0,8.792658,0,1.742685,0,0,0,0,705
58.71124,11.23661,0,4.943992,3.642862,0,3.553385,0,0,6.920557,0,3.806446,0,1.81063,0.586868,0,0,0,703
56.42206,11.04768,0,4.860867,3.581614,0,3.493641,0,0,6.8042,0,3.742447,0,5.340561,0,0,0,0,722
55.78643,10.4863,0,3.204071,2.655948,0,4.605711,4.380273,0,7.534852,0,3.700286,0,2.992225,0,0,0,0,696
57.0364,11.13903,0,4.801711,3.843028,0,4.760171,1.358152,0,7.578951,0,2.60058,0,3.27449,0,0,0,0,689
57.69951,10.97828,0,4.07967,4.05811,0,2.932173,1.338552,0,7.538107,0,4.52303,0,4.482273,0,0,0,0,684
57.27487,10.81555,0,2.009598,3.997957,0,3.755323,1.318711,0,7.426371,0,5.19865,0,3.532666,0,0,0,0,685
56.31541,10.63437,0,0,3.930984,0,3.692415,1.29662,0,7.301965,0,8.762679,0,3.473487,0,0,0,0,688
56.91819,11.18393,0,0.798834,3.796479,0,4.019009,1.310499,0,7.916859,0,5.904315,0,3.510666,0,0,0,0,691
54.92232,11.3315,0,0,3.702325,0,3.079478,1.277998,0,8.243942,0,8.636827,0,4.2795,0,0,0,0,696
57.56304,11.34476,0,3.646444,4.119752,0,2.620802,0,0,8.166818,0,4.791376,0,4.451437,0,0,0,0,690
59.64898,11.04246,0,5.06101,6.059762,0,4.849987,0,0,3.542179,0,1.558616,0,3.336273,0,0,0,0,689
59.99221,11.56875,0,5.090131,6.09463,0,5.182762,0,0,3.562561,0,0.783792,0,2.796226,0,0,0,0,694
58.39675,11.09301,0,2.84714,5.394464,0,2.923313,0,0,4.782482,0,6.313108,0,4.468729,0,0,0,0,694
58.60236,11.23266,0,4.612771,5.189254,0,3.315328,0,0,5.257775,0,3.5007,0,3.981986,0,0,0,0,690
54.60648,11.03162,0,4.044832,1.788203,0.646599,4.360702,3.317805,0,8.492882,0,2.615904,0,2.666398,1.728484,0,0,0,663
57.13764,11.1878,0,4.922515,3.627038,0,3.53795,0,0,6.890494,0,3.789911,0,1.802765,2.337273,0,0,0,702
53.06946,11.02743,0,6.469272,1.072514,0.344722,4.068441,0,0,8.829241,0,3.362027,0,5.33077,1.727827,0,0,0,709
57.74026,6.925152,0,5.024301,4.299139,0,1.980284,7.976558,0,5.989371,0,7.037769,0,3.027165,0,0,0,0,691
52.96773,12.73366,0,3.707657,3.642531,0,4.145239,0,0,6.227935,0,10.65708,0,1.810465,4.107699,0,0,0,691
44.91,20.52,1.96,23.32,0,0,6.95,0,0,0,0,0,0,0,0,0,0,1.98,725
47.57,15.69,0,24.6,0,0,9.75,0,0,0,0,0,0,0,0,0,0,2.02,715
64.96,22.85,0,0,0.56,4.1,1.19,0,0,0.22,0,0,0,1.9,2.16,0,0,1.31,694
63.8098,22.44641,0,0,1.99968,4.029356,1.169813,0,0.299952,0.219965,0,0,0,1.859703,2.119661,0,0.015997,1.289794,671
66.12537,22.60842,0,0,0.299979,3.99972,1.019929,0,0.459968,0,0,0,0,1.959863,1.499895,0,0.007,1.329907,707
64.87962,22.82635,0,0,0.569909,4.089346,1.18981,0,0.299952,0.219965,0,0,0,1.899696,2.149656,0,0.015997,1.30979,691
64.80963,22.79635,0,0,0.569909,4.089346,1.18981,0,0.299952,0.219965,0,0,0,1.899696,2.149656,0,0.015997,1.30979,689
64.72964,22.77636,0,0,0.569909,4.089345,1.18981,0,0.299952,0.219965,0,0,0,1.899696,2.149656,0,0.015997,1.30979,690
64.93948,22.8463,0,0,0.569908,4.099337,1.199806,0,0.299951,0.219964,0,0,0,1.899692,2.149652,0,0.014998,1.309788,689
65.9593,22.52025,0,0.220198,0.350315,3.813429,0.870783,1.551395,0,0,0,0.30027,0,2.0018,2.051845,0,0.009008,0,710
25.76747,0,7.464249,0,0,0,0,49.31614,17.45214,0,0,0,0,0,0,0,0,0,495
0,0,0,0,0,0,0,0,0,0,7.643436,0,0,0,0,0,0,92.35657,378
0,0,0,0,0,0,0,0,0,0,14.87302,0,0,0,0,0,0,85.12698,385
0,0,0,0,0,0,0,0,0,0,21.72148,0,0,0,0,0,0,78.27852,390
0,0,0,0,0,0,0,0,0,0,28.21818,0,0,0,0,0,0,71.78182,397
0,0,0,0,0,0,0,0,0,0,40.2594,0,0,0,0,0,0,59.7406,414
63,25,0,0,0,0,12,0,0,0,0,0,0,0,0,0,0,0,830
64,20,0,0,0,0,16,0,0,0,0,0,0,0,0,0,0,0,840
0,0,7.349384,0,32.71371,0,0,0,0,0,0,0,0,0,0,0,0,59.9369,425
0,0,10.97979,0,29.32407,0,0,0,0,0,0,0,0,0,0,0,0,59.69613,467
0,0,14.58115,0,25.96155,0,0,0,0,0,0,0,0,0,0,0,0,59.45729,488
0,0,18.15381,0,22.62584,0,0,0,0,0,0,0,0,0,0,0,0,59.22036,547
0,0,21.6981,0,19.3166,0,0,0,0,0,0,0,0,0,0,0,0,58.9853,592
0,5.729427,12.70873,11.43886,1.139886,0,0,32.14679,5.609439,0,0,0,0,0,0,0,0,31.20688,565
0,5.629437,12.48875,9.759024,1.709829,0,0,34.47655,5.509449,0,0,0,0,0,0,0,0,30.39696,554
0,5.6,12.86,10.59,1.76,0,0,29.55,8.040001,0,0,0,0,0,0,0,0,31.57,544
0,5.72,15.13,10.81,1.79,0,0,30.17,8.21,0,0,0,0,0,0,0,0,28.14,542
0,8.480846,12.9813,11.57116,1.170117,0,0,32.53325,5.670567,0,0,0,0,0,0,0,0,27.56275,554
13.45949,0.692132,34.02682,0,5.469418,1.014202,0,6.244847,29.83426,3.836519,0,0,0,0,5.42232,0,0,0,460
16.40616,1.427732,35.09531,0,6.075101,1.25526,0,0,30.7711,4.616489,0,4.352849,0,0,0,0,0,0,448
15.28427,0.700999,34.46274,0,6.391715,1.438073,0,6.32485,30.21646,5.180891,0,0,0,0,0,0,0,0,440
10.44385,0.708917,37.75632,0,5.171126,1.246556,0,0,40.74366,3.929556,0,0,0,0,0,0,0,0,449
8.200879,0,26.89188,0.765398,2.284059,1.6314,0,1.046373,57.76577,1.414245,0,0,0,0,0,0,0,0,447
10.23726,0,24.63647,0,5.686193,0.391634,0,4.019077,51.20218,2.469118,0,1.358065,0,0,0,0,0,0,441
26.88758,0,32.15987,0,4.473455,0.8627,0,0,32.89689,2.719515,0,0,0,0,0,0,0,0,521
3.13121,0,29.02528,0.730599,4.844919,0.389307,0,3.995196,54.07906,2.454447,0,1.349995,0,0,0,0,0,0,437
0,0.935502,1.596925,0,5.68661,2.741639,0.924489,28.1356,9.334415,3.889146,0,0,0,0,0,0,0,44.93109,355
0,0.96272,1.643387,0,5.852058,2.821405,3.805546,28.95419,3.842398,4.002298,0,0,0,0,0,0,0,46.23833,381
0,0.932129,1.591168,1.281648,5.66611,2.731755,0,28.03418,9.300765,3.875126,0,0,0,0,0,0,0,44.76912,352
0,0.92211,1.574065,0,5.605205,2.702392,0,27.73284,9.200791,3.833472,0,2.342763,0,0,0,0,0,44.2879,354
0,0.917499,1.566193,0,5.577174,2.688877,0,27.59415,7.323824,3.814302,0,4.662095,0,0,0,0,0,44.06642,357
0,0.937553,1.600427,2.578211,5.69908,2.747651,0,28.1973,7.483908,3.897675,0,0,0,0,0,0,0,45.02962,355
0,0.928342,1.584703,2.552881,5.643088,2.720656,0,30.01429,6.298823,3.859381,0,0,0,0,0,0,0,44.58722,358
0,0.936034,0.639133,2.574032,5.689843,2.743197,0,28.1516,8.592545,3.891357,0,0,0,0,0,0,0,44.95663,349
0,0.955604,1.63124,2.627849,5.808803,2.800551,1.888709,28.74018,3.813997,3.972716,0,0,0,0,0,0,0,45.89656,374
0,0.936418,0.639395,3.862632,5.692175,2.744322,0,28.16314,7.474841,1.730201,0,0,0,0,0,0,0,46.9305,350
0,0.928293,0.633848,2.552746,5.642789,2.720512,0,27.91879,7.409989,3.859177,0,0,0,0,0,0,0,46.52333,343
0,0,0.913566,0,5.638851,3.241424,0,30.8502,6.764016,3.29614,0,0,0,0,0,0,0,44.70275,327
15.43411,6.370842,27.06713,2.72524,5.593793,0.414906,3.637598,6.386856,24.86219,2.615841,0,0,0,0,0,0,0,0,486
26.20687,8.153253,34.41494,0,1.802216,5.213327,0,6.687611,11.83316,0,0,4.519549,0,0,0,0,0,0,490
17.20025,8.33952,26.57344,1.911095,5.914208,1.629354,0,6.270362,31.06564,0,0,0,0,0,0,0,0,0,491
15.4418,8.275037,25.42625,0,6.706832,1.616755,0.545175,6.221878,34.67861,0,0,0,0,0,0,0,0,0,473
17.1646,4.161118,28.41253,5.339976,4.215679,0.812988,0,8.343155,24.91172,0,0,2.819191,0,0,0,0,0,0,510
17.15194,3.796479,23.33047,0,1.538504,3.708731,0,27.59366,7.576235,0,0,10.93162,0,0,0,0,0,0,451
25.85353,7.312116,35.94806,0,1.333439,5.357333,0,10.99574,7.587852,0,0,4.458615,0,0,0,0,0,0,490
13.47687,1.386052,34.07077,0,5.476481,1.015512,0.273947,6.252912,29.31959,3.841473,0,0,0,0,4.886391,0,0,0,472
13.41136,0.689657,33.90514,0,5.030639,0.80846,0,5.18543,31.92961,5.097065,0,0.700872,0,0,3.241758,0,0,0,470
12.33468,0.69772,36.20715,0,5.513571,1.02239,0,4.19684,33.97372,3.86749,0,0,0,0,2.186437,0,0,0,459
13.81317,2.757712,33.42313,0,5.028968,1.212288,0,6.220448,31.36868,5.095373,0,0,0,0,1.080227,0,0,0,475
10.13206,1.375505,38.03795,0,3.76256,0.201557,0.271863,3.102666,37.88033,2.541495,0,0,0,0,2.694005,0,0,0,468
11.28252,0.68379,35.48428,0,2.909573,1.001978,0,5.141313,37.11623,5.685413,0,0.694909,0,0,0,0,0,0,471
59.7,16.1,0,10.2,0,0,0.7,13.3,0,0,0,0,0,0,0,0,0,0,794
60.23976,15.68431,0,10.18981,0,0,0.899101,12.88711,0,0,0,0,0,0.0999,0,0,0,0,791
59.2,16.4,0,10.2,0,0,0.7,13,0,0,0,0,0,0,0.5,0,0,0,792
2.298621,3.797721,20.78753,0,0,0,0,0,7.295623,0,63.36198,0,0,0,0,0,0,0,410
2.299999,3.799999,20.9,0,0,0,0,0,7.299999,0,63.79999,0,0,0,0,0,0,0,412
2.298391,3.797342,20.98531,0,0,0,0,0,6.695313,0,63.75537,0,0,0,0,0,0,0,408
2.201321,3.702221,20.31218,0,0,0,0,0,5.903542,0,65.03902,0,0,0,0,0,0,0,405
0,3.897272,22.88398,0,0,0,0,0,9.193565,0,61.55691,0,0,0,0,0,0,0,412
3.301981,1.901141,20.41225,0,0,0,0,0,6.003603,0,65.53932,0,0,0,0,0,0,0,405
2.3,3.8,21,0,0,0,0,0,7.4,0,64,0,0,0,0,0,0,0,407
2.19912,3.798481,20.4918,0,0,0,0,0,5.997601,0,65.67373,0,0,0,0,0,0,0,400
1.10066,3.702221,22.91375,0,0,0,0,0,4.502701,0,65.43925,0,0,0,0,0,0,0,412
3.5,0,21.5,0,0,0,0,4.5,14,0,54.5,0,0,0,0,0,0,0,425
2.5,2.5,19.5,0,0,0,0,2.5,9.5,0,59.5,0,0,0,0,0,0,0,420
61,17,4.8,8,1,0,8,0,0,0.2,0,0,0,0,0,0,0,0,720
61,14.5,0,7,0,0,0,17.5,0,0,0,0,0,0,0,0,0,0,790
58.16327,23.97959,4.081633,5.102041,0,0,8.67347,0,0,0,0,0,0,0,0,0,0,0,730
49,18,0,3,0,0,2,23,5,0,0,0,0,0,0,0,0,0,720
62,10,0,7,0,0,3,10,8,0,0,0,0,0,0,0,0,0,755
60,10,0,7,0,0,3,10,10,0,0,0,0,0,0,0,0,0,755
56.45599,27.17741,0,15.86577,0,0,0,0,0,0,0,0,0,0,0,0,0,0,854
49.60283,23.87836,0,6.969917,0,0,0,19.05709,0,0,0,0,0,0,0,0,0,0,844
50.26252,24.19593,0,8.921194,0,0,0,14.22882,0,0,0,0,0,0,0,0,0,1.919431,836
57.2693,29.90287,0,12.33464,0,0,0,0,0,0,0,0,0,0,0,0,0,0,860
59.263,23.2079,0,17.01873,0,0,0,0,0,0,0,0,0,0,0,0,0,0,830
53.22894,25.70873,0,8.025104,0,0,0,12.53839,0,0,0,0,0,0,0,0,0,0,855
52.71592,25.46095,0,7.947758,0,0,0,12.41754,0,0,0,0,0,0,0,0,0,0.977139,846
51.39056,24.82082,0,3.689494,0,0,0,12.10534,0,0,0,7.499162,0,0,0,0,0,0,864
43.26291,30.03377,0,10.64505,0,0,0,16.05828,0,0,0,0,0,0,0,0,0,0,846
42.42719,29.4536,0,10.43942,0,0,0,15.74807,0,0,0,0,0,0,0,0,0,1.931723,840
65.29082,18.73444,0,5.956825,0,0,0,9.023936,0,0,0,0,0,0,0,0,0,0,855
69.34341,14.70922,0,0,0,0,0,0,0,0,0,14.94842,0,0,0,0,0,0,865
61.41964,16.03498,0,22.04757,0,0,0,0,0,0,0,0,0,0,0,0,0,0,799
9.04762,4.761905,4.761905,0,0,0,0,0,0,0,80.95238,0,0,0.476191,0,0,0,0,383
8.571429,4.761906,4.761906,0,0,0,0,0,0,0,80.95239,0,0,0.952381,0,0,0,0,380
9.52381,3.809524,4.761905,0,0,0,0,0,0,0,80.95238,0,0,0.952381,0,0,0,0,373
9.52381,2.857143,4.761905,0,0,0,0,0,0,0,80.95238,0,0,1.904762,0,0,0,0,368
12.38095,4.761905,4.761905,0,0,0,0,0,0,0,76.19048,0,0,1.904762,0,0,0,0,410
13.33333,4.761905,4.761905,0,0,0,0,0,0,0,76.19048,0,0,0.952381,0,0,0,0,405
9.52381,4.761905,4.761905,0,0,0,0,0,0,0,80.95238,0,0,0,0,0,0,0,373
9.90099,4.950495,0.990099,0,0,0,0,0,0,0,84.15842,0,0,0,0,0,0,0,382
72,7,10,1,6,0,0,2,0,2,0,0,0,0,0,0,0,0,548
0,0,34.26573,6.593406,0,2.397602,0,0,42.75724,0,0,0,0,0,0,0,0,13.98601,498
0,0,28.2,6.3,0,2.2,0,9.5,40.5,0,0,0,0,0,0,0,0,13.3,484
0,0,27.47253,8.891109,0,2.597403,0,0,47.05295,0,0,0,0,0,0,0,0,13.98601,474
0,0,36.06393,6.893107,0,2.497503,0,0,44.85515,0,0,0,0,0,0,0,0,9.69031,496
0,0,34.26574,11.18881,0,3.196803,0,0,32.46753,0,0,0,0,0,0,0,0,18.88112,476
0,0,36,9.4,0,3.9,0,0,23.2,0,0,0,0,0,0,0,0,27.5,460
0,0,29.37063,7.192807,0.799201,1.898102,0,7.892107,43.75624,0,0,0,0,0,0,0,0,9.090909,490
0,0,23.72373,8.908909,0,2.302302,0,0,55.65565,0,0,0,0,0,0,0,0,9.40941,453
0,0,7.4,0,2.3,0,0,0,60.3,0,0,0,0,0,0,0,0,30,467
3.4,0,27.7,0,0,2.4,0,29.7,36.1,0,0,0,0,0,0,0,0,0,455
58.7,7,0,7.4,4.4,0,0.6,2,0,6.1,0,10.7,0,3.1,0,0,0,0,647
56,6,0,6.1,6.7,0,2,7.3,0,1.8,0,9.1,0,5,0,0,0,0,631
60,6,0,6.1,6,0,2,5,0,2.4,0,9.9,0,2.6,0,0,0,0,623
57.7,6.9,0,5,4.3,0,2,8,0,6,0,7.1,0,3,0,0,0,0,625
60.2,8.000001,0,10,6,0,0,6.6,0,4,0,3,0,2.2,0,0,0,0,626
60.30001,7.200001,0,5.200001,4.500001,0,3.1,0,0,7.700001,0,8.800002,0,3.200001,0,0,0,0,638
56.51131,8.70174,0,6.5013,3.70074,0,2.30046,2.20044,0,6.70134,0,10.70214,0,2.60052,0,0,0.080016,0,652
56.11122,9.001801,0,6.40128,3.30066,0,2.30046,2.20044,0,7.30146,0,11.0022,0,2.30046,0,0,0.080016,0,652
55.5111,9.101821,0,5.901181,2.90058,0,2.30046,3.60072,0,7.601521,0,11.0022,0,2.0004,0,0,0.080016,0,653
55.61112,9.40188,0,6.40128,3.30066,0,2.10042,2.20044,0,7.601521,0,11.0022,0,2.30046,0,0,0.080016,0,651
55.41108,9.601921,0,5.90118,2.90058,0,2.30046,3.30066,0,7.70154,0,11.0022,0,1.80036,0,0,0.080016,0,655
1,0,11.9,0,0,0,0,0,2.8,0,84.3,0,0,0,0,0,0,0,300
13.59807,0.300842,40.99479,0,1.604493,0,0,0,0,1.002808,42.499,0,0,0,0,0,0,0,433
13.29723,0.300842,17.19815,0,1.494184,0.701966,0,0,4.001204,1.103089,61.90333,0,0,0,0,0,0,0,384
13.336,1.862235,16.07929,0,2.062475,0,0,0.060072,9.951942,0.971166,55.67682,0,0,0,0,0,0,0,433
13.29856,1.494334,16.19697,0,2.005817,0,0,0,9.998997,1.002908,56.0024,0,0,0,0,0,0,0,435
0,2.550313,0,0,5.425881,3.737051,22.68261,0,0,0,0,0,0,0,0,0,0,62.13192,486
3.439001,0,0,0,9.932839,0,18.45499,0,0,0,0,0,0,0,0,0,0,64.99498,449
59.79598,16.52165,0.30003,13.52135,0,0,0,7.860786,0,0,0,0,0,1.0001,1.0001,0,0,0,791
58.77531,16.51587,0.299925,13.51862,0,0,0,7.858036,0,0,0,0,0,0.99975,1.9995,0,0.032992,0,783
60.79607,16.52165,0.30003,13.52135,0,0,0,7.860785,0,0,0,0,0,1.0001,0,0,0,0,790
65.45654,21.9722,0,0,0.510051,3.720372,0.470047,2.020202,1.70017,0,0,0,0,1.760176,2.390239,0,0,0,690
64.45,21.97,0,0,0.51,3.72,0.47,2.02,1.7,0,0,0,0,1.76,3.4,0,0,0,685
54.4,12.8,0,5.2,3.7,0,4.9,0,0,9.2,0,3.1,0,1.9,4.8,0,0,0,683
54.7,13,0,5.1,3.7,0,4.5,0,0,9.200001,0,3.1,0,1.9,4.800001,0,0,0,687
53.60001,12.9,0,5.000001,3.700001,0,4.200001,0,0,7.700001,0,6.900001,0,1.8,4.200001,0,0,0,689
53.37361,12.78953,0,3.121853,3.625377,0,4.128902,0,0,6.243705,0,10.77543,0,1.812689,4.128902,0,0,0,691
50.3,16.4,0,3.5,2.6,0,1.1,0,0,7.2,0,11.6,0,3.4,3.9,0,0,0,733
53.64635,12.58741,0,5.194805,3.696304,0,4.795205,0,0,9.09091,0,3.096903,0,5.494505,2.397603,0,0,0,696
43.9,16.5,0,8.899999,2.3,0,2.6,0.5,0,2.5,0,14,0,0,8.799999,0,0,0,710
54.34565,12.78721,0,6.093905,0.499501,0,4.895104,0,0,14.18581,0,0,0,0,7.192807,0,0,0,700
48.95105,13.88611,0,1.998002,1.998002,0,0.0999,0,0,11.38861,0,13.98601,0,4.895105,2.797203,0,0,0,687
59,8.7,0,6,2,0,2.1,0,0,11.5,0,1,0,4.9,4.8,0,0,0,685
51.04895,12.28771,0,3.996004,3.496504,0,3.996004,11.98801,0,5.994006,0,1.498502,0,1.698302,3.996004,0,0,0,709
51.15116,12.31231,0,4.404405,3.503504,0,3.103103,8.70871,0,6.006007,0,5.105106,0,1.701702,4.004005,0,0,0,701
49.5,15.6,0,4.4,7,0,0,10.2,0,3,0,1,0,4.9,4.4,0,0,0,718
54.14585,10.88911,0,1.598402,1.998002,0,6.893107,0,0,13.68631,0,0.999001,0,4.995005,4.795205,0,0,0,681
54.6,9,0,5.8,2.1,0,2.9,3.7,0,11.3,0,1,0,4.9,4.7,0,0,0,688
69.75,0.7,27.1,0,0.2,0.05,0,0.75,0,1.15,0,0,0,0,0,0,0,0,415
70.31094,8.124373,7.723169,0,13.84153,0,0,0,0,0,0,0,0,0,0,0,0,0,580
65.1,7.4,14,0,13.5,0,0,0,0,0,0,0,0,0,0,0,0,0,550
64.89999,7.4,16.4,0,11.3,0,0,0,0,0,0,0,0,0,0,0,0,0,520
0,0,0,0,0,1.729908,0,8.876445,9.423667,0,0,0,0,0,0,55.31742,0,24.65256,360
0,0,0,0,0,1.660745,0,17.04311,4.523449,0,0,0,0,0,0,53.10577,0,23.66692,375
0,0,0,0,0,1.64791,0,18.55861,3.61411,0,0,0,0,0,0,52.69535,0,23.48402,375
0,0,0,0,0,3.423419,0,0,4.662265,0,12.78563,0,0,0,0,54.73548,0,24.39321,320
0,6.247149,1.349878,0,0,3.661655,0,12.48607,0,0,18.34925,0,0,0,0,0,0,57.90601,421
0,0,0,0,0,0,0,0,2.393748,0,45.95171,0,0,0,0,14.08191,0,37.57264,350
1,1,13,0,0,0,0,0,0,0,85,0,0,0,0,0,0,0,325
3,1,12,0,0,0,0,0,5,0,79,0,0,0,0,0,0,0,343
0,0,0,0,6.073641,0,0,0,18.61014,0,0,0,0,0,0,52.13308,0,23.18314,345
0,0,0,0,6.073641,0,0,0,18.61014,0,0,0,0,0,0,52.13308,0,23.18314,350
0,0.998147,0,0,6.06741,0,0,0,17.92708,0,0,0,0,0,0,52.0796,0,22.92777,351
0,0,0,0,4.810258,0,0,0,14.52847,0,0,0,0,0,0,61.93325,0,18.72802,350
0,0,0,0,4.888645,0,0,9.675007,16.04915,0,0,0,0,0,0,50.354,0,19.0332,361
0,0,0,0,4.556392,0,0,5.635908,8.975032,0,0,0,0,0,0,70.39759,0,10.43507,333
0,0,0,0,4.95768,0,0,9.811633,16.27579,0,0,0,0,0,0,38.29881,0,30.65609,364
0,0,0,0,2.636899,0,0,0,8.079678,0,0,0,0,0,0,79.21835,0,10.06507,331
0,0,0,0,3.677342,0,0,0,11.26969,0,0,0,0,0,0,71.02003,0,14.03294,338
0,0,0,0,4.81773,0,0,0,14.75982,0,0,0,0,0,0,62.02946,0,18.393,341
0,0,0,0,6.073641,0,0,0,18.61014,0,0,0,0,0,0,52.13308,0,23.18314,345
0,0.604573,0,0,3.675003,0,0,0,10.85835,0,0,0,0,0,0,70.97483,0,13.88724,335
0,0.79193,0,0,4.813884,0,0,0,14.22335,0,0,0,0,0,0,61.97994,0,18.19089,345
0,0.998147,0,0,6.06741,0,0,0,17.92708,0,0,0,0,0,0,52.0796,0,22.92777,349
0,1.226223,0,0,7.453807,0,0,0,22.0234,0,0,0,0,0,0,41.12983,0,28.16674,352
0,0,0,0,0,0,0,0,19.36846,7.472028,0,0,0,0,0,50.64022,0,22.51929,362
0,0,0,0,2.028711,0.978086,0,0,19.98044,1.541624,0,0,0,0,0,52.2403,0,23.23083,337
0,0,0,0,1.003757,0.483933,0,0,23.06697,0.762758,0,0,0,0,0,51.69448,0,22.9881,356
0,0,0,0,3.07554,1.482785,0,0,16.82805,2.337113,0,0,0,0,0,52.79778,0,23.47873,321
0,0,0,0,4.901846,0,0,6.063209,16.0925,0,0,0,0,0,0,50.48998,0,22.45247,354
0,0,0,0,5.000131,0,0,0,16.41516,0,0,4.17973,0,0,0,51.50232,0,22.90265,354
0,0,2.847343,0,5.069658,0,0,0,16.64341,0,0,0,0,0,0,52.21847,0,23.22112,361
0,0,0,0,0,0,0,0,30.08074,0,0,0,0,0,0,52.43216,0,17.48711,385
0,0,0,0,2.565653,0,0,0,26.95328,0,0,0,0,0,0,52.85345,0,17.62762,371
0,0,0,0,2.502912,0,0,0,23.00739,0,0,0,0,0,0,51.56097,0,22.92873,361
0,0,0,0,5.045372,0,0,0,19.87642,0,0,0,0,0,0,51.96833,0,23.10988,349
0,0,0,0,4.063519,0,0,0,22.67853,0,0,0,0,0,0,52.31879,0,20.93916,356
0,0,0,0,2.979025,0,0,0,20.86395,0,0,0,0,0,0,51.1409,0,25.01612,357
0,0,0,0,0,0,0,30.17825,0,0,0,0,0,0,0,41.88374,0,27.93802,422
0,0,0,0,2.095959,0,0,25.92541,0,0,0,0,0,0,0,43.17757,0,28.80106,381
0,0,0,0,4.325539,0,0,21.40144,0,0,0,0,0,0,0,44.5539,0,29.71912,363
59.95996,14.31431,4.204204,10.21021,0,0,2.502502,8.808809,0,0,0,0,0,0,0,0,0,0,720
61.3,16.5,0.2,13.4,0,0,0,7.6,0,0,0,0,0,1,0,0,0,0,790
57,16.8,7.900001,2.1,0,0,5.1,3.3,0,0,0,6.6,0,0.5,0.5,0,0,0,719
60.4,15,5,7.2,0,0,5,1,5.4,0,0,0,0,1,0,0,0,0,706
60.8,16,6.5,7.4,0,0,5.3,1,2,0,0,0,0,1,0,0,0,0,717
61.6,16.2,7.8,8.2,0,0,2.7,3.5,0,0,0,0,0,0,0,0,0,0,716
63.8,16.5,9,3,0,0,4.5,0,0,0,0,3.2,0,0,0,0,0,0,721
64.5,15.5,9,5,0,0,2.8,3.2,0,0,0,0,0,0,0,0,0,0,719
68.4,3.8,17.7,0,0.9,0.9,0,0,0,7.6,0,0,0,0,0.7,0,0,0,487
69.3,3.5,16.9,0.3,0.5,1,0,0,0,8.499999,0,0,0,0,0,0,0,0,497
71.90001,4,15.7,0.7,1.5,0.5,0.4,1,0,3.7,0,0,0,0,0.6,0,0,0,527
74.59999,1.3,17.1,0.4,3.8,0,0.6,0,0,1.3,0,0,0,0,0.9,0,0,0,519
0.5,0,9.3,0,0,0,0,0,3,0,82.5,0,0,0,0,0,0,0,289
1,0.5,12,0,0,0,0,0,2.5,0,84,0,0,0,0,0,0,0,310
10.1,0,22.5,0,0,0,0,0,67.4,0,0,0,0,0,0,0,0,0,554
9.853659,0,21.95122,0,0,0,0,0,65.7561,0,0,0,0,0,0,0,0,0,547
9.619048,0,21.42857,0,0,0,0,0,64.19048,0,0,0,0,0,0,0,0,0,533
20.07593,3.735555,31.0162,1.725786,7.26631,3.065341,0,0,30.05717,2.070635,0,0,0,0,0,0,0,0,448
20.31933,4.497563,31.73347,0,7.290457,3.075527,1.185231,0,29.91772,0,0,0,0,0,0,0,0,0,458
13.7706,1.924449,22.33856,1.587633,2.924524,1.369692,1.195414,4.547604,41.91546,4.444711,0,3.073313,0,0,0,0,0,0,457
12.76743,3.659789,33.38585,1.288216,8.898664,2.574144,0,0,36.45887,0,0,0,0,0,0,0,0,0,442
18.24509,3.274763,32.11768,4.257091,9.591174,2.093938,0,0,26.25922,0,0,0,0,2.878278,1.282762,0,0,0,455
26.46346,4.158122,21.57798,0,0,1.299845,0,0,28.87679,10.75604,0,0,0,6.867767,0,0,0,0,482
31.22413,1.364458,18.16747,0,0,0,0,49.24395,0,0,0,0,0,0,0,0,0,0,660
30.27402,1.020678,15.10014,0.997973,0,0,0,49.28624,1.810543,0,0,0,0,0,1.510398,0,0,0,625
49.5177,3.481473,9.292631,0,0,10.75955,0,19.27556,4.042246,1.608163,0,0,0,0,0,0,0,0,474
69.57365,0,10.1853,0,8.874478,0,0,2.863578,0,8.502983,0,0,0,0,0,0,0,0,565
72.17969,0,6.542521,2.020107,5.241994,0,0,0,0,14.0157,0,0,0,0,0,0,0,0,550
64.99258,0,2.939323,0,5.233427,0,0,9.598413,2.014331,15.22192,0,0,0,0,0,0,0,0,505
64.89023,3.972468,12.15174,0,7.823737,0,0,0,11.16183,0,0,0,0,0,0,0,0,0,525
0,3.810786,4.832366,8.982357,0,4.14816,6.455872,24.55949,1.738237,0,0,0,0,0,0,0,0,45.47273,489
0,3.075314,16.79884,8.456914,1.869383,3.60508,8.50951,4.624566,0,2.8411,0,3.125324,0,0,0,0,0,47.09397,484
0,2.985035,20.38212,8.208654,0,3.49925,5.89979,4.488808,0,2.757697,0,6.067156,0,0,0,0,0,45.71149,497
0,3.080936,25.24433,8.472377,0,3.611672,6.089335,4.633022,0,2.846294,0,3.131039,0,0,0,0,0,42.89098,498
12.28997,0,19.93669,0,0,0,0,31.36221,0,0,0,31.7923,0,0,0,0,0,0,586
15.49764,0,17.95725,0,0,0,0,47.45727,8.397159,0,0,10.69069,0,0,0,0,0,0,578
10.53857,0,28.49265,15.73724,0,0,0,43.02865,0,2.202886,0,0,0,0,0,0,0,0,607
12.74782,0,21.80483,3.399342,0,0,0,55.76673,0,0,0,6.281279,0,0,0,0,0,0,581
21.87578,0,14.48438,2.916704,0,0,0,55.82381,0,4.899333,0,0,0,0,0,0,0,0,576
15.64134,0,21.74851,0,0,0,0,47.89731,0,14.71284,0,0,0,0,0,0,0,0,467
17.38807,0,24.17724,0,0,5.188508,0,53.24618,0,0,0,0,0,0,0,0,0,0,495
15.74633,0,21.89449,0,0,0,0,48.21882,4.265954,9.874403,0,0,0,0,0,0,0,0,509
18.39757,0,25.58091,0,0,0,0,18.77917,19.93688,17.30546,0,0,0,0,0,0,0,0,520
18.36862,0,25.54066,0,0,0,4.92865,28.12443,0,23.03764,0,0,0,0,0,0,0,0,460
14.31888,0,19.90969,0,0,0,0,65.77144,0,0,0,0,0,0,0,0,0,0,580
15.13414,0,21.04327,0,0,0,2.030389,61.7922,0,0,0,0,0,0,0,0,0,0,591
15.01483,0,20.87738,2.802705,0,0,0,61.30508,0,0,0,0,0,0,0,0,0,0,592
14.66634,0,20.39282,0,0,0,0,59.88221,0,0,0,5.058619,0,0,0,0,0,0,592
14.82726,0,20.61657,0,0,0,0,60.53921,4.016962,0,0,0,0,0,0,0,0,0,586
40.03708,4.964429,18.98267,1.014138,0,4.988248,2.018463,23.46257,0,0,0,0,0,0,0,0,0,0,540
8.503745,0.080988,23.18283,0,0,0,0,0,61.95586,0,1.822231,0,0,0,0,0,0,0,554
8.409545,0.031536,19.55219,0,0,0,0,0,66.64565,0,3.784295,0,0,0,0,0,0,0,552
9.6,0,23.2,0,0,0,0,0,67.2,0,0,0,0,0,0,0,0,0,545
9.8,0,26,0,0,0,0,0,64.2,0,0,0,0,0,0,0,0,0,540
7.4,0,25,0,0,0,0,0,67.6,0,0,0,0,0,0,0,0,0,538
8.7,0,25,0,0,0,0,0,66.3,0,0,0,0,0,0,0,0,0,537
7.2,0,27.5,0,0,0,0,0,65.3,0,0,0,0,0,0,0,0,0,537
10.1,0,22.5,0,0,0,0,0,67.4,0,0,0,0,0,0,0,0,0,554
19.80198,1.980198,7.920792,0,7.920792,0,0,0,6.930693,0,54.45544,0,0,0,0,0,0,0,378
19.80198,1.980198,7.920792,0,7.920792,0,0,0,6.930693,0,54.45544,0,0,0,0,0,0,0,372
19.80198,1.980198,7.920792,0,7.920792,0,0,0,6.930693,0,54.45544,0,0,0,0,0,0,0,375
19.80198,1.980198,7.920792,0,7.920792,0,0,0,6.930693,0,54.45544,0,0,0,0,0,0,0,376
19.80198,1.980198,7.920792,0,7.920792,0,0,0,6.930693,0,54.45544,0,0,0,0,0,0,0,377
19.80198,1.980198,7.920792,0,7.920792,0,0,0,6.930693,0,54.45544,0,0,0,0,0,0,0,379
19.80198,1.980198,7.920792,0,7.920792,0,0,0,6.930693,0,54.45544,0,0,0,0,0,0,0,374
10.11408,0,0,0,0,0,0,0,0,0,0,0,0,0,0,0,0,89.88593,430
28.32724,0,0,0,0,0,0,0,0,0,0,0,0,0,0,0,0,68.28665,500
4.971625,0,0,0,0,0,0,0,0,0,0,0,0,0,0,0,0,95.02837,400
22.5,1.7,3,0,6.800001,0,0,5,2.7,1.6,55,0,0,1.7,0,0,0,0,400
45,4,2,0,22,0,0,0,14,8,3,0,0,0,0,0,0,0,425
5.5,7,12,0,7.5,0,0,0,8,0,56,4,0,0,0,0,0,0,335
52.11261,37.90227,0,0,0,0,8.989459,0,0,0,0,0,0,0,0,0,0,0,760
49.59431,38.26155,0,0,0,0,9.074671,0,0,0,0,0,0,0,0,0,0,0,970
68.02565,0.948802,0,6.088001,8.651182,0,0,0,2.524565,13.14812,0,0,0,0,0,0,0,0,554
62,5,12,0,2,6,0,0,10,0,0,0,0,0,3,0,0,0,514
63,8,16,0,3,6,0,0,0,0,0,0,0,2,2,0,0,0,477
61,7,19,0,2,5,0,0,0,0,0,0,0,3,3,0,0,0,492
62,10,15,0,4,6,0,0,0,0,0,0,0,1,2,0,0,0,463
63,10,17,0,2,6,0,0,0,0,0,0,0,0,2,0,0,0,478
66,8,17,0,2,5,0,0,0,0,0,0,0,0,2,0,0,0,527
64,8,15,0,2,4,0,0,4,0,0,0,0,0,3,0,0,0,531
50,11.11111,22.22222,0,3.333333,6.666667,0,0,0,0,0,0,0,3.333333,3.333333,0,0,0,499
72,2,24,0,1,1,0,0,0,0,0,0,0,0,0,0,0,0,568
60,0,22,0,4,6,8,0,0,0,0,0,0,0,0,0,0,0,442
62.2449,8.163264,18.36735,0,2.040816,5.10204,0,0,0,0,0,0,0,4.081632,0,0,0,0,495
0,0,72.38336,0,27.61664,0,0,0,0,0,0,0,0,0,0,0,0,0,471
0,0,74.15088,0,23.57584,2.273285,0,0,0,0,0,0,0,0,0,0,0,0,440
0,0,76.00687,0,19.33275,4.660371,0,0,0,0,0,0,0,0,0,0,0,0,427
0,0,70.69202,0,22.47611,0,0,0,0,6.831869,0,0,0,0,0,0,0,0,454
0,0,73.56752,0,23.39036,0,3.042113,0,0,0,0,0,0,0,0,0,0,0,439
0,0,74.79108,0,19.02351,0,6.185417,0,0,0,0,0,0,0,0,0,0,0,417
0,0,64.6437,0,20.55309,0,0,0,0,0,14.80321,0,0,0,0,0,0,0,412
0,0,0,30.40664,0,0,0,0,0,0,0,0,0,0,0,0,0,69.59336,549
0,0,0,21.01942,0,0,0,0,0,0,20.8664,0,0,0,0,0,0,58.11418,494
0,0,0,14.28112,0,0,0,0,0,0,34.74885,0,0,0,0,0,0,50.97002,459
0,0,0,7.771654,0,0,0,0,0,0,44.47995,0,0,0,0,0,0,47.7484,423
0,0,0,3.511833,0,0,0,0,0,0,55.84435,0,0,0,0,0,0,40.64382,374
0,0,0,0,0,0,0,0,0,0,61.79448,0,0,0,0,0,0,38.20552,361
57.3,29.36,0,3.57,0,0,0.35,0,0,1.22,0,0,0,0,1.24,0,5.840001,0.56,840
0,0,0,0,5.902685,0,32.90115,0,0,0,0,0,0,0,3.26032,0,0,57.93584,573
0,0,0,40.55514,5.229365,0,0,0,0,0,0,0,0,0,2.888415,0,0,51.32709,573
0,0,0,0,3.891407,0,0,0,0,0,0,55.76438,0,0,2.1494,0,0,38.19481,573
14.5,0,22.9,0,0,0,0,0,0,0,62.6,0,0,0,0,0,0,0,430
64.5534,0,0,8.546915,7.333502,0,0,0,0,9.921515,0,0,0,9.64467,0,0,0,0,610
60.77597,0,0,0,6.952713,0,0,0,13.01583,9.835658,0,0,0,9.419828,0,0,0,0,598
63.14594,0,0,4.440239,15.09566,0,0,0,7.009759,0,0,0,0,10.3084,0,0,0,0,582
61.58677,0,0,4.039507,0,0,0,0,6.464464,18.6222,0,0,0,9.287066,0,0,0,0,673
61.69038,0,0,4.331817,7.227755,0,0,0,6.833272,10.08578,0,0,0,9.830993,0,0,0,0,572
61.35872,0,0,8.383789,7.112051,0,0,0,0,9.891734,0,0,0,13.25371,0,0,0,0,632
57.38639,0,0,0,6.959525,0,0,0,12.8741,9.455929,0,0,0,13.32405,0,0,0,0,631
60.33583,0,0,4.340853,14.81554,0,0,0,6.694743,0,0,0,0,13.81303,0,0,0,0,604
59.16219,0,0,4.107169,7.135943,0,0,0,6.592918,9.644824,0,0,0,13.35696,0,0,0,0,602
65,0,1.5,15,18.4,0,0.1,0,0,0,0,0,0,0,0,0,0,0,608
31.03488,0,0,50.65223,0,0,0,0,0,0,0,0,0,0,0,0,0,18.31289,790
37.05959,0,0,38.98206,0,0,9.308206,0,0,0,0,0,0,0,0,0,0,14.65015,735
79.5,7.12,0,0,0,13.38,0,0,0,0,0,0,0,0,0,0,0,0,428
79.18327,7.091633,0,0,0,13.32669,0,0,0,0,0,0,0,0,0,0,0,0,426
78.86905,7.063492,0,0,0,13.27381,0,0,0,0,0,0,0,0,0,0,0,0,425
78.55731,7.035573,0,0,0,13.22134,0,0,0,0,0,0,0,0,0,0,0,0,423
70.64001,3.38,0,0,0,14.68,0,0,0,3.09,0,0,0,3,0,0,0,3.21,488
68.66252,3.285381,0,0,0,14.26905,0,0,0,3.003499,0,0,0,2.916019,0,0,0,3.12014,487
20.2174,0,14.05565,0,0,0,0,0,65.72694,0,0,0,0,0,0,0,0,0,595
19.73431,0,13.71979,0,0,0,0,0,64.1564,0,0,0,0,0,0,0,0,0,580
19.27377,0,13.39961,0,0,0,0,0,62.65917,0,0,0,0,0,0,0,0,0,573
19.5857,0,13.61647,0,0,0,0,0,63.67326,0,0,0,0,0,3.124574,0,0,0,572
19.256,2.178458,12.4204,0,0,0,0,0,15.65035,0,0,0,0,0,0,0,0,50.49479,611
19.05239,2.155424,12.28907,0,0,0,0,0,11.61365,0,0,4.92857,0,0,0,0,0,49.96088,606
18.85305,2.132872,12.16049,0,0,0,0,0,7.661429,0,0,9.754006,0,0,0,0,0,49.43815,606
18.65784,2.110787,12.03458,0,0,0,0,0,3.791049,0,0,14.47951,0,0,0,0,0,48.92624,608
18.46663,2.089155,11.91124,0,0,0,0,0,0,0,0,19.10816,0,0,0,0,0,48.42482,610
0,4.195281,0,0,0,0,0,34.69806,0,0,0,0,0,0,0,0,0,58.40421,525
0,5.936795,67.89953,0,26.16368,0,0,0,0,0,0,0,0,0,0,0,0,0,481
0,5.246195,60.00109,0,23.12018,0,0,0,11.63253,0,0,0,0,0,0,0,0,0,478
0,4.910206,56.15836,0,21.63946,0,0,0,17.29197,0,0,0,0,0,0,0,0,0,478
0,4.580203,52.38409,0,20.18513,0,0,0,22.85058,0,0,0,0,0,0,0,0,0,477
0,4.256027,48.67647,0,18.75647,0,0,0,28.31103,0,0,0,0,0,0,0,0,0,477
0,3.624552,41.45424,0,15.97354,0,0,0,38.94767,0,0,0,0,0,0,0,0,0,474
0,0,0,16.14675,8.923008,0,0,0,0,0,0,0,0,0,0,0,0,74.93024,381
0,0,0,16.06395,7.101804,0,0,0,0,0,0,0,0,0,2.288211,0,0,74.54604,414
0,0,0,16.00923,5.898007,0,0,0,0,0,0,0,0,0,3.800693,0,0,74.29208,437
79.61,0,0,0,0,20.39,0,0,0,0,0,0,0,0,0,0,0,0,475
76.54808,0,0,0,0,19.60577,0,0,0,0,0,0,0,0,0,0,0,0,485
68.62931,0,0,0,0,17.57759,0,0,0,0,0,0,0,0,0,0,13.7931,0,480
78.20472,4.862501,0,0,0,12.4406,0,0,0,4.492176,0,0,0,0,0,0,0,0,505
77.42053,4.847509,0,0,0,12.40224,0,0,0,5.329719,0,0,0,0,0,0,0,0,504
76.64116,4.832609,0,0,0,12.36412,0,0,0,6.162112,0,0,0,0,0,0,0,0,503
75.09669,4.803082,0,0,0,12.28858,0,0,0,7.811642,0,0,0,0,0,0,0,0,502
74.33152,4.788454,0,0,0,12.25115,0,0,0,8.628871,0,0,0,0,0,0,0,0,500
70.57452,4.716629,0,0,0,12.06739,0,0,0,12.64147,0,0,0,0,0,0,0,0,496
63.38878,4.579253,0,0,0,11.71592,0,0,0,20.31605,0,0,0,0,0,0,0,0,481
64.02153,2.554295,1.976644,17.98181,10.97222,0,2.01938,0,0,0,0,0,0,0,0,0,0,0.474125,614
63.93993,2.551039,3.135375,17.95889,9.924437,0,2.016806,0,0,0,0,0,0,0,0,0,0,0.473521,617
63.85854,2.547792,4.291156,17.93604,8.879324,0,2.014239,0,0,0,0,0,0,0,0,0,0,0.472918,626
0,0,0,0,0,3.418337,0,0,0,0,0,0,47.86766,0,0,0,0,48.714,552
0,4.836873,0,0,0,4.961332,0,0,0,0,0,0,39.69973,0,0,0,0,50.50207,540
0,7.390954,0,0,0,5.776101,0,0,0,0,0,0,35.3867,0,0,0,0,51.44624,523
0,8.704144,0,0,0,6.195017,0,0,0,0,0,0,33.16914,0,0,0,0,51.9317,520
0,0,0,0,4.364226,0,0,0,5.731007,0,0,0,0,0,0,89.90476,0,0,285
48.46942,0,0,21.10387,26.66277,0,0,0,0,0,0,0,0,0,0,0,0,2.478064,508
45.3655,0,0,0,0,0,0,54.4782,0,0,0,0,0,0,0,0,0,0,701
51.73636,0,40.2925,0,7.971141,0,0,0,0,0,0,0,0,0,0,0,0,0,469
45.96178,0,39.78436,0,8.245408,0,0,0,0,0,0,0,0,0,0,0,0,6.008443,450
45.5545,3.493138,38.26609,0,6.554732,0,0,0,0,0,0,0,0,0,0,0,0,6.131533,444
45.34639,5.1301,37.81054,0,5.411376,0,0,0,0,0,0,0,0,0,0,0,0,6.301607,433
45.71641,6.75256,36.88572,0,4.378304,0,0,0,0,0,0,0,0,0,0,0,0,6.26701,423
49.81465,0,0,27.89557,0,0,0,0,0,0,0,0,0,22.28978,0,0,0,0,773
49.70687,0,0,27.83521,0,0,0,0,0,0,0,0,0,21.31482,0,0,0,0,760
49.59957,0,0,27.77512,0,0,0,0,0,0,0,0,0,20.34407,0,0,0,0,770
49.38633,0,0,27.65571,0,0,0,0,0,0,0,0,0,18.4151,0,0,0,0,741
46.42894,19.04907,0,12.19141,7.924413,0,0.701006,0.40638,0,5.181347,0,0,0,0,0.467337,0,7.518033,0.132074,635
42.85859,23.552,0,14.65683,7.308197,0,0.606489,0.353785,0,4.892348,0,0,0,0,0.778328,0,4.851915,0.141514,655
42.46284,23.45567,0,14.9631,6.389647,0,1.193004,0.283086,0,4.559701,0,0,0,0,0.748155,0,5.459508,0.48529,669
42.31041,23.6292,0,13.32929,6.240533,0,2.171059,0.323134,0,5.301424,0,0,0,0,0.88862,0,5.048975,0.757346,659
42.87159,23.05359,0,12.74014,6.026289,0,3.104145,0.303337,0,5.136501,0,0,0,0,0.839231,0,5.156723,0.768453,656
42.42424,23.43434,0,12.42424,7.111111,0,3.131313,0.333333,0,5.353535,0,0,0,0,0.868687,0,4.777777,0.141414,653
42.05939,24.83024,0,14.361,5.219419,0,1.672241,0.405392,0,5.229553,0,0,0,0,0.334448,0,5.249823,0.638492,675
40.88018,25.13374,0,13.82861,5.319471,0,2.038962,0.343192,0,6.056324,0,0,0,0,0.9892,0,4.643181,0.767134,669
