Repository: liubin06/DeepGlassNet

# DeepGlassNet: Self-Supervised Learning for Multi-Component Glass Composition Screening

## 1. Introduction
We present a novel self-supervised learning framework for screening multi-component glass compositions within predefined glass transition temperature (Tg) intervals. The composition screening task is formalized as a classification problem, where we introduce an innovative data augmentation strategy based on asymptotic theory to enhance training dataset robustness and improve model resilience to noise. A specialized feature extraction backbone architecture named DeepGlassNet is designed to capture complex interactions among different glass components in multi-component systems.

File: data/train_tg.csv (part 36 of 46)
SiO2,Al2O3,B2O3,CaO,Na2O,Li2O,MgO,BaO,ZnO,K2O,PbO,SrO,GeO2,ZrO2,TiO2,TeO2,FemOn,P2O5,Tg
42.41964,24.19641,0,13.41433,5.06201,0,2.100734,0.323969,0,6.428752,0,0,0,0,0.739054,0,4.555809,0.759301,667
41.35909,24.97725,0,12.64031,4.479724,0,3.094347,0.293255,0,6.916776,0,0,0,0,1.001112,0,4.479724,0.758418,671
42.53815,23.74457,0,13.35758,6.951602,0,2.071335,0.313226,0,5.284431,0,0,0,0,0.848742,0,4.748915,0.141457,659
0,0,0,0,32.70164,0,0,0,0,0,0,0,0,0,0,0,7.948829,59.34954,343
0,0,0,0,29.10125,0,0,0,0,0,0,0,0,0,0,0,13.77202,57.12673,407
0,0,0,0,25.71866,0,0,0,0,0,0,0,0,0,0,0,20.61596,53.66538,427
0,0,0,0,22.61739,0,0,0,0,0,0,0,0,0,0,0,25.58414,51.79847,449
0,0,0,0,31.24616,0,0,0,0,0,0,0,0,0,0,0,0,68.75385,284
0,0,0,0,28.48285,0,0,0,0,0,0,0,0,0,0,0,7.644548,63.8726,337
0,0,0,0,25.1675,0,0,0,0,0,0,0,0,0,0,0,13.26385,61.56866,393
0,0,0,0,22.04814,0,0,0,0,0,0,0,0,0,0,0,19.88289,58.06898,451
0,0,0,0,19.41357,0,0,0,0,0,0,0,0,0,0,0,25.01008,55.57634,481
0,0,0,0,27.11128,0,0,0,0,0,0,0,0,0,0,0,0,72.88873,295
0,0,0,0,25.80131,0,0,0,0,0,0,0,0,0,0,0,3.02175,71.17694,314
0,0,0,0,23.82794,0,0,0,0,0,0,0,0,0,0,0,7.308811,68.86324,333
0,0,0,0,23.01734,0,0,0,0,0,0,0,0,0,0,0,10.12532,66.85734,354
0,0,0,0,21.51372,0,0,0,0,0,0,0,0,0,0,0,12.79184,65.69444,384
0,0,0,0,18.62968,0,0,0,0,0,0,0,0,0,0,0,19.20016,62.17016,439
0,0,0,0,17.22356,0,0,0,0,0,0,0,0,0,0,0,24.20588,58.57056,502
0,0,0,0,23.2793,0,0,0,0,0,0,0,0,0,0,0,0,76.7207,278
0,0,0,0,17.86584,0,0,0,0,0,0,0,0,0,0,0,13.53893,68.59523,383
0,0,0,0,13.54474,0,0,0,0,0,0,0,0,0,0,0,23.26586,63.18939,478
0,0,0,0,11.16874,0,0,0,0,0,0,0,0,0,0,0,28.77689,60.05437,514
0,0,0,0,7.871685,0,0,0,0,0,0,0,0,0,0,0,36.98452,55.14379,519
0,0,0,0,5.848739,0,0,0,0,0,0,0,0,0,0,0,40.57201,53.57925,506
0,0,0,0,19.71812,0,0,0,0,0,0,0,0,0,0,0,0,80.28188,276
0,0,0,0,16.91639,0,0,0,0,0,0,0,0,0,0,0,6.810314,76.27331,320
0,0,0,0,14.93446,0,0,0,0,0,0,0,0,0,0,0,11.94191,73.12363,381
0,0,0,0,13.03362,0,0,0,0,0,0,0,0,0,0,0,18.08253,68.88384,439
0,0,0,0,6.982513,0,0,0,0,0,0,0,0,0,0,0,31.18411,61.83337,527
0,0,0,0,5.395321,0,0,0,0,0,0,0,0,0,0,0,35.91181,58.69287,512
0,0,0,0,3.493335,0,0,0,0,0,0,0,0,0,0,0,40.50348,56.00319,498
0,0,0,0,1.272562,0,0,0,0,0,0,0,0,0,0,0,40.43887,58.28857,495
43.43435,17.77778,0,13.43434,2.222222,0,10,0,0,0.909091,0,0,0,0,2.121212,0,10.10101,0,677
49.29578,13.9839,0,7.042254,2.716298,0,10.26157,0,0,1.006036,0,0,0,0,2.112676,0,13.58149,0,645
0,0,0,17.49501,14.26439,0,0,0,0,0,0,0,0,0,0,0,0,68.2406,210
0,0,0,17.40895,13.24794,0,0,0,0,1.438165,0,0,0,0,0,0,0,67.90495,240
0,0,0,17.32374,12.24144,0,0,0,0,2.862251,0,0,0,0,0,0,0,67.57256,270
0,0,0,17.23936,11.24476,0,0,0,0,4.272463,0,0,0,0,0,0,0,67.24342,200
0,0,0,17.15579,10.25773,0,0,0,0,5.669004,0,0,0,0,0,0,0,66.91747,250
0,0,0,0,0,0,0,0,0,0,61.12642,0,0,0,0,0,0,38.87358,429
0,0,0,0,0,4.152837,0,0,0,0,46.52949,0,0,0,0,0,0,49.31768,286
0,0,0,0,0,7.195912,0,0,0,0,35.83329,0,0,0,0,0,0,56.97079,283
0,0,0,0,0,17.39051,0,0,0,0,0,0,0,0,0,0,0,82.60949,334
0,0,4.462613,0,0,1.915379,0,0,0,0,57.22778,0,0,0,0,0,0,36.39423,366
0,0,5.093816,0,0,4.372591,0,0,0,0,48.99167,0,0,0,0,0,0,41.54192,349
0,0,7.103209,0,0,12.19496,0,0,0,0,22.77258,0,0,0,0,0,0,57.92925,341
0,0,10.75685,0,0,4.616903,0,0,0,0,51.729,0,0,0,0,0,0,32.89725,395
0,0,15.33824,0,0,13.16653,0,0,0,0,24.58688,0,0,0,0,0,0,46.90835,392
0,0,19.48833,0,0,20.91126,0,0,0,0,0,0,0,0,0,0,0,59.6004,424
70.55788,0,0,8.89899,7.376634,0,0,0,0,11.21106,0,0,0,1.955437,0,0,0,0,534
71.87025,0,0,4.532255,15.02768,0,0,0,6.578006,0,0,0,0,1.991808,0,0,0,0,591
66.6629,0,0,4.20387,0,0,0,0,6.101397,21.18435,0,0,0,1.847492,0,0,0,0,544
68.52901,0,0,4.441594,14.72707,0,0,0,6.446423,0,0,0,0,5.855896,0,0,0,0,598
63.656,0,0,4.125758,0,0,0,0,5.988026,20.79072,0,0,0,5.43949,0,0,0,0,564
64.75237,0,0,0,6.95773,0,0,0,12.18232,10.5744,0,0,0,5.533176,0,0,0,0,560
48.5,8,7.5,18,18,0,0,0,0,0,0,0,0,0,0,0,0,0,542
48.5,8,7.5,18,13,0,0,0,0,0,0,0,0,0,0,0,0,0,563
56,8,15,0,21,0,0,0,0,0,0,0,0,0,0,0,0,0,547
56,8,15,0,16,0,0,0,0,0,0,0,0,0,0,0,0,0,572
49.06762,7.827034,8.300842,34.8045,0,0,0,0,0,0,0,0,0,0,0,0,0,0,700
44.69937,15.90996,7.571515,31.81916,0,0,0,0,0,0,0,0,0,0,0,0,0,0,719
46.07127,14.21484,0,0,0,0,0,0,39.71389,0,0,0,0,0,0,0,0,0,705
36.60736,13.8048,0,0,0,0,0,0,49.58784,0,0,0,0,0,0,0,0,0,690
36.35421,17.13668,0,0,0,0,0,0,46.50911,0,0,0,0,0,0,0,0,0,700
36.10455,20.42279,0,0,0,0,0,0,43.47266,0,0,0,0,0,0,0,0,0,700
32.07723,13.60853,0,0,0,0,0,0,54.31424,0,0,0,0,0,0,0,0,0,690
49.10151,0,0,21.38039,27.00914,0,0,0,0,0,0,0,0,0,0,0,0,2.508963,515
0,0,0,0,13.19944,0,0,0,8.623278,0,0,0,77.97363,0,0,0,0,0,488
0,0,0,0,0,6.830663,0,0,9.255988,0,0,0,83.69474,0,0,0,0,0,479
0,0,0,0,6.833272,3.294469,0,0,8.928437,0,0,0,80.73295,0,0,0,0,0,466
100,0,0,0,0,0,0,0,0,0,0,0,0,0,0,0,0,0,1200
57.42733,24.27997,0,18.2927,0,0,0,0,0,0,0,0,0,0,0,0,0,0,680
41.41717,35.12974,0,9.680639,10.87824,0,0,0,0,0,0,0,0,0,2.894212,0,0,0,673
40.3,34.2,0,9.4,10.4,0,0,0,0,0,0,0,0,0,5.7,0,0,0,698
0,0,0,0,0,0,2.96622,40.62285,0,0,0,0,0,0,0,0,0,56.41093,528
0,0,0,0,0,0,4.630265,39.9262,0,0,0,0,0,0,0,0,0,55.44353,540
0,0,0,0,0,0,10.54726,37.44907,0,0,0,0,0,0,0,0,0,52.00367,564
0,0,0,0,0,0,15.49869,35.37617,0,0,0,0,0,0,0,0,0,49.12513,578
0,0,0,0,0,0,21.57604,32.83191,0,0,0,0,0,0,0,0,0,45.59205,582
0,0,0,0,0,0,29.2126,29.6349,0,0,0,0,0,0,0,0,0,41.15251,589
0,0,0,0,0,17.39051,0,0,0,0,0,0,0,0,0,0,0,82.60949,330
0,0,4.229827,0,0,18.15467,0,0,0,0,0,0,0,0,0,0,0,77.6155,346
0,0,8.848467,0,0,18.98907,0,0,0,0,0,0,0,0,0,0,0,72.16246,357
0,0,13.91211,0,0,19.90387,0,0,0,0,0,0,0,0,0,0,0,66.18402,386
0,0,19.48833,0,0,20.91126,0,0,0,0,0,0,0,0,0,0,0,59.6004,408
22.09784,5.357055,7.315701,8.838933,0,0,0,56.39047,0,0,0,0,0,0,0,0,0,0,630
19.41578,5.491334,11.24861,6.040326,0,0,0,57.80394,0,0,0,0,0,0,0,0,0,0,575
0,0,0,0,0,0,0,47.87745,0,0,0,0,0,0,50.90372,0,0,0,699
0,0,0,0,0,0,0,47.3317,0,0,0,0,0,0,50.84227,0,0,0,702
0,6.077337,0,0,0,5.701128,0,0,0,0,0,0,37.43105,0,0,0,0,50.79049,538
0,0,0,0,0,0,0,7.508669,0,0,0,0,0,0,3.911808,88.57952,0,0,357
0,0,0,0,0,2.155089,0,0,0,0,0,0,0,0,5.760972,92.08394,0,0,312
0,0,0,0,0,0,0,12.87594,0,0,0,0,0,0,6.708006,80.41606,0,0,377
0,0,38.60071,0,0,0,0,0,0,0,56.42199,0,0,0,0,0,0,0,432
52.90001,4.1,0,5.2,6.400001,0,1.8,0,2.7,1.1,1.7,0,0,0,0,0,24.1,0,580
0,0,59.29683,0,17.59621,0,0,0,23.10696,0,0,0,0,0,0,0,0,0,487
49.09646,0,0,21.38251,27.01183,0,0,0,0,0,0,0,0,0,0,0,0,2.509212,513
46.79736,0,0,21.29962,26.9114,0,0,0,0,0,0,0,0,0,0,0,0,4.99162,511
42.23533,0,0,21.14093,26.70655,0,0,0,0,0,0,0,0,0,0,0,0,9.91719,491
37.7548,0,0,20.98219,26.49917,0,0,0,0,0,0,0,0,0,0,0,0,14.76384,485
33.33397,0,0,20.82133,26.30533,0,0,0,0,0,0,0,0,0,0,0,0,19.53936,482
51.42001,0,0,21.46715,27.11284,0,0,0,0,0,0,0,0,0,0,0,0,0,519
48.65169,0,0,21.62822,27.32658,0,0,0,0,0,0,0,0,0,0,0,0,2.393519,515
46.18406,0,0,21.77643,27.51949,0,0,0,0,0,0,0,0,0,0,0,0,4.520018,513
41.90898,0,0,22.03867,27.84337,0,0,0,0,0,0,0,0,0,0,0,0,8.208985,509
35.37041,0,0,22.42609,28.33528,0,0,0,0,0,0,0,0,0,0,0,0,13.86822,491
12,4,0,0,0,0,42,0,0,0,0,0,0,0,0,0,0,42,580
4,12,0,0,0,0,42,0,0,0,0,0,0,0,0,0,0,42,581
0,0,0,0,0,0,0,0,5.362402,0,0,0,0,0,0,94.6376,0,0,297
0,0,0,0,4.364226,0,0,0,5.731007,0,0,0,0,0,0,89.90476,0,0,284
0,0,0,0,9.372721,0,0,0,6.154027,0,0,0,0,0,0,84.47325,0,0,259
0,0,0,0,15.17952,0,0,0,6.644472,0,0,0,0,0,0,78.17601,0,0,233
0,16.67997,56.94625,0,0,0,26.37378,0,0,0,0,0,0,0,0,0,0,0,590
0,30.30338,51.72863,0,0,0,17.96799,0,0,0,0,0,0,0,0,0,0,0,605
0,43.37069,39.48526,0,0,0,17.14405,0,0,0,0,0,0,0,0,0,0,0,599
74.35352,0,0,12.27758,0,13.36891,0,0,0,0,0,0,0,0,0,0,0,0,424
72.18475,0,0,11.9176,0,12.98256,0,0,0,0,0,0,0,0,0,0,0,0,386
73.62473,0,0,12.15118,0,13.23892,0,0,0,0,0,0,0,0,0.985166,0,0,0,422
73.76798,0,0,12.1809,0,11.00599,3.045131,0,0,0,0,0,0,0,0,0,0,0,440
73.1916,0,0,12.08572,0,8.679996,6.042677,0,0,0,0,0,0,0,0,0,0,0,456
72.62416,0,0,11.99202,0,6.390069,8.993743,0,0,0,0,0,0,0,0,0,0,0,474
75.71775,0,0,5.979624,0,13.6142,4.688426,0,0,0,0,0,0,0,0,0,0,0,428
77.01303,0,0,0,0,13.84709,9.139873,0,0,0,0,0,0,0,0,0,0,0,439
74.88546,0,0,5.913896,0,10.31327,8.887374,0,0,0,0,0,0,0,0,0,0,0,436
0,0,76.27245,0,0,16.36829,7.359252,0,0,0,0,0,0,0,0,0,0,0,501
0,0,74.13728,9.952634,0,15.91008,0,0,0,0,0,0,0,0,0,0,0,0,500
0,0,73.61655,9.949054,0,15.90436,0,0,0,0,0,0,0,0,0,0,0,0,486
0,0,68.36851,0,0,14.67208,0,0,0,0,0,16.95941,0,0,0,0,0,0,495
0,0,67.89019,0,0,14.66722,0,0,0,0,0,16.95378,0,0,0,0,0,0,477
0,0,63.22482,0,0,13.56823,0,23.20695,0,0,0,0,0,0,0,0,0,0,489
33.75,27.65,0,34,0,0,4.1,0,0,0,0,0,0,0,0,0,0,0,790
32.5,26.4,0,34,0,0,4.1,0,0,0,0,0,0,0,0,0,0,0,790
31.5,25.4,0,34,0,0,4.1,0,0,0,0,0,0,0,0,0,0,0,790
30,30,0,35.9,0,0,4.1,0,0,0,0,0,0,0,0,0,0,0,795
30,27,0,35.9,0,0,4.1,0,0,0,0,0,0,0,0,0,0,0,795
30,25,0,35.9,0,0,4.1,0,0,0,0,0,0,0,0,0,0,0,795
0,0,6.666397,0,0,0,0,0,38.96671,0,0,0,0,0,0,0,0,54.36689,481
0,1.984517,0,0,4.825291,0,0,0,0,0,0,0,0,0,0,93.19019,0,0,293
0,2.089104,0,0,6.349491,0,0,0,0,0,0,0,0,0,0,91.5614,0,0,294
0,0,0,0,6.078919,0,0,0,0,0,0,0,0,0,0,93.92108,0,0,268
48.29225,9.108009,0,23.78973,0,0,14.39462,3.425404,0,0,0,0,0,0,0,0,0,0,654
47.25743,8.910892,0,22.04951,0,0,14.08911,6.702971,0,0,0,0,0,0,0,0,0,0,677
45.31142,8.545401,0,18.79394,0,0,13.50629,12.85276,0,0,0,0,0,0,0,0,0,0,681
45.95424,4.328018,2.951371,19.05516,0,0,13.69714,13.02367,0,0,0,0,0,0,0,0,0,0,642
0,14.03397,38.33014,15.43701,0,0,11.09501,21.10387,0,0,0,0,0,0,0,0,0,0,584
0,15.06465,41.14516,16.57072,0,0,11.90984,0,0,0,0,15.30963,0,0,0,0,0,0,588
0,0,58.05726,0,0,0,0,27.39879,14.54395,0,0,0,0,0,0,0,0,0,479
0,0,47.0856,0,0,0,0,34.56595,18.34845,0,0,0,0,0,0,0,0,0,507
0,0,37.23441,0,0,0,0,41.00116,21.76442,0,0,0,0,0,0,0,0,0,552
0,0,28.3404,0,0,0,0,46.81111,24.84848,0,0,0,0,0,0,0,0,0,571
71.59393,7.063535,3.134984,0,0,10.60917,0,0,0,4.894186,0,0,0,0,0,0,0,2.704195,482
71.73717,7.098303,3.150415,0,0,10.60939,0,0,0,4.918275,0,0,0,0,1.251219,0,0,1.23523,465
0,0,0,0,0,0,0,10.01719,5.317371,0,0,0,0,0,0,83.41589,0,0,346
0,0,0,0,0,0,0,10.79268,5.729017,0,0,0,14.72687,0,0,67.40516,0,0,397
0,0,0,0,0,0,0,11.6983,6.209745,0,0,0,31.92524,0,0,48.70747,0,0,451
0,0,0,0,0,0,0,14.05746,7.462042,0,0,0,76.72697,0,0,0,0,0,587
45.57456,22.78228,0,0,0,2.0002,0,0,5.280529,0,17.50175,0,0,6.370637,0,0,0,0,660
38.36384,19.18192,0,0,0,0,0,0,19.18192,0,17.50175,0,0,0,5.360537,0,0,0,665
55.5,0,0,25.9,0,0,18.6,0,0,0,0,0,0,0,0,0,0,0,759
50.7,8.6,0,23.7,0,0,17,0,0,0,0,0,0,0,0,0,0,0,767
46.65335,15.88412,0,21.77822,0,0,15.68432,0,0,0,0,0,0,0,0,0,0,0,777
43.3,22,0,20.2,0,0,14.5,0,0,0,0,0,0,0,0,0,0,0,799
40.3,27.4,0,18.8,0,0,13.5,0,0,0,0,0,0,0,0,0,0,0,791
0,8.512406,0,0,0,0,0,0,20.38478,0,0,0,0,0,0,0,0,71.10281,507
0,8.238615,0,0,0,0,0,0,19.72913,0,0,0,0,0,0,0,0,68.81588,508
1.53637,8.690586,0,0,0,0,0,0,20.81147,0,0,0,0,0,0,0,0,68.96157,508
1.485955,8.405406,0,0,0,0,0,0,20.12855,0,0,0,0,0,0,0,0,66.69861,510
3.687788,8.940098,0,0,0,0,0,0,21.40898,0,0,0,0,0,0,0,0,65.96314,509
3.563416,8.63859,0,0,0,0,0,0,20.68696,0,0,0,0,0,0,0,0,63.73852,512
5.966393,9.204358,0,0,0,0,0,0,22.04181,0,0,0,0,0,0,0,0,62.78744,510
5.759434,8.885081,0,0,0,0,0,0,21.27723,0,0,0,0,0,0,0,0,60.6095,513
8.084453,9.146052,0,0,0,0,0,0,21.90218,0,0,0,0,0,0,0,0,57.29667,519
52,0,0,30,14,0,0,0,0,0,0,0,0,0,0,0,0,4,570
0,0,75.61295,0,0,21.09479,0,0,0,0,0,0,0,0,0,0,0,0,478
38.15,0,0,36.25999,13.1,0,0,0,0,0,0,0,0,0,0,0,0,10.55,619
37.33,0,0,33.08,11.37,0,5.73,0,0,0,0,0,0,0,0,0,0,10.55,606
36.93,0,0,31.5,10.49,0,8.59,0,0,0,0,0,0,0,0,0,0,10.55,615
36.51,0,0,29.92,9.620001,0,11.46,0,0,0,0,0,0,0,0,0,0,10.55,621
36.1,0,0,28.34,8.75,0,14.32,0,0,0,0,0,0,0,0,0,0,10.55,629
0,0,0,0,0,0,0,0,0,0,0,38.48911,0,0,0,0,0,58.58317,500
0,0,0,0,0,4.471412,0,0,0,0,0,0,0,0,0,95.52859,0,0,264
0,0,0,0,0,2.155089,0,0,0,0,0,0,0,0,5.760972,92.08394,0,0,315
0,0,0,0,0,1.058461,0,0,0,0,0,0,0,0,8.488418,90.45312,0,0,338
0,0,0,0,0,2.666307,0,0,0,0,0,0,46.67105,0,0,0,0,50.66265,597
0,0,0,0,0,5.713592,0,0,0,0,0,0,40.00428,0,0,0,0,54.28213,504
0,0,0,0,0,9.229789,0,0,0,0,0,0,32.31165,0,0,0,0,58.45856,497
0,0,0,0,0,13.33216,0,0,0,0,0,0,23.33661,0,0,0,0,63.33124,430
0,0,0,0,0,18.18059,0,0,0,0,0,0,12.72932,0,0,0,0,69.09008,382
0,0,0,0,0,17.39051,0,0,0,0,0,0,0,0,0,0,0,82.60949,317
0,0,0,0,0,18.18059,0,0,0,0,0,0,12.72932,0,0,0,0,69.09008,382
0,0,0,0,0,18.60318,0,0,0,0,0,0,19.53781,0,0,0,0,61.85901,408
0,0,0,0,0,19.04589,0,0,0,0,0,0,26.67034,0,0,0,0,54.28378,397
0,0,0,0,0,8.888121,0,0,0,0,0,0,20.74369,0,0,0,0,70.36819,437
0,0,0,0,30.39324,0,0,0,0,0,0,0,0,0,0,0,0,69.60676,284
0,0,0,0,23.81493,0,0,0,0,0,0,0,0,0,0,21.64398,0,54.54108,298
0,0,0,0,19.97242,0,0,0,0,0,0,0,0,0,0,34.28664,0,45.74094,306
0,0,0,0,11.84792,0,0,0,0,0,0,0,0,0,0,61.01792,0,27.13416,318
0,0,0,0,5.336037,0,0,0,0,0,0,0,0,0,0,82.44334,0,12.22062,327
0,0,0,0,16.03808,0,0,0,0,0,0,0,0,0,0,83.96191,0,0,234
0,0,0,0,8.849404,0,0,0,0,0,0,0,0,0,0,91.1506,0,0,256
0,0,0,0,6.085581,0,0,0,0,0,0,0,0,0,0,93.91442,0,0,273
0,0,31.87449,0,0,0,0,0,0,0,68.12551,0,0,0,0,0,0,0,464
0,0,32.50455,0,0,0,0,0,0,0,62.52493,0,0,0,0,0,4.970515,0,468
0,0,33.16003,0,0,0,0,0,0,0,56.69848,0,0,0,0,0,10.1415,0,471
0,0,33.84248,0,0,0,0,0,0,0,50.63219,0,0,0,0,0,15.52532,0,488
0,0,34.55362,0,0,0,0,0,0,0,44.31097,0,0,0,0,0,21.13541,0,495
0,0,35.29528,0,0,0,0,0,0,0,37.71839,0,0,0,0,0,26.98633,0,504
0,0,56.1998,0,0,0,0,0,43.8002,0,0,0,0,0,0,0,0,0,561
5.238158,0,21.24325,0,0,0,0,73.51859,0,0,0,0,0,0,0,0,0,0,509
5.098004,2.675618,20.67486,0,0,0,0,71.55151,0,0,0,0,0,0,0,0,0,0,514
5.004047,4.469327,20.29382,0,0,0,0,70.23281,0,0,0,0,0,0,0,0,0,0,518
4.909669,6.271071,19.91107,0,0,0,0,68.9082,0,0,0,0,0,0,0,0,0,0,524
4.814867,8.080902,19.5266,0,0,0,0,67.57763,0,0,0,0,0,0,0,0,0,0,529
42.56464,0,0,23.17575,23.17386,0,0,0,0,0,0,0,0,0,0,0,0,7.305039,460
0,0,0,0,0,0,0,0,0,0,72.69105,0,0,0,0,0,0,23.11407,395
11.02284,8.729205,21.2871,3.42925,0,0,0,0,49.77132,5.760282,0,0,0,0,0,0,0,0,535
10.75462,10.95016,20.76911,3.345804,0,0,0,0,48.5602,5.620113,0,0,0,0,0,0,0,0,537
10.49913,13.0656,20.27573,3.266322,0,0,0,0,47.40662,5.486604,0,0,0,0,0,0,0,0,548
32.99472,0,0,7.698592,8.508785,0,0,0,22.34711,0,0,28.4508,0,0,0,0,0,0,603
33.89802,0,0,7.909358,17.48346,0,0,0,11.47945,0,0,29.2297,0,0,0,0,0,0,546
34.85218,0,0,8.131989,26.96338,0,0,0,0,0,0,30.05246,0,0,0,0,0,0,522
31.76783,0,0,0,16.38478,0,0,0,10.75807,0,0,41.08931,0,0,0,0,0,0,542
32.60435,0,0,0,25.22435,0,0,0,0,0,0,42.1713,0,0,0,0,0,0,524
23.40748,5.367813,5.864314,8.856683,0,0,0,56.50371,0,0,0,0,0,0,0,0,0,0,635
22.58022,5.321942,5.8142,8.780997,0,0,0,56.02085,0,0,0,0,0,0,0,0,0,1.481779,638
20.96741,5.232513,5.7165,8.633444,0,0,0,55.07949,0,0,0,0,0,0,0,0,0,4.370637,642
19.40791,5.14604,5.622028,8.490767,0,0,0,54.16924,0,0,0,0,0,0,0,0,0,7.164013,653
0,0,10.77048,0,0,0,0,0,0,0,0,0,0,0,45.31092,0,0,43.9186,583
0,0,13.22042,0,0,0,0,0,0,0,0,0,0,0,46.34808,0,0,40.4315,574
0,0,11.15734,0,0,0.957759,0,0,0,0,0,0,0,0,46.93842,0,0,40.94648,555
0,0,9.04103,0,0,1.940232,0,0,0,0,0,0,0,0,47.54399,0,0,41.47475,551
0,0,8.892329,0,0,0.95416,0,0,2.598891,0,0,0,0,0,46.76202,0,0,40.7926,551
0,0,4.486232,0,0,1.925517,0,0,5.244624,0,0,0,0,0,47.18343,0,0,41.16021,553
0,0,7.142537,0,0,0,0,0,0,0,0,0,0,0,49.16998,0,0,43.68748,595
0,0,9.015799,0,0,0.967408,0,0,0,0,0,0,0,0,51.72142,0,0,38.29537,570
0,0,7.578163,0,0,1.626296,0,0,0,0,0,0,0,0,52.16887,0,0,38.62667,563
0,0,7.371515,0,0,0,0,0,4.308829,0,0,0,0,0,50.74628,0,0,37.57336,581
0,0,7.473411,0,0,0.801908,0,0,2.184195,0,0,0,0,0,51.44775,0,0,38.09274,566
0,0,3.764965,0,0,1.615945,0,0,4.401427,0,0,0,0,0,51.83683,0,0,38.38083,567
0,0,7.377416,0,0,0,0,0,0,0,0,0,0,0,55.01915,0,0,37.60344,587
0,0,5.95206,0,0,0.638665,0,0,0,0,0,0,0,0,55.48645,0,0,37.92282,587
0,0,0,0,0,0,0,0,0,0,0,0,0,0,45.7736,0,0,54.22641,652
0,0,0,0,0,2.819709,0,0,7.680176,0,0,0,0,0,41.87573,0,0,47.62439,569
0,0,0,0,0,2.258321,0,0,6.151098,0,0,0,0,0,51.74514,0,0,39.84544,585
36.8899,31.30054,0,0,0,0,0,0,0,0,0,31.80956,0,0,0,0,0,0,866
68.82377,0,6.835431,0,24.3408,0,0,0,0,0,0,0,0,0,0,0,0,0,556
68.69493,0,8.528294,0,22.77678,0,0,0,0,0,0,0,0,0,0,0,0,0,572
68.48126,0,11.33569,0,20.18305,0,0,0,0,0,0,0,0,0,0,0,0,0,596
73.62374,0,9.668293,0,16.70797,0,0,0,0,0,0,0,0,0,0,0,0,0,611
62.1961,0,0,0,0,0,2.980071,0,0,34.82383,0,0,0,0,0,0,0,0,579
63.46045,0,0,0,0,0,4.560977,0,0,31.97857,0,0,0,0,0,0,0,0,598
64.77728,0,0,0,0,0,6.207491,0,0,29.01524,0,0,0,0,0,0,0,0,631
68.36292,0,0,0,0,0,3.057178,0,0,28.5799,0,0,0,0,0,0,0,0,591
71.27656,0,0,0,0,0,6.374952,0,0,22.34849,0,0,0,0,0,0,0,0,670
100,0,0,0,0,0,0,0,0,0,0,0,0,0,0,0,0,0,1200
0,0,0,0,0,0,0,0,0,0,0,0,100,0,0,0,0,0,610
0,0,0,0,0,0,0,0,0,0,0,0,85.01078,0,0,0,0,14.98922,521
0,0,0,0,0,0,0,0,0,0,0,0,71.97174,0,0,0,0,28.02826,591
0,2.85238,0,0,0,0,0,0,0,0,0,0,52.14391,0,0,0,0,45.00371,611
0,7.467488,0,0,0,0,0,0,0,0,0,0,46.40863,0,0,0,0,46.12388,607
0,0,79.02623,0,0,11.30617,0,0,0,0,0,0,0,0,0,0,9.667594,0,592
0,0,0,0,0,0,0,0,0,0,0,0,0,0,0,94.99722,5.00278,0,316
0,0,0,0,2.002907,0,0,0,0,0,0,0,0,0,0,92.83649,5.160602,0,307
0,0,0,0,4.136301,0,0,0,0,0,0,0,0,0,0,90.535,5.328704,0,295
0,0,0,0,6.413362,0,0,0,0,0,0,0,0,0,0,88.07851,5.508129,0,288
0,0,0,0,8.849109,0,0,0,0,0,0,0,0,0,0,85.45084,5.700056,0,270
0,0,0,0,11.46073,0,0,0,0,0,0,0,0,0,0,82.63343,5.905842,0,255
0,0,0,0,14.26798,0,0,0,0,0,0,0,0,0,0,79.60497,6.127043,0,243
0.382254,0.05897,0,0,0,16.97113,0,0,0,0,0,0,0,0,0,0,0,82.58764,311
0,0,1.631157,0,0,17.22251,0,0,0,0,0,0,0,0,0,0,0,81.14633,327
0,0,13.57437,0,0,19.77737,0,0,0,0,0,0,0,0,0,0,0,66.64826,382
0,0,19.25295,0,0,19.81591,0,0,0,0,0,0,0,0,0,0,0,60.93113,407
0,0,31.87449,0,0,0,0,0,0,0,68.12551,0,0,0,0,0,0,0,454
0,0,17.21486,0,0,0,0,0,0,0,82.78514,0,0,0,0,0,0,0,351
0,1.386695,22.72437,0,0,0,0,0,0,0,75.88893,0,0,0,0,0,0,0,407
0,2.761244,21.68216,0,0,0,0,0,0,0,75.55659,0,0,0,0,0,0,0,397
0,5.474539,19.62487,0,0,0,0,0,0,0,74.90059,0,0,0,0,0,0,0,392
4.130749,0,19.14534,0,0,0,0,0,0,0,76.72392,0,0,0,0,0,0,0,402
8.316015,0,14.45376,0,0,0,0,0,0,0,77.23022,0,0,0,0,0,0,0,399
12.55689,0,9.699849,0,0,0,0,0,0,0,77.74326,0,0,0,0,0,0,0,396
2.049542,1.391205,20.42347,0,0,0,0,0,0,0,76.13578,0,0,0,0,0,0,0,401
2.031612,4.137104,18.36156,0,0,0,0,0,0,0,75.46973,0,0,0,0,0,0,0,394
2.022764,5.492115,17.34408,0,0,0,0,0,0,0,75.14104,0,0,0,0,0,0,0,393
0,0,0,0,0,0,0,0,36.44292,0,0,0,0,0,0,0,0,63.55708,448
0,0,0,0,0,0,0,0,38.79096,0,0,0,0,0,0,0,0,61.20904,435
0,0,0,0,0,0,0,0,41.20443,0,0,0,0,0,0,0,0,58.79556,428
0,0,0,0,0,0,0,0,42.18877,0,0,0,0,0,0,0,0,57.81123,423
0,0,0,0,0,0,0,0,43.68613,0,0,0,0,0,0,0,0,56.31387,419
0,0,0,0,0,0,0,0,44.69855,0,0,0,0,0,0,0,0,55.30145,419
0,0,0,0,0,0,0,0,46.23897,0,0,0,0,0,0,0,0,53.76104,421
0,0,0,0,0,0,0,0,48.86606,0,0,0,0,0,0,0,0,51.13395,427
7,40.8,0,48.1,0,0,4.1,0,0,0,0,0,0,0,0,0,0,0,803
79.60199,0,0,0,0,19.9005,0,0,0,0,0,0,0,0,0,0,0,0,440
78.43137,0,0,0,0,19.60784,0,0,0,0,0,0,0,0,0,0,0,0,448
76.92308,0,0,0,0,19.23077,0,0,0,0,0,0,0,0,0,0,0,0,445
57.37787,10.2657,0,10.351,9.360271,0,0,0,0,12.64516,0,0,0,0,0,0,0,0,558
55.70397,9.917693,0,10.05692,9.042962,0,0,0,0,12.31193,0,0,0,0,0,0,0,0,538
0,0,0,0,0,0,0,0,0,18.63431,0,0,62.08267,0,15.80201,0,0,0,551
0,0,0,0,0,0,0,0,0,18.59556,0,0,61.95355,0,15.76915,0,0,0,567
0,0,0,0,0,0,0,0,0,18.57197,0,0,61.87496,0,15.74914,0,0,0,570
50.44333,0,0,23.53968,26.01698,0,0,0,0,0,0,0,0,0,0,0,0,0,527
0,0,58.80965,0,0,0,0,0,0,0,0,41.19035,0,0,0,0,0,0,625
0,0,53.20303,0,0,0,0,0,0,0,0,41.80567,0,0,0,0,0,0,630
0,0,90.99877,0,9.00123,0,0,0,0,0,0,0,0,0,0,0,0,0,354
0,0,86.42282,0,13.57718,0,0,0,0,0,0,0,0,0,0,0,0,0,405
0,0,81.79552,0,18.20448,0,0,0,0,0,0,0,0,0,0,0,0,0,456
0,0,77.11599,0,22.88401,0,0,0,0,0,0,0,0,0,0,0,0,0,475
0,0,72.38336,0,27.61664,0,0,0,0,0,0,0,0,0,0,0,0,0,475
0,0,67.59671,0,32.40329,0,0,0,0,0,0,0,0,0,0,0,0,0,460
0,8.467077,0.114902,0,8.872409,0,0,0,10.37849,0,0,0,0,0,0,0,0,70.57623,404
0,5.889106,1.401307,0,9.345434,0,0,0,10.32063,0,0,0,0,0,0,0,0,71.38876,384
0,4.434178,1.513851,0,8.765415,0,0,0,10.87344,0,0,0,0,0,0,0,0,72.74265,377
0,2.707262,2.578234,0,9.164787,0,0,0,10.32181,0,0,0,0,0,0,0,0,73.56774,349
0,0.29654,3.66305,0,9.559064,0,0,0,10.90297,0,0,0,0,0,0,0,0,73.92065,337
55.49,0,0,25.9,0,0,18.61,0,0,0,0,0,0,0,0,0,0,0,763
49.94499,0,0,28.31283,0,0,16.75167,0,0,0,0,0,0,0,0,0,0,4.220421,758
44.39,0,0,30.73,0,0,14.89,0,0,0,0,0,0,0,0,0,0,8.44,748
41.61584,0,0,31.92681,0,0,13.9586,0,0,0,0,0,0,0,0,0,0,10.55894,747
38.84,0,0,33.14,0,0,13.03,0,0,0,0,0,0,0,0,0,0,12.67,744
36.07,0,0,34.34,0,0,12.1,0,0,0,0,0,0,0,0,0,0,14.78,739
33.29,0,0,35.55,0,0,11.17,0,0,0,0,0,0,0,0,0,0,16.89,732
66.87337,2.810562,0.030006,3.340668,7.291459,0.020004,0.620124,8.231647,0.010002,10.002,0,0,0,0.010002,0.540108,0,0.220044,0,468
0,0,0,0,0,4.471412,0,0,0,0,0,0,0,0,0,95.52859,0,0,260
8.004191,0,23.18632,7.470408,0,0,0,0,48.79067,12.54842,0,0,0,0,0,0,0,0,525
44.18442,18.22182,5.210521,0.680068,17.06171,0,12.24122,0,0,1.860186,0,0,0,0,0,0,0.060006,0.480048,605
50.44333,0,0,23.53968,26.01698,0,0,0,0,0,0,0,0,0,0,0,0,0,543
47.6123,0,2.959699,46.43967,0,0,0,0,0,0,0,0,0,0,2.988316,0,0,0,740
0,0,29,0,0,0,0,0,16.9,9.800001,0,0,0,0,0,0,0,44.3,499
0,0,20.1,0,0,0,0,14.8,19.6,4.5,0,0,0,0,0,0,0,41,520
0,0,21.5,0,0,0,0,0,25,9.7,0,0,0,0,0,0,0,43.8,500
0,0,10.4,0,0,0,0,0,40.3,0,0,0,0,0,0,0,0,49.3,477
0,0,17.9,0,0,0,0,0,33.5,4.8,0,0,0,0,0,0,0,43.8,490
0,0,29,0,0.5,0,0,0,16.9,9.3,0,0,0,0,0,0,0,44.3,499
0,0,25.2,0,0,0,0,27.8,0,8.5,0,0,0,0,0,0,0,38.5,515
22,23,33,0,0,9,7,4,2,0,0,0,0,0,0,0,0,0,472
38,35,9,5,0,0,5,5,3,0,0,0,0,0,0,0,0,0,652
36.21,0,0,0,2.72,0.39,0,0,0,3.43,56.97,0,0,0,0,0,0,0,393
35.31,0,0,0,4.23,0.78,0,0,0,3.43,55.97,0,0,0,0,0,0,0,368
32.65,0,0,0,8.73,1.94,0,0,0,3.43,52.97,0,0,0,0,0,0,0,327
19.29,0,0,0,31.27,7.76,0,0,0,3.43,37.97,0,0,0,0,0,0,0,292
47.8,0,0,0,10.77,2,0,0,0,0,39.13,0,0,0,0,0,0,0,384
22.45,0,0,0,0,2,0,0,0,0.5,74.75,0,0,0,0,0,0,0,361
19,23,31,4,2,9,6,4,2,0,0,0,0,0,0,0,0,0,480
21,20,33,0,0,3,0,4,13,6,0,0,0,0,0,0,0,0,473
14.87,0,17.23,0,0,0,0,0,0,0,58.91,0,0,4.06,0,0,0,0,440
14.14,0,16.38,0,0,0,0,9.62,0,0,56,0,0,3.86,0,0,0,0,436
13.76754,0,10.78156,0,0,0,0,0,0,0,69.15832,0,0,3.817635,2.47495,0,0,0,392
13.54,0,15.69,0,0,0,0,0,0,0,67.07,0,0,3.7,0,0,0,0,405
14.29143,0,11.0411,0,0,0,0,0,0,0,70.75708,0,0,3.910391,0,0,0,0,389
9.459054,0,16.43836,0,0,0,0,0,0,0,70.22298,0,0,3.879612,0,0,0,0,390
11.51115,0,13.33133,0,0,0,0,0,0,0,71.22713,0,0,3.930394,0,0,0,0,386
10.4898,0,7.683674,0,0,0,0,0,0,0,77.94898,0,0,3.877551,0,0,0,0,392
13.72863,0,15.89841,0,0,0,0,0,0,0,67.94321,0,0,0,2.429757,0,0,0,424
13.22264,0,15.32306,0,0,0,0,0,0,0,65.50309,0,0,3.610722,2.340468,0,0,0,419
14.83279,0,11.91054,0,0,0,0,0,0,0,73.25668,0,0,0,0,0,0,0,390
55,13,4,17,0,5,3,0,0,0,0,0,0,3,0,0,0,0,562
50,14,4,15,0,6,7,0,0,0,0,0,0,4,0,0,0,0,553
50,12,10,10,0,6,7,0,0,0,0,0,0,5,0,0,0,0,540
45,17,4,15,0,6,10,0,0,0,0,0,0,3,0,0,0,0,558
50,12,4,15,0,6,10,0,0,0,0,0,0,3,0,0,0,0,554
50,15,4,15,0,6,10,0,0,0,0,0,0,0,0,0,0,0,552
50,10,4,15,2,5,10,0,0,0,0,0,0,4,0,0,0,0,552
0,0,0,9.346527,0,0,0,0,0,7.849913,0,0,0,0,0,0,0,82.80356,212
11.59658,0,0,10.82323,0,0,0,0,0,9.090156,0,0,0,0,0,0,0,68.49004,344
8.36695,0,0,10.41197,0,0,0,0,0,8.744749,0,0,0,0,0,0,0,72.47633,400
5.373775,0,0,10.03082,0,0,0,0,0,8.424633,0,0,0,0,0,0,0,76.17077,427
2.592003,0,0,9.67659,0,0,0,0,0,8.127125,0,0,0,0,0,0,0,79.60428,452
2.635339,0,0,12.29797,0,0,0,0,0,4.131502,0,0,0,0,0,0,0,80.93519,387
2.550069,0,0,7.140031,0,0,0,0,0,11.99347,0,0,0,0,0,0,0,78.31644,300
0,0,41.46212,0,0,5.931928,0,20.2918,32.31415,0,0,0,0,0,0,0,0,0,487
3.593732,2.717135,8.699235,0,0,0,0,0,0,0,84.9899,0,0,0,0,0,0,0,315
4.20828,0.303886,14.99163,0,0,0,0,0,12.31061,0,68.18559,0,0,0,0,0,0,0,380
16.57371,0.87891,6.101304,0,0,0,0,0,0,0.608979,75.8371,0,0,0,0,0,0,0,395
34.58335,0.295404,0,0,3.531474,0,0,0,4.794657,1.182594,55.61252,0,0,0,0,0,0,0,425
23,1,9,0,0,0,0,7,4,0,55,0,0,0,0,0,0,0,465
16,4,12,0,0,0,0,4,4.5,0,58,0,0,0,0,0,0,0,430
12,5,7,0,0,0,0,8.5,1,0,65,0,0,0,0,0,0,0,430
5,0,15,0,0,0,0,0,5,0,75,0,0,0,0,0,0,0,340
9.803921,0,9.803921,0,0,0,0,1.960784,0,0,78.43137,0,0,0,0,0,0,0,360
2.5,1,10,0,0,0,0,2,12,0,72,0,0,0,0,0,0,0,310
1,2.5,9,0,0,0,0,2.5,10,0,74,0,0,0,0,0,0,0,307
2.5,1.5,8,0,0,0,0,2,10.5,0,75,0,0,0,0,0,0,0,320
2,0,8.5,0,0,0,0,0.5,9,0,80,0,0,0,0,0,0,0,295
5,0.5,9,0,0,0,0,2,13,0,70.5,0,0,0,0,0,0,0,340
53.53535,6.060606,0,9.090908,0,0,1.010101,5.050505,0,0,0,25.25252,0,0,0,0,0,0,730
55,7,0,12,0,0,0,25,0,0,0,0,0,1,0,0,0,0,750
58,9,0,8,0,0,3,18,0,0,0,0,0,4,0,0,0,0,760
5,0,18,0,0,0,0,0,20,0,57,0,0,0,0,0,0,0,389
9,0,14,0,0,0,0,0,17,0,60,0,0,0,0,0,0,0,410
7,0,14,0,0,0,0,0,17,0,62,0,0,0,0,0,0,0,400
5,0,15,0,0,0,0,0,16,0,64,0,0,0,0,0,0,0,383
3,0,11,0,0,0,0,0,16.5,0,69.5,0,0,0,0,0,0,0,380
9,0,14,0,0,0,0,0,16.8,0,60,0,0,0,0,0,0,0,380
7,0,13.5,0,0,0,0,0,16.3,0,63,0,0,0,0,0,0,0,370
0,0,5,0,0,0,0,0,10,0,85,0,0,0,0,0,0,0,315
0,0,5,0,0,0,0,0,40,0,55,0,0,0,0,0,0,0,350
0,0,10,0,0,0,0,0,30,0,55,0,0,0,0,0,0,0,359
5,0,15,0,0,0,0,0,5,0,70,0,0,0,0,0,0,0,370
0.1,0,10,0,0,0,0,0,20,0,67.4,0,0,0,0,0,0,0,381
10,0,10,0,0,0,0,0,20,0,57.5,0,0,0,0,0,0,0,404
20,0,10,0,0,0,0,0,20,0,47.5,0,0,0,0,0,0,0,409
10,0,10,0,0,0,0,0,20,0,59.9,0,0,0,0,0,0,0,393
10,0,10,0,0,0,0,0,20,0,55,0,0,0,0,0,0,0,406
10,0,5,0,0,0,0,0,25,0,55,0,0,0,0,0,0,0,360
5,0,5,0,0,0,0,0,10,0,75,0,0,0,0,0,0,0,347
0,0,5,0,0,0,0,0,10,0,85,0,0,0,0,0,0,0,315
0,0,10,0,0,0,0,0,30,0,55,0,0,0,0,0,0,0,364
5,0,15,0,0,0,0,0,5,0,70,0,0,0,0,0,0,0,379
5,0,20,0,0,0,0,0,0,0,70,0,0,0,0,0,0,0,401
0,0,10,0,0,0,0,0,20,0,67.5,0,0,0,0,0,0,0,377
0.1,0,10,0,0,0,0,0,20,0,67.4,0,0,0,0,0,0,0,380
5,0,10,0,0,0,0,0,20,0,62.5,0,0,0,0,0,0,0,394
10,0,10,0,0,0,0,0,20,0,57.5,0,0,0,0,0,0,0,406
20,0,10,0,0,0,0,0,20,0,47.5,0,0,0,0,0,0,0,415
10,0,10,0,0,0,0,0,20,0,59.95,0,0,0,0,0,0,0,393
10,0,10,0,0,0,0,0,20,0,59.9,0,0,0,0,0,0,0,396
10,0,10,0,0,0,0,0,20,0,59,0,0,0,0,0,0,0,400
10,0,10,0,0,0,0,0,20,0,55,0,0,0,0,0,0,0,412
10,0,5,0,0,0,0,0,25,0,50,0,0,0,0,0,10,0,350
10,0,5,0,0,0,0,0,25,0,55,0,0,0,0,0,5,0,358
0,0,5,0,0,0,0,0,10,0,85,0,0,0,0,0,0,0,315
0,0,5,0,0,0,0,0,40,0,55,0,0,0,0,0,0,0,350
0,0,10,0,0,0,0,0,30,0,55,0,0,0,0,0,5,0,357
5,0,15,0,0,0,0,0,5,0,70,0,0,0,0,0,5,0,375
5,0,20,0,0,0,0,0,0,0,70,0,0,0,0,0,5,0,391
0,0,10,0,0,0,0,0,20,0,67.5,0,0,0,0,0,2.5,0,382
0.1,0,10,0,0,0,0,0,20,0,67.4,0,0,0,0,0,2.5,0,378
5,0,10,0,0,0,0,0,20,0,62.5,0,0,0,0,0,2.5,0,391
10,0,10,0,0,0,0,0,20,0,57.5,0,0,0,0,0,2.5,0,400
20,0,10,0,0,0,0,0,20,0,47.5,0,0,0,0,0,2.5,0,412
10,0,10,0,0,0,0,0,20,0,59.95,0,0,0,0,0,0.05,0,394
10,0,10,0,0,0,0,0,20,0,59.9,0,0,0,0,0,0.1,0,394
10,0,10,0,0,0,0,0,20,0,59,0,0,0,0,0,1,0,408
10,0,10,0,0,0,0,0,20,0,55,0,0,0,0,0,5,0,410
10,0,10,0,0,0,0,0,20,0,50,0,0,0,0,0,10,0,417
54,7,0,12,0,0,1,23,0,0,0,3,0,0,0,0,0,0,740
52,10,0,8,0,0,1,5,0,0,0,24,0,0,0,0,0,0,730
56,9,0,15,0,0,2,18,0,0,0,0,0,0,0,0,0,0,750
55,7,0,12,0,0,1,24,0,0,0,0,0,1,0,0,0,0,760
58,9,0,18,0,0,1,10,0,0,0,0,0,4,0,0,0,0,770
62,8,0,17,0,0,3,6,0,0,0,0,0,4,0,0,0,0,760
38.5,2,0,0,5.5,1.5,0,0,3,2.5,47,0,0,0,0,0,0,0,397
37,2,3,0,6,1.5,0,0,0,3.5,47,0,0,0,0,0,0,0,403
37,0,2.5,0,6,1.5,0,0,5,2.5,45.5,0,0,0,0,0,0,0,393
39,0,3,0,6,1.5,0,0,0,3.5,47,0,0,0,0,0,0,0,402
0,1,0,0,1.5,0,0,0,47,1,0,0,0,0,0,0,0,46.5,370
19.80198,1.980198,7.920792,0,7.920792,0,0,0,6.930693,0,54.45544,0,0,0,0,0,0,0,373
19.80198,1.980198,7.920792,0,7.920792,0,0,0,6.930693,0,54.45544,0,0,0,0,0,0,0,373
20,2,8,0,8,0,0,0,7,0,55,0,0,0,0,0,0,0,386
19.80198,1.980198,7.920792,0,7.920792,0,0,0,6.930693,0,54.45544,0,0,0,0,0,0,0,380
19.94018,1.994018,7.976071,0,7.976071,0,0,0,6.979063,0,54.83549,0,0,0,0,0,0,0,378
19.60784,1.960784,7.843137,0,7.843137,0,0,0,6.862745,0,53.92157,0,0,0,0,0,0,0,373
19.41747,1.941747,7.76699,0,7.76699,0,0,0,6.796116,0,53.39806,0,0,0,0,0,0,0,375
19.04762,1.904762,7.619048,0,7.619048,0,0,0,6.666667,0,52.38095,0,0,0,0,0,0,0,380
19.98002,1.998002,7.992008,0,7.992008,0,0,0,6.993007,0,54.94506,0,0,0,0,0,0,0,379
8.189078,4.168988,20.87526,16.05023,0,0,0,0,41.04342,0,0,0,0,0,0,0,0,9.67303,514
12.11567,4.111986,18.71804,0,0,0,8.127159,0,43.76459,0,0,0,0,0,0,0,0,9.540774,521
8.796356,4.478148,25.48104,0,0,0,12.39121,0,48.85325,0,0,0,0,0,0,0,0,0,518
8.349677,4.250748,33.86195,11.68928,0,0,0,0,41.84834,0,0,0,0,0,0,0,0,0,573
21.16497,4.30996,26.48596,7.901409,0,0,0,0,40.1377,0,0,0,0,0,0,0,0,0,582
8,14,10,0,0,0,0,0,4.5,0,62,0,0,0,1.5,0,0,0,456
3,8,17.5,4,0,1,0,48,18,0,0,0,0,0,0,0,0,0,471
0,2.177345,0,0,0,0,0,0,0,40.2304,0,0,0,0,0,0,0,57.59225,278
0,6.645518,0,0,0,0,0,0,0,40.92933,0,0,0,0,0,0,0,52.42515,331
0,8.938334,0,0,0,0,0,0,0,41.28798,0,0,0,0,0,0,0,49.77368,349
0,11.27169,0,0,0,0,0,0,0,41.65298,0,0,0,0,0,0,0,47.07534,350
0,13.64666,0,0,0,0,0,0,0,42.02448,0,0,0,0,0,0,0,44.32885,349
0,18.52602,0,0,0,0,0,0,0,42.78773,0,0,0,0,0,0,0,38.68625,310
0,0,0,18.14457,16.2355,0,0,0,0,0,0,0,0,0,0,0,0,65.61992,375
65.67163,22.88557,0,0,0.995025,3.980099,0,0,0,0.497512,0,0,0,2.487562,1.99005,0,0,1.492537,710
52.74177,4.187437,0,5.184446,6.380857,0,1.794616,0,2.891326,1.09671,1.694915,0,0,0,0,0,24.02791,0,580
47.1173,3.379722,0,4.671968,5.964215,0,1.789264,0,3.280318,0.894632,2.087475,0,0,0,1.988072,0,28.82704,0,595
53.85385,3.703704,0,8.708708,6.906907,0,0.2002,0,2.402402,1.001001,1.501501,0,0,0,0,0,21.72172,0,585
57.97518,3.643785,0,21.04236,2.214938,0,15.12374,0,0,0,0,0,0,0,0,0,0,0,689
60.30117,7.057194,0,16.4958,4.289837,0,11.856,0,0,0,0,0,0,0,0,0,0,0,661
62.4846,10.26141,0,12.22789,6.237574,0,8.788527,0,0,0,0,0,0,0,0,0,0,0,671
79.22,0,0,0,0,20.78,0,0,0,0,0,0,0,0,0,0,0,0,440
0,0,0,0,12.90115,0,0,0,0,0,0,0,87.09885,0,0,0,0,0,520
0,0,0,0,10.49789,0,0,0,0,0,0,0,35.43694,0,0,54.06517,0,0,340
79.88166,3.944773,0,0,0,12.32742,0,0,0,2.465483,0,0,0,0,0,0,0,0,470
0,0,76.27245,0,0,16.36829,7.359252,0,0,0,0,0,0,0,0,0,0,0,501
0,0,76.00414,0,0,16.36526,7.35789,0,0,0,0,0,0,0,0,0,0,0,495
0,0,75.73593,0,0,16.36224,7.356529,0,0,0,0,0,0,0,0,0,0,0,490
0,0,75.46783,0,0,16.35921,7.355168,0,0,0,0,0,0,0,0,0,0,0,505
0,0,75.1998,0,0,16.35618,7.353806,0,0,0,0,0,0,0,0,0,0,0,508
0,0,74.93189,0,0,16.35316,7.352447,0,0,0,0,0,0,0,0,0,0,0,515
0,0,0,0,30.39324,0,0,0,0,0,0,0,0,0,0,0,0,69.60676,265
45.2,31.3,0,0,0,0,12.4,0,0,0,0,0,0,6.7,4.4,0,0,0,766
56.6,6.4,0,25.7,3.1,0,3.2,0,0,0,0,0,0,0,5,0,0,0,735
54.75475,6.206205,0,24.92492,3.003003,0,3.103103,0,0,0,0,0,0,0,8.008007,0,0,0,735
53.49302,6.087824,0,24.4511,2.894212,0,3.093812,0,0,0,0,0,0,0,9.980041,0,0,0,733
14.39028,0,0,0,0,0,0,44.0663,0,0,0,0,30.06477,0,11.47866,0,0,0,707
14.28145,0,0,0,0,0,0,43.73303,0,0,0,0,29.83739,0,11.39185,0,0,0,694
0,0,39.71,0,0,0,0,60.29,0,0,0,0,0,0,0,0,0,0,588
0,0,37.11,0,0,0,0,56.36,0,0,0,0,0,0,6.53,0,0,0,572
14.66,0,20.99,0,0,0,0,57.67,0,0,0,0,0,0,6.68,0,0,0,605
27.26,0,7.13,0,0,0,0,58.8,0,0,0,0,0,0,6.81,0,0,0,638
72.10231,0,0,0,14.87518,0,0,0,13.02251,0,0,0,0,0,0,0,0,0,521
70.42944,0,0,0,14.72641,0,0,0,12.89227,0,0,0,0,1.951878,0,0,0,0,537
67.18213,0,0,0,14.43762,0,0,0,12.63945,0,0,0,0,5.740802,0,0,0,0,564
64.05972,0,0,0,14.15994,0,0,0,12.39635,0,0,0,0,9.383981,0,0,0,0,578
61.05517,0,0,0,13.89274,0,0,0,12.16243,0,0,0,0,12.88966,0,0,0,0,589
66.92734,0,0,0,0,0,0,0,12.08785,20.98481,0,0,0,0,0,0,0,0,579
0,0,0,0,29.5,0,0,0,0,0,0,0,0,0,0,0,0,67.5,320
0,0,0,0,28.9,0,0,0,0,0,0,0,0,0,0,0,0,66.1,350
0,0,0,0,28.9,0,0,0,0,0,0,0,0,0,0,0,0,66.1,315
0,0,0,0,27.5,0,9.4,0,0,0,0,0,0,0,0,0,0,63.1,335
0,0,0,9,27.7,0,0,0,0,0,0,0,0,0,0,0,0,63.3,290
71.7,5.1,3.2,0,0,12.6,0,0,0,4.900001,0,0,0,0,0,0,0,2.5,543
71.7,12.6,3.2,0,0,5.1,0,0,0,4.900001,0,0,0,0,0,0,0,2.5,432
71.7,7.1,3.2,0,0,10.6,0,0,0,4.900001,0,0,0,0,0,0,0,2.5,485
71.7,10.6,3.2,0,0,7.1,0,0,0,4.900001,0,0,0,0,0,0,0,2.5,587
71.7,8.9,3.2,0,0,8.8,0,0,0,4.9,0,0,0,0,0,0,0,2.5,483
84.07512,0,0,0,15.30463,0,0,0,0,0,0,0,0,0,0,0,0,0,485
65.90099,0,0,0,33.48222,0,0,0,0,0,0,0,0,0,0,0,0,0,460
79.78018,0,0,9.307476,10.28699,0,0,0,0,0,0,0,0,0,0,0,0,0,567
69.58883,0,0,9.278299,20.50948,0,0,0,0,0,0,0,0,0,0,0,0,0,520
63.50463,0,0,9.26088,26.61227,0,0,0,0,0,0,0,0,0,0,0,0,0,520
0,0,40,0,0,0,0,0,0,0,0,0,0,0,0,60,0,0,356
0,0,35,0,0,0,0,0,0,0,0,0,0,0,0,65,0,0,356
0,0,27,0,0,0,0,0,0,0,0,0,0,0,0,73,0,0,355
0,0,25,0,0,0,0,0,0,0,0,0,0,0,0,75,0,0,355
0,0,22,0,0,0,0,0,0,0,0,0,0,0,0,78,0,0,356
0,0,0,0,0,17.39051,0,0,0,0,0,0,0,0,0,0,0,82.60949,323
80,4,0,0,0,13,0,0,0,0,0,0,0,0,0,0,0,3,473
0,0,0,18.12149,16.04102,0,0,0,0,0,0,0,0,0.322269,0,0,0,65.51522,370
0,0,0,17.96673,15.87439,0,0,0,0,0,0,0,0,0.629925,0,0,0,65.52896,369
0,0,0,17.89013,15.77568,0,0,0,0,0,0,0,0,0.937204,0,0,0,65.39699,370
0,0,0,17.82304,15.53738,0,0,0,0,0,0,0,0,1.255086,0,0,0,65.38449,372
0,0,13.59588,0,21.72449,0,0,0,0,0,0,0,0,0,0,0,0,64.67962,441
0,0,19.02346,0,22.79781,0,0,0,0,0,0,0,0,0,0,0,0,58.17872,465
0,0,31.66397,0,25.2975,0,0,0,0,0,0,0,0,0,0,0,0,43.03853,446
0,0,39.084,0,26.76483,0,0,0,0,0,0,0,0,0,0,0,0,34.15117,455
0,0,47.4178,0,28.41286,0,0,0,0,0,0,0,0,0,0,0,0,24.16934,455
0,0,3.539572,0,31.51081,0,0,0,0,0,0,0,0,0,0,0,0,64.94962,327
0,0,7.349385,0,32.71371,0,0,0,0,0,0,0,0,0,0,0,0,59.9369,361
0,0,15.91376,0,35.4178,0,0,0,0,0,0,0,0,0,0,0,0,48.66843,418
0,0,20.74978,0,36.94472,0,0,0,0,0,0,0,0,0,0,0,0,42.3055,421
0,0,26.02156,0,38.60922,0,0,0,0,0,0,0,0,0,0,0,0,35.36922,425
0,0,31.79079,0,40.43078,0,0,0,0,0,0,0,0,0,0,0,0,27.77844,424
0,0,45.13251,0,44.64326,0,0,0,0,0,0,0,0,0,0,0,0,10.22422,413
0,0,52.90323,0,47.09677,0,0,0,0,0,0,0,0,0,0,0,0,0,389
44.55949,30.90012,0,0,0,0,10.8639,0,2.727452,0,0,0,0,6.642847,4.306204,0,0,0,780
43.95432,30.48046,0,0,0,0,9.38405,0,5.38082,0,0,0,0,6.552629,4.247722,0,0,0,774
42.74332,29.64068,0,0,0,0,6.534313,0,10.57889,0,0,0,0,6.372096,4.130691,0,0,0,752
0,0,0,0,0,0,0,0,11.30747,0,0,0,0,0,0,88.69254,0,0,320
0,0,0,0,0,4.471412,0,0,0,0,0,0,0,0,0,95.52859,0,0,259
0,0,0,0,0,2.455207,0,0,6.687364,0,0,0,0,0,0,90.85743,0,0,268
0,0,0,0,0,3.453393,0,0,3.376574,0,0,0,0,0,0,93.17004,0,0,264
0,0,0,0,0,3.621245,0,0,8.598824,0,0,0,0,0,0,87.77993,0,0,265
0,0,0,0,0,1.194113,0,0,9.060434,0,0,0,0,0,0,89.74545,0,0,290
0,0,0,0,0,2.037918,0,0,0,0,0,0,0,0,0,97.96208,0,0,276
0,0,0,0,0,4.471412,0,0,0,0,0,0,0,0,0,95.52859,0,0,261
0,0,0,0,0,5.874327,0,0,0,0,0,0,0,0,0,94.12567,0,0,256
0,0,0,0,4.136429,0,0,0,0,0,0,0,0,0,0,95.86357,0,0,279
0,0,0,0,6.413568,0,0,0,0,0,0,0,0,0,0,93.58643,0,0,268
0,0,0,0,8.849405,0,0,0,0,0,0,0,0,0,0,91.1506,0,0,250
0,0,0,0,11.46113,0,0,0,0,0,0,0,0,0,0,88.53887,0,0,241
0,0,0,0,0,0,0,0,0,6.154247,0,0,0,0,0,93.84575,0,0,269
0,0,0,0,0,0,0,0,0,9.432908,0,0,0,0,0,90.56709,0,0,257
0,0,0,0,0,0,0,0,0,12.85792,0,0,0,0,0,87.14208,0,0,230
0,0,0,0,0,0,0,0,0,16.43931,0,0,0,0,0,83.56069,0,0,218
42.97297,0,0,13.36906,0,0,0,0,43.65796,0,0,0,0,0,0,0,0,0,672
41.78886,0,0,9.750512,0,0,0,0,42.45498,0,0,6.005641,0,0,0,0,0,0,675
40.66826,0,0,6.32603,0,0,0,0,41.31652,0,0,11.68919,0,0,0,0,0,0,674
39.60619,0,0,3.080411,0,0,0,0,40.23751,0,0,17.07588,0,0,0,0,0,0,677
63.92426,21.7259,0,0,0.507941,6.367126,1.357274,0,1.358289,0,0,0,0,0,4.24919,0,0,0,629
62.87713,21.34013,0,0,0.507599,7.794926,1.357026,0,1.357823,0,0,0,0,0,4.252274,0,0,0,652
0,0,0,28.31878,0,0,0,0,0,0,0,0,0,0,0,0,0,71.68121,520
0,0,0,21.81516,0,0,0,0,0,9.161002,0,0,0,0,0,0,0,69.02384,450
0,0,0,15.7765,0,0,0,0,0,17.66705,0,0,0,0,0,0,0,66.55645,395
0,0,0,10.15467,0,0,0,0,0,25.58595,0,0,0,0,0,0,0,64.25938,320
55,0,0,5,40,0,0,0,0,0,0,0,0,0,0,0,0,0,431
50,0,0,10,40,0,0,0,0,0,0,0,0,0,0,0,0,0,457
47.5,0,0,12.5,40,0,0,0,0,0,0,0,0,0,0,0,0,0,450
45,0,0,15,40,0,0,0,0,0,0,0,0,0,0,0,0,0,451
0,0,0,0,18.63313,0,0,0,24.46862,0,0,0,0,0,0,0,0,56.89825,410
0,0,0,0,12.6749,0,0,0,23.77771,8.255739,0,0,0,0,0,0,0,55.29165,368
0,0,0,0,8.886221,0,0,0,23.33838,13.50534,0,0,0,0,0,0,0,54.27006,314
0,0,0,0,5.235008,0,0,0,22.915,18.56447,0,0,0,0,0,0,0,53.28553,359
0,0,0,0,0,0,0,0,22.30795,25.81811,0,0,0,0,0,0,0,51.87394,388
0,0,0,0,0,0,0,0,0,0,13.78005,0,0,0,2.465808,83.75414,0,0,364
0,0,0,0,0,0,0,0,0,0,20.27207,0,0,0,2.418329,77.3096,0,0,385
0,0,0,0,0,0,0,0,0,0,26.51881,0,0,0,2.372643,71.10855,0,0,414
37.7674,0,0,0,0,0,0,0,0,0,0,44.91891,0,0,17.31369,0,0,0,775
35.90611,0,0,0,0,0,0,0,0,0,9.198826,38.43465,0,0,16.46042,0,0,0,746
65.25912,23.03263,0,0,0,3.838772,1.823417,0,1.535509,0,0,0,0,2.015355,2.015355,0,0,0,700
64.94747,22.92264,0,0,0,3.82044,1.814709,0,1.528176,0.477555,0,0,0,2.005731,2.005731,0,0,0,695
64.94747,22.92264,0,0,0,3.82044,0,0,3.342885,0.477555,0,0,0,2.005731,2.005731,0,0,0,710
63.63636,0,0,9.090908,18.18182,0,0,0,0,0,0,0,0,0,9.090908,0,0,0,581
0,0,0,16.79111,12.37212,0,0,0,0,0,0,0,0,0,0,0,0,70.83677,383
0,0,0,16.04751,9.173967,0,0,0,0.803137,0,0,0,0,0,3.941153,0,0,70.03423,446
0,0,0,14.86652,9.128366,0,0,0,2.397434,0,0,0,0,0,3.921563,0,0,69.68611,435
0,0,0,13.69721,9.083218,0,0,0,3.975961,0,0,0,0,0,3.902167,0,0,69.34145,428
0,0,0,16.64244,9.196939,0,0,0,0,0,0,0,0,0,3.951022,0,0,70.2096,451
45.2,29.54,0,1.48,0,0,13.5,0,0,0,0,0,0,0,10.28,0,0,0,715
47.7,31.1,0,1.6,0,0,14.3,0,0,0,0,0,0,0,5.3,0,0,0,714
46.3,30.2,0,1.5,0,0,13.8,0,0,0,0,0,0,0,8.2,0,0,0,682
44.3,29,0,1.5,0,0,13.2,0,0,0,0,0,0,0,7,0,0,0,716
0,0,0,28.31878,0,0,0,0,0,0,0,0,0,0,0,0,0,71.68121,528
0,4.734619,0,21.4164,0,0,0,0,0,0,0,0,0,0,0,0,0,73.84898,530
0,4.280491,0,22.04401,0,0,0,0,0,0,0,0,0,0,0,0,0,73.6755,540
0,4.186231,0,22.22057,0,0,0,0,0,0,0,0,0,0,0,0,0,73.5932,543
0,5.45602,0,20.3208,0,0,0,0,0,0,0,0,0,0,0,0,0,74.22318,553
0,8.150682,0,14.94257,0,0,0,0,0,0,0,0,0,0,0,0,0,76.90675,568
0,10.11069,0,13.5328,0,0,0,0,0,0,0,0,0,0,0,0,0,76.35651,583
45.61176,31.61693,0,0,0,0,12.49789,0,0,0,0,0,0,10.2734,0,0,0,0,811
69.52678,0,10.04722,0,8.439667,0,0,3.014167,0,8.439667,0,0,0,0,0,0,0,0,567
0,0,0,0,1.742434,0,0,0,11.44063,0,0,0,0,0,0,84.12848,0,0,316
0,0,0,0,1.751125,0,0,0,11.4977,0,0,0,0,0,0,80.03887,0,4.010436,323
43.08169,0,0,30.16116,4.444019,0,8.669728,0,0,0,0,0,0,0,0,0,0,9.162306,505
42.69158,0,0,29.88805,4.403777,0,8.591222,0,0,0,0,0,0,0,0,0,0,11.09177,515
42.31387,0,0,29.62361,4.364815,0,8.515211,0,0,0,0,0,0,0,0,0,0,12.98826,525
61.7,9.400001,0,4.900001,5.5,0,3.6,1.2,0,9.200001,0,1.6,0,2.9,0,0,0,0,647
67.4,4.1,0,7.2,4.9,0,4.5,0,0,10.2,0,0.4,0,1.3,0,0,0,0,623
63,6.7,0,6.900001,3.4,0,3.3,0.6,0,12.2,0,3.2,0,0.7,0,0,0,0,633
64.2,6.7,0,7.2,1.4,0,3.6,0,0,13.5,0,2.9,0,0.5,0,0,0,0,658
72.42757,1.498502,0,7.992008,13.48651,0,3.996004,0,0,0.499501,0,0,0,0,0,0,0.0999,0,540
0,0,6.666397,0,0,0,0,0,38.96671,0,0,0,0,0,0,0,0,54.36689,482
0,0,5.69874,0,0,0,0,0,33.31052,0,0,0,0,0,0,14.51546,0,46.47529,466
0,0,4.823541,0,0,0,0,0,28.19477,0,0,0,0,0,0,27.64396,0,39.33773,450
0,0,4.028154,0,0,0,0,0,23.54554,0,0,0,0,0,0,39.57524,0,32.85106,437
0,0,3.302138,0,0,0,0,0,19.3018,0,0,0,0,0,0,50.46593,0,26.93013,425
0,0,2.024828,0,0,0,0,0,11.83561,0,0,0,0,0,0,69.62636,0,16.5132,400
0,0,0.93723,0,0,0,0,0,5.478334,0,0,0,0,0,0,85.94099,0,7.643447,361
0,0,0,13.93991,19.90062,0,0,0,0,0,0,0,0,0,0,0,0,66.15946,250
0,2.094807,0,13.8254,18.46379,0,0,0,0,0,0,0,0,0,0,0,0,65.616,380
0,0,0,0,0,4.471412,0,0,0,0,0,0,0,0,0,95.52859,0,0,269
5.993639,5.476708,44.3404,30.12119,11.88968,0,0,0,0,0,0,0,0,0,0,0,0,2.178386,510
45.22438,0,0,24.52284,24.48392,0,0,0,0,0,0,0,0,0,0,0,0,5.768849,520
74.35352,0,0,12.27758,0,13.36891,0,0,0,0,0,0,0,0,0,0,0,0,424
68.69722,10.76097,0,11.34359,0,9.198219,0,0,0,0,0,0,0,0,0,0,0,0,453
65.23415,19.58546,0,5.151708,0,5.989393,4.039284,0,0,0,0,0,0,0,0,0,0,0,544
66.19331,19.87344,0,0,0,6.077457,7.855794,0,0,0,0,0,0,0,0,0,0,0,575
72.26408,0,0,5.706879,0,12.99322,0,0,9.035812,0,0,0,0,0,0,0,0,0,430
62.65435,18.81092,0,4.947974,0,5.752532,0,0,7.834223,0,0,0,0,0,0,0,0,0,530
61.2856,18.39998,0,0,0,5.626862,0,0,14.68756,0,0,0,0,0,0,0,0,0,545
0.34,2,0.93,0,4,1.7,0,4.6,30.4,6.53,0,0,0,0,0,0,0,49.5,350
0.259896,1.909236,0,0,8.396641,1.69932,0,0,36.28548,6.447421,0,0,0,0,0,0,0,44.98201,349
0.670201,5.251575,1.50045,3.010903,0,1.50045,0,2.150645,29.30879,6.591978,0,0,0,0,0,0,0,50.015,381
0.030006,9.921984,0,0,9.871974,3.930786,0,9.70194,7.781557,8.25165,0,0.05001,0,1.45029,0,0,0,48.90978,343
0,2.678928,0.019992,3.59856,1.869252,2.778888,1.479408,7.636945,25.58976,0,0,1.14954,0,0.879648,0,0,0,50.97961,390
0.369852,2.29908,0,4.868053,0.039984,3.808476,0,9.906037,25.4898,0,0,0,0,0,0,0,0,52.77889,382
0,2.831415,9.604802,7.853927,0,4.502251,6.313156,16.7984,0,0,0,6.653327,0,0,0,0,0,45.44272,499
0,3.76,4.63,6.62,0,3.75,4.76,36.22,0,0,0,0,0,0,0,0,0,37.72,521
0,3.45,4.38,6.78,0,3.61,4.88,35.61,0,0,0,0,0,0,0,0,0,37.78,508
58.99453,9.595399,17.03477,13.19336,0,0,0,0,0,1.181949,0,0,0,0,0,0,0,0,656
56.82665,9.579453,17.00646,13.17144,1.941012,0,0,0,0,1.474982,0,0,0,0,0,0,0,0,640
53.75616,9.356167,18.63308,11.14917,1.895769,0,0,0,0,1.440601,0,0,0,3.769055,0,0,0,0,644
60.41338,9.536719,17.90736,8.741787,1.932353,0,0,0,0,1.468402,0,0,0,0,0,0,0,0,690
60.89956,6.459048,17.64121,11.54528,1.963122,0,0,0,0,1.491783,0,0,0,0,0,0,0,0,650
