Repository: liubin06/DeepGlassNet

# DeepGlassNet: Self-Supervised Learning for Multi-Component Glass Composition Screening

## 1. Introduction
We present a novel self-supervised learning framework for screening multi-component glass compositions within predefined glass transition temperature (Tg) intervals. The composition screening task is formalized as a classification problem, where we introduce an innovative data augmentation strategy based on asymptotic theory to enhance training dataset robustness and improve model resilience to noise. A specialized feature extraction backbone architecture named DeepGlassNet is designed to capture complex interactions among different glass components in multi-component systems.

File: data/train_tg.csv (part 37 of 46)
SiO2,Al2O3,B2O3,CaO,Na2O,Li2O,MgO,BaO,ZnO,K2O,PbO,SrO,GeO2,ZrO2,TiO2,TeO2,FemOn,P2O5,Tg
54.72066,9.606141,16.39792,15.84976,1.94642,0,0,0,0,1.479091,0,0,0,0,0,0,0,0,700
60.04463,7.960468,17.39356,8.75631,2.903345,0,0,0,0,2.941682,0,0,0,0,0,0,0,0,650
52.66735,12.69982,16.58436,17.46184,0,0,0,0,0,0.58663,0,0,0,0,0,0,0,0,684
57.9437,9.832876,13.98747,16.22387,0.49809,0,0,0,0,1.514002,0,0,0,0,0,0,0,0,675
58.52004,4.234901,17.93261,18.05536,0.498887,0,0,0,0,0.758212,0,0,0,0,0,0,0,0,685
78.72157,0,18.55607,0,0,0,0,0,0,2.722372,0,0,0,0,0,0,0,0,495
44.46335,15.1682,0,17.90148,5.066078,0,2.633159,0,0,1.111333,0.430517,0,0,0,1.29155,0,9.821785,0.190228,696
38.11236,16.43945,0,15.42072,14.7216,0,2.337079,0,0,0.918852,0.369538,0,0,0,1.20849,0,8.709114,0.129838,674
40,30,10,0,0,0,9.2,0,0,0,0,0,0,0,0,0,0,10.8,737
30,30,20,0,0,0,9.2,0,0,0,0,0,0,0,0,0,0,10.8,695
20,30,30,0,0,0,9.2,0,0,0,0,0,0,0,0,0,0,10.8,675
10,30,40,0,0,0,9.2,0,0,0,0,0,0,0,0,0,0,10.8,649
43,25,10,0,0,2,6.9,0,0,0,0,0,0,0,0,0,0,13.1,628
35,25,5,7.6,0,0,9.7,0,0,0,0,0,0,0,0,0,0,17.7,700
15,20,5,0,0,0,26.7,0,0,0,0,0,0,2,0,0,0,31.3,690
10,20,5,0,0,0,29.9,0,0,0,0,0,0,0,0,0,0,35.1,688
60,5,20,0,0,3,0,0,0,2,0,0,0,5,0,0,0,0,511
63,9,15,0,2,3,0,0,0,0,0,0,0,3,0,0,0,0,532
55,15,20,0,0,4,0,0,3,0,0,0,0,0,0,0,0,0,525
0,0,0,0,10,0,0,30,0,0,0,0,0,0,0,0,0,60,340
0,0,0,0,15,0,0,35,0,0,0,0,0,0,0,0,0,50,325
0,1,0,0,20,0,0,30,0,0,0,0,0,1,0,0,0,48,300
0,0,0,0,7,1,0,5,0,25,0,0,0,0,0,0,0,60,216
0,0,0,0,20,7.5,0,5,0,7.5,0,0,0,0,0,0,0,60,234
64.5,1.6,0.5,2.5,12.6,0,1.2,3.5,0,3,10,0,0,0,0,0,0,0,436
62.73917,2.014099,4.531722,2.517623,15.30715,0,1.007049,4.028197,0,2.517623,5.035246,0,0,0,0,0,0,0,436
63.85541,3.012048,2.51004,2.008032,10.04016,0,1.506024,10.04016,0,6.425702,0,0,0,0,0,0,0,0,441
64.3,2,4.5,3.5,15.2,0,2,3.5,0,2.4,2,0,0,0,0,0,0,0,453
56.94306,1.498502,0,0,4.995006,0,0,0,0,7.992009,27.97203,0,0,0,0,0,0,0,434
69.56957,2.002002,0,6.706707,16.01602,0,3.503504,0,0,1.601602,0,0,0,0,0,0,0,0,513
0,0,0,2.757905,27.43331,0,0,0,0,0,0,0,0,0,0,0,0,69.80878,296
0,0,0,5.531867,24.45614,0,0,0,0,0,0,0,0,0,0,0,0,70.01199,305
0,0,0,8.322024,21.4616,0,0,0,0,0,0,0,0,0,0,0,0,70.21638,318
0,0,0,11.12852,18.44951,0,0,0,0,0,0,0,0,0,0,0,0,70.42197,338
0,0,0,2.574354,12.80375,0,0,0,0,19.45922,0,0,0,0,0,0,0,65.16269,239
0,0,0,5.201262,11.49728,0,0,0,0,17.47364,0,0,0,0,0,0,0,65.82782,263
0,0,0,7.882352,10.16386,0,0,0,0,15.44711,0,0,0,0,0,0,0,66.50668,278
70.37108,0,0,14.07389,15.55502,0,0,0,0,0,0,0,0,0,0,0,0,0,556
40.72165,0,0,0,6.701031,1.546392,0,0,0,3.608248,42.26804,0,0,0,0,0,5.15464,0,560
37.1134,0,0,0,6.701031,1.546392,0,0,0,2.57732,51.03093,0,0,0,0,0,1.030928,0,380
39.5,0,0,0,6.5,1.5,0,0,3,3.5,41,0,0,0,0,0,5,0,398
39,0,2.5,0,6,1,0,0,0,3.5,45,0,0,0,0,0,3,0,404
36,0,0,0,6.5,1.5,0,0,3,2.5,49.5,0,0,0,0,0,1,0,390
35,0,0,0,4.5,1.5,0,0,3.5,2.5,53,0,0,0,0,0,0,0,392
39,0,3,0,6,1.5,0,0,0,3.5,47,0,0,0,0,0,0,0,402
32.23927,1.367728,16.34322,0,2.244771,0.921919,0,10.28374,24.56487,3.158906,0,8.339817,0,0,0.535754,0,0,0,470
28.38088,7.135042,35.78957,0,0,0.402123,0,10.72947,13.2529,1.521148,0,2.788874,0,0,0,0,0,0,480
29.60025,0.61257,10.875,4.042868,1.117084,0.538571,0,36.8466,14.66931,1.697752,0,0,0,0,0,0,0,0,520
37.20308,0.631325,2.586452,6.944417,1.151286,0.55506,0,36.076,13.10265,1.749732,0,0,0,0,0,0,0,0,530
50.73776,0,19.37902,1.666165,1.163059,0.560736,0,0,16.16397,1.767625,0,0,0,0,4.996525,0,0,0,500
46.29746,0,11.29891,4.431793,1.749354,0.843402,0,15.14672,17.57368,2.658679,0,0,0,0,0,0,0,0,500
35.916,0,14.86292,7.98115,5.292648,0,1.720883,10.911,11.58365,1.340634,0,0,0,8.768771,0,0,0,0,530
21.52227,0,8.048186,0.182609,0.252283,0,0,2.621263,1.192655,0.766844,65.41389,0,0,0,0,0,0,0,480
40,20,0,40,0,0,0,0,0,0,0,0,0,0,0,0,0,0,827
72,2,0,8,13,0,4,0,0,1,0,0,0,0,0,0,0,0,555
0,0,0,0,0,0,0,0,0,0,0,3.304194,0,0,0,96.69581,0,0,320
0,0,0,0,0,0,0,0,0,0,0,6.728495,0,0,0,93.27151,0,0,350
0,0,0,0,0,0,0,0,0,0,0,10.27957,0,0,0,89.72043,0,0,362
0,0,31.87449,0,0,0,0,0,0,0,68.12551,0,0,0,0,0,0,0,464
0,0,32.26477,0,0,0,0,0,0,0,65.51167,0,0,0,0,0,0,0,458
0,0,32.66473,0,0,0,0,0,0,0,62.83303,0,0,0,0,0,0,0,451
32.3,17.1,0,34.2,5.7,0,0,0,5.7,0,0,0,0,0,0,0,0,0,700
75.1457,0,0,9.351251,15.50305,0,0,0,0,0,0,0,0,0,0,0,0,0,557
65.24117,0,0,14.05162,20.70721,0,0,0,0,0,0,0,0,0,0,0,0,0,556
75.6431,0,0,7.059861,15.60567,0,1.691373,0,0,0,0,0,0,0,0,0,0,0,538
76.65791,0,0,2.384858,15.81503,0,5.142194,0,0,0,0,0,0,0,0,0,0,0,526
61.28334,0,0,13.19919,7.780405,0,0,0,0,17.73706,0,0,0,0,0,0,0,0,557
55.17321,0,0,0,0,0,0,20.11343,0,24.71335,0,0,0,0,0,0,0,0,525
60.80794,0,0,0,0,0,3.641948,8.31284,0,27.23728,0,0,0,0,0,0,0,0,538
66.0069,0,0,0,33.99311,0,0,0,0,0,0,0,0,0,0,0,0,0,480
23.23889,2.038021,13.42876,0,0,0,0,61.29433,0,0,0,0,0,0,0,0,0,0,617
21.78515,5.036615,12.58693,0,0,0,0,60.59131,0,0,0,0,0,0,0,0,0,0,601
19.39493,9.883674,11.27028,0,0,0,0,59.45111,0,0,0,0,0,0,0,0,0,0,605
0,0.687864,0,0,0,0,0,39.30679,0,0,0,0,0,0,0,0,0,57.45619,398
0,1.380511,0,0,0,0,0,38.40548,0,0,0,0,0,0,0,0,0,57.65598,392
0,2.077993,0,0,0,0,0,37.49789,0,0,0,0,0,0,0,0,0,57.85717,387
0,2.780359,0,0,0,0,0,36.58394,0,0,0,0,0,0,0,0,0,58.05977,393
45.33614,0,0,17.8159,9.845416,0,6.402394,0,0,14.96313,0,0,0,0,0,0,0,5.637006,540
42.85434,0,0,22.22026,9.823482,0,6.38813,0,0,7.464896,0,0,0,0,0,0,0,11.2489,580
43.9128,0,0,28.93013,10.65824,0,10.39645,0,0,0,0,0,0,0,0,0,0,6.102388,600
0,18.28324,0,0,0,5.358199,0,0,0,0,0,0,0,0,0,0,0,76.35856,490
0,15.01473,0,0,0,6.600461,0,0,0,0,0,0,0,0,0,0,0,78.38481,482
0,11.56802,0,0,0,7.91045,0,0,0,0,0,0,0,0,0,0,0,80.52154,474
0,7.928126,0,0,0,9.293859,0,0,0,0,0,0,0,0,0,0,0,82.77802,481
0,4.078352,0,0,0,10.75704,0,0,0,0,0,0,0,0,0,0,0,85.16461,486
74.49999,5.4,11.1,1.4,7.3,0,0,0,0,0,0,0,0,0,0,0,0,0,559
68.85001,5.6,8.200001,1.4,6.5,0,0,2,0,1.4,0,0,0,0,4.6,0,1.1,0,551
73.99999,5.4,11.1,1.4,7.3,0,0,0,0,0,0,0,0,0,0.5,0,0,0,558
73.7,5.1,11,1.4,7,0,0,0,0,0,0,0,0,0,1.5,0,0,0,556
70.5,5.4,11.1,1.4,7.3,0,0,0,0,0,0,0,0,0,4,0,0,0,559
69,5.4,11.1,1.4,7.3,0,0,0,0,0,0,0,0,0,5.5,0,0,0,556
70.65,5.6,8.2,1.4,6.5,0,0,2,0,1.4,0,0,0,0,4,0,0,0,550
0,0,28.44516,0,0,0,0,0,36.99482,0,34.19773,0,0,0,0,0,0,0,428
0,0,28.43971,0,0,0,0,0,36.98773,0,34.19118,0,0,0,0,0,0,0,428
1.439867,0.408116,0,0.057295,0.061262,0,96.74036,0,0,0.118556,0,0,0,0,0,0,0,0.465411,650
80.10962,0,0,0,0,19.89038,0,0,0,0,0,0,0,0,0,0,0,0,462
78.85577,0,0,0,0,19.57906,0,0,0,0,0,0,0,0,0,0,0,0,454
77.64056,0,0,0,0,19.27734,0,0,0,0,0,0,0,0,0,0,0,0,450
55,19.5,5,0,0,0,6,3.7,8,0,0,0,0,0,2.8,0,0,0,700
55,16.5,5,0,0,0,6,2.7,12,0,0,0,0,0,2.8,0,0,0,679
55,16.5,7.5,0,0,0,6,2.7,9.5,0,0,0,0,0,2.8,0,0,0,670
0,0,12.73776,0,0,0,0,0,22.33659,0,0,0,0,0,0,0,0,64.92566,593
0,0,5.973648,0,0,0,0,0,20.95045,0,0,0,0,0,0,0,0,73.0759,428
0,0,2.896937,0,0,0,0,0,20.31996,0,0,0,0,0,0,0,0,76.78311,345
0,0,1.426996,0,0,0,0,0,20.01873,0,0,0,0,0,0,0,0,78.55428,281
0,0,12.61087,0,0,0,0,0,18.4284,0,0,0,0,0,0,0,0,64.2789,531
0,0,13.06923,0,0,0,0,0,19.09821,0,0,0,0,0,0,0,0,66.6152,515
51.79919,0,3.397368,0,9.073455,4.617539,8.522792,9.976151,1.323896,0,0,6.741974,0,0,4.547635,0,0,0,472
50.12429,0,3.287516,0,8.780071,4.468234,5.075208,9.653579,7.686532,0,0,6.523978,0,0,4.40059,0,0,0,481
48.68118,0,3.192866,0,8.527287,4.339591,4.92909,14.06347,2.488411,0,0,9.504222,0,0,4.273895,0,0,0,476
47.78088,0,3.133818,0,8.369585,4.259335,3.023707,13.80338,6.105976,0,0,9.328452,0,0,4.194854,0,0,0,469
46.63105,0,3.058404,0,8.168174,4.156836,0.590189,13.47121,10.72627,0,0,9.103967,0,0,4.093906,0,0,0,474
52.14769,0,3.420225,0,9.134501,4.648606,9.240144,10.04327,0,0,0,6.787334,0,0,4.578232,0,0,0,480
49.30046,0,3.233483,0,8.635763,4.394795,6.239741,14.24237,0,0,0,9.625125,0,0,4.328263,0,0,0,484
46.35219,0,3.040114,0,8.119327,4.131977,0,13.39065,11.8468,0,0,9.049523,0,0,4.069424,0,0,0,474
50.24903,0,0,0,8.330389,4.239388,8.426731,4.579579,0,0,19.99967,0,0,0,4.175209,0,0,0,445
15.64042,8.381476,26.70713,1.536568,6.7931,1.637551,0.552187,0,33.45207,1.290525,0,0,0,0,0,0,0,0,474
17.63817,4.275922,27.25,1.567801,6.931182,1.670837,1.126823,0,34.13204,1.316757,0,0,0,0,0,0,0,0,479
15.56513,8.341126,23.73085,1.529171,6.760397,1.629667,0.549529,0,36.62012,1.284312,0,0,0,0,0,0,0,0,476
16.94044,4.312115,29.44355,2.529715,5.242387,2.106224,0,0,34.99463,1.327902,0,0,0,0,0,0,0,0,486
16.36013,8.767155,27.93608,1.607274,0,5.566938,0.577596,0,34.99139,0,0,0,0,0,0,0,0,0,474
15.71798,8.423036,26.83955,1.544187,6.826783,1.645671,0.554925,0,33.61794,1.296924,0,0,0,0,0,0,0,0,471
25.58368,8.682951,34.5847,1.591837,7.037442,1.696452,0,0,13.86212,1.336944,0,1.470692,0,0,0,0,0,0,481
15.64042,8.381476,26.70713,1.536568,6.7931,1.637551,0.552187,0,33.45207,1.290525,0,0,0,0,0,0,0,0,479
60.88173,16.89493,11.59652,5.09847,0,0,1.69949,0.69979,0,0.249925,0,2.59922,0,0,0,0,0.149955,0,720
60.21204,16.70334,11.5023,5.001,0,0,1.70034,0.60012,0,1.40028,0,2.60052,0,0,0,0,0.15003,0,703
60.15188,16.78657,12.39009,5.295764,0,0,1.698641,0.899281,0,0.19984,0,2.298162,0,0,0,0,0.14988,0,746
59.55236,16.58673,12.78977,5.295764,0,0,1.099121,1.998401,0,0.19984,0,2.198241,0,0,0,0,0.14988,0,750
60.012,15.90318,12.30246,5.30106,0,0,1.70034,2.0004,0,0.20004,0,2.30046,0,0,0,0,0.15003,0,738
59.71194,17.40348,11.20224,5.30106,0,0,1.70034,2.0004,0,0.20004,0,2.20044,0,0,0,0,0.15003,0,753
59.41188,16.60332,12.30246,5.30106,0,0,1.70034,2.0004,0,0.20004,0,2.20044,0,0,0,0,0.15003,0,745
60.31206,16.70334,11.30226,5.30106,0,0,1.70034,2.0004,0,0.20004,0,2.20044,0,0,0,0,0.15003,0,752
62.78117,15.9952,10.9967,5.9982,0,0,1.89943,0,0,0.249925,0,1.79946,0,0,0,0,0.149955,0,748
62.30592,15.82691,10.91856,5.008515,0,0,1.903236,0,0,0.250426,0,3.50596,0,0,0,0,0.150255,0,749
60.44231,16.91184,11.60813,5.503853,0,0,1.701191,0.70049,0,0.250175,0,2.601821,0,0,0,0,0.150105,0,712
60.04203,16.81177,13.10918,5.503853,0.250175,0,0.80056,0.60042,0,0,0,2.601821,0,0,0,0,0.150105,0,703
60.88173,16.9949,13.29601,5.59832,0,0.249925,1.69949,0.69979,0,0,0,0.29991,0,0,0,0,0.149955,0,702
60.82094,14.68092,13.28273,5.59273,0,0,1.697793,0.699091,0,0.249675,0,2.696495,0,0,0,0,0.149805,0,719
63.94476,15.01051,10.007,5.003502,0,0,1.901331,0,0,0.250175,0,3.602522,0,0,0,0,0.150105,0,764
57.71154,18.70374,12.60252,5.20104,0,0,1.10022,2.0004,0,0.20004,0,2.20044,0,0,0,0,0.15003,0,748
60.64245,16.81177,11.60813,5.103572,0,0,1.701191,0.60042,0,0.250175,0,2.601821,0,0,0,0,0.150105,0,718
60.95124,16.88649,11.69065,5.095923,0,0,1.698641,0.69944,0,0,0,2.697842,0,0,0,0,0.14988,0,718
21.97802,0,35.96404,9.99001,0,6.493506,0,11.98801,6.993007,0,0,0,0,3.996004,0,0,0,0,525
0,15.4,3.5,1.9,0,1.8,0,0,0,0,0,0,0,0,0,0,0,77.39999,562
0,16.3,2.3,1.9,0,2,0,0,0,0,0,0,0,0,0,0,0,77.5,554
0,15,4.7,0,0,2.5,0,0,0,0,0,0,0,0,0,0,0,77.8,551
0,14.98501,4.695304,0,0,2.997003,0,0,0,0,0,0,0,0,0,0,0,77.32268,535
0,14.81481,3.403404,1.801802,0,0,0,0,0,5.305305,0,0,0,0,0,0,0,74.67467,620
0,14.1,4.5,1.8,0,0,0,0,0,4.6,0,0,0,0,0,0,0,75,614
47,4,9.5,0,1.5,6,0,27,4,0.6,0,0.1,0,0,0,0,0,0,500
22.5,0,57.28,0,20.22,0,0,0,0,0,0,0,0,0,0,0,0,0,486
38.15,0,42.07,0,19.78,0,0,0,0,0,0,0,0,0,0,0,0,0,504
51.42,0,28.76,0,19.82,0,0,0,0,0,0,0,0,0,0,0,0,0,542
74.22,0,5.39,0,20.39,0,0,0,0,0,0,0,0,0,0,0,0,0,505
79.48,0,0,0,20.52,0,0,0,0,0,0,0,0,0,0,0,0,0,464
0,0,47.64,0,0,0,0,52.36,0,0,0,0,0,0,0,0,0,0,583
14.9,0,29.89,0,0,0,0,55.21,0,0,0,0,0,0,0,0,0,0,594
20.37,0,22.51,0,0,0,0,57.12,0,0,0,0,0,0,0,0,0,0,604
44.12,0,0,0,0,0,0,55.88,0,0,0,0,0,0,0,0,0,0,657
69.29306,2.9997,17.49825,0,0.59994,0.89991,0,0,0,7.999199,0,0,0,0,0.049995,0,0.009999,0,500
66.48669,3.39932,19.996,0,0.4999,0.9998,0,0,0,6.9986,0,0,0,0,0.09998,0,0.019996,0,510
65.00001,5,19.5,0,1.6,0.7,0,0,0,6,0,0,0,0,0,0,0,0,500
73.00001,2,14.5,0,1.2,3,0,0,0,3,0,0,0,0,0.2,0,0,0,510
61.9907,4.99925,22.49663,0,2.99955,0.499925,0,0,0,5.099235,0,0,0,0,0.499925,0,0.014998,0,500
62.5,5.5,20,0,4.2,0,0,0,0,4.3,0,0,0,0,1,0,0,0,520
68.9931,3.89961,14.9985,0,1.49985,1.49985,0,0,0,6.9993,0,0,0,0,1.49985,0,0.009999,0,520
67.56081,4.003603,18.51667,0,0.40036,0.800721,0,0,0,8.007207,0,0,0,0.10009,0.40036,0,0.010009,0,510
65,5,19.5,0,2,0.7,0,0,0,6,0,0,0,0,0.8,0,0,0,510
68.9931,3.999599,14.49855,0,0.29997,1.9998,0,0,0,6.999299,0,0,0,0,1.9998,0,0.009999,0,510
68.17492,2.423997,18.68498,0,1.009999,0.706999,0,0,0,7.372992,0,0,0,0,0.404,0,0.0101,0,510
68.4863,3.19936,17.9964,0,0.4999,0.69986,0,0,0,7.498499,0,0,0,0,0.19996,0,0.019996,0,500
72,4,15,0,0,3.5,0,0,0,2.7,0,0,0,0,0,0,0,0,500
66.9933,3.49965,19.29807,0,0.49995,0.9999,0,0,0,7.49925,0,0,0,0.19998,0.49995,0,0.009999,0,510
68.0204,3.60108,19.0057,0,0.50015,0.70021,0,0,0,8.0024,0,0,0,0.150045,0,0,0.020006,0,510
34.14399,0,0,0,4.178721,0,0,0,5.487406,0.907264,53.74453,0,0,0,0,0,1.538101,0,420
29.17049,0,2.503711,0,3.343369,0,0,0,3.6587,1.693758,58.19424,0,0,0,0,0,1.43573,0,400
30.16144,0,0,0,1.352718,0,0,0,2.842176,3.289392,62.35427,0,0,0,0,0,0,0,410
37.57144,0,0,0,3.633392,0,0,0,3.976076,0.920342,52.33848,0,0,0,0,0,1.560273,0,450
24.00612,0,2.897511,0,1.547694,0,0,0,3.387331,3.136261,65.02509,0,0,0,0,0,0,0,420
38.77501,0,0,0,0,0,0,1.476839,0,6.351067,51.59652,0,0,0,0,0,0,0,410
10.96908,1.329586,4.993202,0,0,0,0,0,1.061326,0,80.03996,0,0,1.606839,0,0,0,0,350
11.40929,2.581497,2.20334,0,0.392302,0,0,0.970495,0,0.596223,77.70197,0,0,0.779951,0,0,0,0,380
5.883171,4.367812,6.816881,0,0,0,0,0,0,0,81.95486,0,0,0,0,0,0.977269,0,360
1,0.5,12,0,0,0,0,0,2.5,0,84,0,0,0,0,0,0,0,310
43.7661,0,17.20591,0,12.89891,0,0,0,0,0,26.12909,0,0,0,0,0,0,0,500
49.61397,0,16.84997,0,17.64774,0,0,0,0,0,15.88832,0,0,0,0,0,0,0,490
41.20526,0,17.36178,0,10.81935,0,0,0,0,0,30.61362,0,0,0,0,0,0,0,505
38.77501,0,0,0,0,0,0,1.476839,0,6.351067,51.59652,0,0,0,0,0,0,0,410
0,0,0,0,0,0,0,0,0,0,0,0,100,0,0,0,0,0,564
54.93384,17.15988,0,8.372891,2.413898,0,4.272296,0,0,1.565498,0,0,0,0,1.161499,0,10.12019,0,652
56.52525,17.64646,0,8.606061,2.49495,0,4.393939,0,0,1.616162,0,0,0,0,1.191919,0,7.525252,0,642
58.10265,18.14508,0,8.840171,2.545969,0,4.505961,0,0,1.656901,0,0,0,0,1.222469,0,4.980804,0,682
59.62218,18.61804,0,9.071623,2.616426,0,4.62673,0,0,1.707243,0,0,0,0,1.262754,0,2.474998,0,712
61.12739,19.08274,0,9.314073,2.68714,0,4.747954,0,0,1.747651,0,0,0,0,1.29306,0,0,0,787
0,0,80.34256,0,0,17.24175,0,0,0,0,0,0,0,0,0,0,0,0,497
0,0,78.24245,0,0,16.79106,0,0,0,0,0,0,0,0,0,0,0,0,497
7.416656,0.629292,24.06248,0,3.06021,0.737697,0,11.35574,48.22322,0,0,0,0,0,0.493002,0,0,0,465
7.629752,0,24.75385,0,2.361102,0.758893,0,11.68201,48.57526,1.19614,0,0,0,0,3.043002,0,0,0,470
11.5385,0,20.50031,0,3.173959,0.765118,0,11.77783,50.01569,1.205951,0,0,0,0,1.022654,0,0,0,464
6.144184,0,24.91762,0,3.168964,0.763914,0,9.799415,48.89663,1.204053,0,0,0,0,5.105223,0,0,0,460
6.264683,0,25.4063,0,4.038892,0.778895,0,5.99496,49.85558,2.455334,0,0,0,0,5.205347,0,0,0,452
6.278541,0,27.28125,0,3.238261,0.780618,0,6.008222,49.96587,1.230383,0,0,0,0,5.216861,0,0,0,471
7.867777,0,25.52609,0,3.246348,0.782568,0,6.023227,50.09065,1.233455,0,0,0,0,5.22989,0,0,0,467
11.32058,1.372192,26.2345,0,3.336443,0.804286,0,0,51.4808,1.267687,0,4.183521,0,0,0,0,0,0,459
7.452531,0,21.58828,0,3.843766,0,0,13.31244,50.47549,2.336712,0,0,0,0,0.990773,0,0,0,461
17.65132,0,36.03577,0,4.335217,0.836041,0,0,34.15748,2.635477,0,4.348696,0,0,0,0,0,0,481
15.38834,0.705772,34.6974,0,7.722285,0,0,0,37.1827,0,0,4.303497,0,0,0,0,0,0,468
7.032658,2.106038,40.26467,0,1.706922,2.057361,0,0,40.34687,6.485478,0,0,0,0,0,0,0,0,450
13.41979,0,33.92645,0,5.033801,0.808968,0,6.226427,34.15311,3.187668,0,0,0,0,3.243795,0,0,0,459
14.67742,0,34.01371,0,4.205623,0.811049,0,6.24244,34.24094,2.556693,0,0,0,0,3.252138,0,0,0,478
14.67084,0,33.99847,0,3.783365,0.810686,0,6.239644,35.32965,1.916661,0,0,0,0,3.250681,0,0,0,485
10.85611,0.682315,33.54419,0,4.147569,0.799853,0,6.156271,35.94689,2.521401,0,0,0,0,5.34541,0,0,0,470
16.01696,0.715272,31.25726,0,3.478322,1.676975,0,0,41.10891,4.625579,0,0,0,0,1.12072,0,0,0,453
12.57766,0.711464,34.97723,0,3.459806,1.668048,0,0,40.89008,4.600956,0,0,0,0,1.114754,0,0,0,454
9.172349,0.707509,39.13066,0,5.160861,1.244082,0,0,40.66279,3.921756,0,0,0,0,0,0,0,0,452
9.581972,0.706971,37.65268,0,5.156932,1.243135,0,0,40.63183,3.91877,0,0,0,0,1.107714,0,0,0,449
14.25181,0.711321,31.0846,0,3.459109,1.667712,0,0,40.88184,4.600029,0,0,0,0,3.343589,0,0,0,473
13.78465,0.708853,34.84886,0,4.308885,0.830963,0,0,37.34501,2.619469,0,0,0,0,5.553315,0,0,0,451
12.86625,0.727789,35.77978,0,2.654393,2.986062,0,0,41.8283,2.017082,0,0,0,0,1.140332,0,0,0,463
12.66285,0.716283,35.21413,0,3.047834,2.099182,0,0,41.16703,3.970387,0,0,0,0,1.122304,0,0,0,456
13.04593,0.737952,36.27943,0,2.691461,3.676567,0,0,42.41241,0,0,0,0,0,1.156256,0,0,0,464
10.4988,0,36.49516,0,3.332264,1.004098,0,6.182634,36.10082,3.165248,0,0,0,0,3.220981,0,0,0,463
11.22832,0.680505,36.24312,0,4.550221,0,0,4.093291,35.85151,6.286779,0,0,0,0,1.066246,0,0,0,466
11.39944,0.690876,36.79548,0,3.359686,1.012361,0,4.155675,36.3979,5.106073,0,0,0,0,1.082496,0,0,0,465
17.29062,0,35.29939,0,4.246629,0.818957,0,6.303306,33.45948,2.581622,0,0,0,0,0,0,0,0,481
15.07709,0.691497,33.99559,0,7.566088,0,0,6.239114,36.43062,0,0,0,0,0,0,0,0,0,468
67.5,8.3,0,0,5,0,7.3,0,0,11.9,0,0,0,0,0,0,0,0,630
70.4,8.6,0,0,13.4,0,7.6,0,0,0,0,0,0,0,0,0,0,0,618
59.44056,17.98202,0,3.396603,4.495504,0,4.495504,0,0,10.18981,0,0,0,0,0,0,0,0,567
58.5,18.1,0,4,4.3,0,5.2,0,0,9.9,0,0,0,0,0,0,0,0,668
61.90001,18.4,0,4.600001,2.700001,0,6.200001,0,0,6.200001,0,0,0,0,0,0,0,0,701
60.6,18.7,0,4.1,11.2,0,5.4,0,0,0,0,0,0,0,0,0,0,0,644
63.33667,18.78122,0,4.095904,8.291709,0,5.494505,0,0,0,0,0,0,0,0,0,0,0,674
57.75776,6.906907,0,5.005005,4.304305,0,2.002002,8.008008,0,6.006006,0,7.007007,0,3.003003,0,0,0,0,631
60.88296,19.30185,0,4.106777,2.053388,0,9.034908,0,0,4.620123,0,0,0,0,0,0,0,0,712
0,0,0,0,0,0,0,0,5.435995,0,59.62991,0,34.93409,0,0,0,0,0,473
0,0,0,0,0,0,0,0,12.00946,0,49.40149,0,38.58905,0,0,0,0,0,480
0,0,0,0,0,0,0,0,20.11915,0,36.78269,0,43.09816,0,0,0,0,0,488
0,0,0,0,0,0,0,0,43.75816,0,0,0,56.24184,0,0,0,0,0,507
0,0,0,0,1.742434,0,0,0,11.44063,0,0,0,0,0,0,84.12848,0,0,308
0,0,0,25.98161,0,0,0,0,0,0,0,0,0,0,74.01839,0,0,0,687
0,0,0,25.0499,0,0,0,1.756186,0,0,0,0,0,0,73.19392,0,0,0,693
0,0,0,24.13872,0,0,0,3.473679,0,0,0,0,0,0,72.3876,0,0,0,691
0,0,0,22.37528,0,0,0,6.797592,0,0,0,0,0,0,70.82713,0,0,0,699
0,0,0,21.52177,0,0,0,8.406381,0,0,0,0,0,0,70.07185,0,0,0,700
0,0,0,19.06707,0,0,0,13.03326,0,0,0,0,0,0,67.89967,0,0,0,703
0,0,0,16.02148,0,0,0,18.77392,0,0,0,0,0,0,65.2046,0,0,0,706
0,0,0,13.20843,0,0,0,24.07626,0,0,0,0,0,0,62.71531,0,0,0,711
0,0,0,8.180977,0,0,0,33.55254,0,0,0,0,0,0,58.26648,0,0,0,726
0,0,0,5.925562,0,0,0,37.80379,0,0,0,0,0,0,56.27065,0,0,0,728
0,0,0,3.819542,0,0,0,41.77345,0,0,0,0,0,0,54.40701,0,0,0,734
52.23805,28.44513,0,9.436336,9.880492,0,0,0,0,0,0,0,0,0,0,0,0,0,724
63.7,8,0,5,7.5,2,0,0,3,6,0,0,0,0,0,0,0,4,466
64.99999,8.163264,0,3.061224,7.65306,2.040816,0,0,3.061224,6.122448,0,0,0,0,0,0,0,4.081632,490
64.99999,8.163264,0,5.10204,7.65306,2.040816,0,0,3.061224,6.122448,0,0,0,0,0,0,0,2.040816,495
0,0,0,0,0,0,0,0,0,0,0,0,0,0,0,95.93739,0,0,303
0,0,0,0,0,0,0,0,0,0,0,0,0,0,0,0,42.85785,57.14215,502
0,0,0,0,0,0,0,0,0,0,0,0,0,0,0,0,39.82717,55.89616,516
20,0,14,0,0,0,0,0,66,0,0,0,0,0,0,0,0,0,595
19.41748,0,13.59223,0,0,0,0,0,64.07767,0,0,0,0,0,0,0,0,0,580
0,0,0,28.31879,0,0,0,0,0,0,0,0,0,0,0,0,0,71.68121,296
0,0,0,28.00472,0,0,0,0,0,0,0,0,0,0,0,0,0,70.88625,301
0,0,4.823541,0,0,0,0,0,28.19477,0,0,0,0,0,0,27.64396,0,39.33773,442
0,0,1.623227,0,0,0,0,0,18.97632,0,0,0,0,0,0,49.61494,0,29.78552,398
0,0,3.302138,0,0,0,0,0,19.3018,0,0,0,0,0,0,50.46593,0,26.93013,412
0,0,5.039647,0,0,0,0,0,19.63864,0,0,0,0,0,0,51.34663,0,23.97509,409
0,0,1.001877,0,0,0,0,0,11.71243,0,0,0,0,0,0,68.9017,0,18.384,380
0,0,3.069525,0,0,0,0,0,11.96141,0,0,0,0,0,0,70.36642,0,14.60264,382
0,21.55929,0,0,0,0,0,0,0,0,0,0,0,0,0,0,0,74.02641,853
24.09521,0,19.97362,0,0,0,0,49.92848,0,0,0,0,0,2.064344,0,0,0,0,650
53.00748,4.692504,6.418414,7.750695,13.34167,0,0,14.78923,0,0,0,0,0,0,0,0,0,0,575
51.39548,0,0,12.57414,36.03038,0,0,0,0,0,0,0,0,0,0,0,0,0,491
54.9489,0,0,12.58801,32.4631,0,0,0,0,0,0,0,0,0,0,0,0,0,485
42.18145,0,0,21.55892,36.25963,0,0,0,0,0,0,0,0,0,0,0,0,0,500
42.70807,0,0,33.69115,23.60078,0,0,0,0,0,0,0,0,0,0,0,0,0,568
55.53473,0,0,22.85286,21.61241,0,0,0,0,0,0,0,0,0,0,0,0,0,550
53.17121,0,0,12.58107,34.24772,0,0,0,0,0,0,0,0,0,0,0,0,0,490
49.71922,0,0,39.70613,10.57464,0,0,0,0,0,0,0,0,0,0,0,0,0,681
46.80307,0,0,17.05228,36.14464,0,0,0,0,0,0,0,0,0,0,0,0,0,502
49.59979,0,0,25.07881,25.3214,0,0,0,0,0,0,0,0,0,0,0,0,0,555
53.18109,0,0,12.18303,28.92515,0,0,0,0,0,0,0,0,0,0,0,0,5.710736,514
54.15836,0,0,29.86848,10.15748,0,0,0,0,0,0,0,0,0,0,0,0,5.815679,658
40.72032,0,0,18.54994,35.00363,0,0,0,0,0,0,0,0,0,0,0,0,5.726107,500
41.7134,0,0,42.17592,10.24494,0,0,0,0,0,0,0,0,0,0,0,0,5.865754,676
41.21088,0,0,30.22062,22.77342,0,0,0,0,0,0,0,0,0,0,0,0,5.79509,580
47.96256,0,0,35.99582,10.20102,0,0,0,0,0,0,0,0,0,0,0,0,5.84061,662
47.42265,0,0,22.85863,23.95574,0,0,0,0,0,0,0,0,0,0,0,0,5.76298,550
43.45166,0,0,11.77373,33.73685,0,0,0,0,0,0,0,0,0,0,0,0,11.03776,488
51.52348,0,0,11.80329,25.60776,0,0,0,0,0,0,0,0,0,0,0,0,11.06548,542
52.31777,0,0,26.63389,9.812274,0,0,0,0,0,0,0,0,0,0,0,0,11.23606,659
39.35703,0,0,15.74245,33.83172,0,0,0,0,0,0,0,0,0,0,0,0,11.0688,495
40.28396,0,0,38.49268,9.893865,0,0,0,0,0,0,0,0,0,0,0,0,11.32949,672
39.81509,0,0,26.98517,22.0021,0,0,0,0,0,0,0,0,0,0,0,0,11.19763,580
47.48251,0,0,11.78849,29.6774,0,0,0,0,0,0,0,0,0,0,0,0,11.0516,514
46.32578,0,0,32.53874,9.852901,0,0,0,0,0,0,0,0,0,0,0,0,11.28258,654
41.40722,0,0,13.7553,33.78422,0,0,0,0,0,0,0,0,0,0,0,0,11.05326,493
45.38892,0,0,20.78469,22.68004,0,0,0,0,0,0,0,0,0,0,0,0,11.14634,541
40.51616,0,0,13.03938,33.62716,0,0,0,0,0,0,0,0,0,0,0,0,11.00187,485
38.82101,0,0,13.58704,33.37096,0,0,0,0,0,0,0,0,0,0,0,0,10.91805,484
41.09048,0,0,11.70007,33.52579,0,0,0,0,0,0,0,0,0,0,0,0,10.96871,485
42.56701,0,0,14.18676,34.66782,0,0,0,0,0,0,0,0,0,0,0,0,5.671174,485
44.74442,0,0,15.41173,35.7635,0,0,0,0,0,0,0,0,0,0,0,0,0,479
40.22065,0,0,15.19412,34.5741,0,0,0,0,0,0,0,0,0,0,0,0,5.655843,479
44.9678,0,0,24.4895,24.55125,0,0,0,0,0,0,0,0,0,0,0,0,5.991446,550
11.97433,0,23.1246,3.725262,0,0,0,0,48.6608,12.51501,0,0,0,0,0,0,0,0,500
11.81428,1.336566,22.81552,3.675471,0,0,0,0,48.01042,12.34774,0,0,0,0,0,0,0,0,501
11.50669,3.905305,22.22151,3.579779,0,0,0,0,46.76044,12.02627,0,0,0,0,0,0,0,0,502
11.21472,6.343681,21.65765,3.488943,0,0,0,0,45.57391,11.7211,0,0,0,0,0,0,0,0,507
10.93719,8.661373,21.12169,3.402603,0,0,0,0,44.44611,11.43104,0,0,0,0,0,0,0,0,517
10.4214,12.96886,20.1256,3.242138,0,0,0,0,42.35005,10.89196,0,0,0,0,0,0,0,0,529
0,0,75.98975,0,0,16.36216,7.356496,0,0,0,0,0,0,0,0.291595,0,0,0,530
0,0,0,17.94898,16.14261,0,0,0,0,0,0,0,0,0,0.208882,0,0,65.69953,370
0,0,0,17.90224,15.62448,0,0,0,0,0,0,0,0,0,0.850855,0,0,65.62242,372
46.5,0,0,23,24.5,0,0,0,0,0,0,0,0,0,0,0,0,6,537
46.5,0,0,28,19.5,0,0,0,0,0,0,0,0,0,0,0,0,6,550
45.5,0,0,10,38.5,0,0,0,0,0,0,0,0,0,0,0,0,6,425
0,0,0,0,0,12.08623,0,0,0,0,0,0,0,0,0,0,16.14781,71.76596,367
0,0,0,0,0,8.142045,0,0,0,0,0,0,0,0,0,0,14.50424,77.35371,372
0,0,0,0,0,8.012881,0,0,0,0,0,0,0,0,0,0,28.5483,63.43882,419
0,0,0,0,0,6.311248,0,0,0,0,0,0,0,0,0,0,33.72858,59.96017,432
0,0,0,0,0,4.78653,0,0,0,0,0,0,0,0,0,0,38.37027,56.8432,448
0,0,0,0,0,2.181922,0,0,0,0,0,0,0,0,0,0,40.81221,57.00587,471
0,0,0,0,0,2.196152,0,0,0,0,0,0,0,0,0,0,35.21004,62.59381,475
0,0,0,0,0,2.21057,0,0,0,0,0,0,0,0,0,0,29.53432,68.25511,488
46.41521,16.73577,0,10.97179,3.276368,0,8.393165,0,0,0.768531,0,0,0,0,1.506725,0,11.93245,0,665
48.88214,17.11684,0,10.04552,3.196763,0,7.587254,0,0,0.920587,0,0,0,0,1.416287,0,10.8346,0,675
51.35081,17.48457,0,9.116666,3.116463,0,6.789437,0,0,1.082667,0,0,0,0,1.325508,0,9.733887,0,683
56.3095,18.23982,0,7.251368,2.957262,0,5.175209,0,0,1.39761,0,0,0,0,1.14442,0,7.524813,0,702
58.76633,18.61643,0,6.320267,2.88666,0,4.37557,0,0,1.549681,0,0,0,0,1.063506,0,6.421554,0,680
0,0,24.74446,0,0,0,0,75.25554,0,0,0,0,0,0,0,0,0,0,190
0,0,28.29477,0,0,0,0,0,0,0,0,71.70523,0,0,0,0,0,0,305
0,0,42.16765,57.83235,0,0,0,0,0,0,0,0,0,0,0,0,0,0,330
0,0,19.88722,27.27505,0,0,0,0,0,0,0,0,0,0,0,0,52.83772,0,470
60.47551,4.848433,0,13.33288,15.71842,0,0,0,0,0,0,0,0,0,0,0,0,5.624753,587
61.63115,4.941083,0,6.793829,16.01879,0,4.882916,0,0,0,0,0,0,0,0,0,0,5.732236,566
64.29816,5.154903,0,7.087825,8.35599,4.028605,5.094219,0,0,0,0,0,0,0,0,0,0,5.980293,490
51.68113,0,0,47.43392,0.884959,0,0,0,0,0,0,0,0,0,0,0,0,0,746
51.50647,0,0,44.06244,4.431094,0,0,0,0,0,0,0,0,0,0,0,0,0,673
51.28955,0,0,39.875,8.835445,0,0,0,0,0,0,0,0,0,0,0,0,0,621
51.07496,0,0,35.73259,13.19245,0,0,0,0,0,0,0,0,0,0,0,0,0,564
50.86165,0,0,31.61488,17.52347,0,0,0,0,0,0,0,0,0,0,0,0,0,526
52.18602,0,0,37.5035,6.459793,0,3.850688,0,0,0,0,0,0,0,0,0,0,0,674
52.98448,0,0,32.6377,6.558629,0,7.819209,0,0,0,0,0,0,0,0,0,0,0,655
53.50843,0,0,29.44466,6.623485,0,10.42342,0,0,0,0,0,0,0,0,0,0,0,648
54.65699,0,0,22.44529,6.765659,0,16.13206,0,0,0,0,0,0,0,0,0,0,0,642
56.43854,0,0,11.58845,6.986186,0,24.98683,0,0,0,0,0,0,0,0,0,0,0,661
58.34014,0,0,0,7.221573,0,34.43829,0,0,0,0,0,0,0,0,0,0,0,673
46.42933,0,0,47.18488,6.385785,0,0,0,0,0,0,0,0,0,0,0,0,0,688
48.0227,0,0,36.60313,6.604934,0,8.769234,0,0,0,0,0,0,0,0,0,0,0,650
48.55593,0,0,33.06187,6.678272,0,11.70392,0,0,0,0,0,0,0,0,0,0,0,638
51.5617,0,0,13.10019,7.09168,0,28.24643,0,0,0,0,0,0,0,0,0,0,0,659
35.37041,0,0,22.42609,28.33528,0,0,0,0,0,0,0,0,0,0,0,0,13.86822,497
0,0,47.70232,7.684615,0,0,0,0,44.61306,0,0,0,0,0,0,0,0,0,580
0,0,44.78462,0,0,0,0,0,41.88432,0,0,13.33106,0,0,0,0,0,0,582
0,0,42.09278,0,0,0,0,18.54041,39.36681,0,0,0,0,0,0,0,0,0,590
0,0,33.38863,5.378747,0,0,0,0,0,0,0,0,0,0,0,61.23262,0,0,465
0,0,31.93249,0,0,0,0,0,0,0,0,9.505359,0,0,0,58.56216,0,0,556
0,0,30.53993,0,0,0,0,13.45178,0,0,0,0,0,0,0,56.0083,0,0,558
0,0,26.83943,4.323703,0,0,0,0,0,0,68.83686,0,0,0,0,0,0,0,462
0,0,25.89039,0,0,0,0,0,0,0,66.4028,7.706807,0,0,0,0,0,0,469
0,0,24.96735,0,0,0,0,10.99725,0,0,64.0354,0,0,0,0,0,0,0,472
0,0,100,0,0,0,0,0,0,0,0,0,0,0,0,0,0,0,248
0,0,99.07894,0,0,0.921062,0,0,0,0,0,0,0,0,0,0,0,0,254
0,0,98.14404,0,0,1.855954,0,0,0,0,0,0,0,0,0,0,0,0,263
0,0,97.22746,0,0,2.772546,0,0,0,0,0,0,0,0,0,0,0,0,286
0,0,96.27461,0,0,3.725389,0,0,0,0,0,0,0,0,0,0,0,0,328
0,0,93.31177,0,0,6.688235,0,0,0,0,0,0,0,0,0,0,0,0,401
0,0,92.30191,0,0,7.698087,0,0,0,0,0,0,0,0,0,0,0,0,422
0,0,91.28288,0,0,8.717121,0,0,0,0,0,0,0,0,0,0,0,0,447
0,0,90.22752,0,0,9.77248,0,0,0,0,0,0,0,0,0,0,0,0,473
0,0,86.77739,0,0,13.22261,0,0,0,0,0,0,0,0,0,0,0,0,496
0,0,85.62314,0,0,14.37686,0,0,0,0,0,0,0,0,0,0,0,0,496
0,6.044121,2.063493,0,0,0,0,20.45018,0,6.979756,0,0,0,0,0,0,0,63.10701,487
77.08025,0.478045,5.492756,0,14.59953,0,0,0,0,0,0,0,0,0,0,0,2.349418,0,537
76.41649,1.133766,5.553662,0,14.50273,0,0,0,0,0,0,0,0,0,0,0,2.393347,0,536
74.23505,3.580677,5.445508,0,14.44455,0,0,0,0,0,0,0,0,0,0,0,2.29421,0,542
70.34727,7.511019,5.455956,0,14.18282,0,0,0,0,0,0,0,0,0,0,0,2.502934,0,550
62.58128,15.87584,5.262225,0,13.8666,0,0,0,0,0,0,0,0,0,0,0,2.414059,0,576
60.08017,19.14492,5.187438,0,13.20772,0,0,0,0,0,0,0,0,0,0,0,2.37975,0,583
56.33926,23.26763,5.092105,0,12.96499,0,0,0,0,0,0,0,0,0,0,0,2.336016,0,619
54.03684,26.40152,5.094651,0,12.30036,0,0,0,0,0,0,0,0,0,0,0,2.16662,0,644
78.82349,0.267255,5.520154,0,14.99668,0,0,0,0,0,0,0,0,0,0,0,0.392415,0,531
77.519,1.922336,5.487987,0,14.7073,0,0,0,0,0,0,0,0,0,0,0,0.363369,0,535
76.72343,3.304503,5.302417,0,14.46263,0,0,0,0,0,0,0,0,0,0,0,0.207021,0,546
73.15131,9.20121,4.739564,0,12.75623,0,0,0,0,0,0,0,0,0,0,0,0.151694,0,567
66.39252,16.274,4.701253,0,12.46066,0,0,0,0,0,0,0,0,0,0,0,0.171557,0,592
62.79872,19.55792,4.837008,0,12.63751,0,0,0,0,0,0,0,0,0,0,0,0.168836,0,602
55.50663,25.69855,5.096663,0,13.39359,0,0,0,0,0,0,0,0,0,0,0,0.304563,0,658
52.55401,28.89741,5.030964,0,13.1945,0,0,0,0,0,0,0,0,0,0,0,0.323115,0,670
20.18543,0,13.09786,0,0,0,0,0,66.71671,0,0,0,0,0,0,0,0,0,607
20.15356,0,12.14309,0,0,0,0,0,67.70335,0,0,0,0,0,0,0,0,0,610
53,0,0,20,6,0,5,0,0,12,0,0,0,0,0,0,0,4,595
0,0,51.11183,0,0,0,0,0,48.88817,0,0,0,0,0,0,0,0,0,565
0,0,49.48674,0,0,0,0,0,47.33379,0,0,0,0,0,0,0,0,0,575
0,0,0,0,0,0,0,21.48897,11.40687,0,0,0,0,0,0,67.10416,0,0,355
41.56532,21.33973,0,13.88679,1.683354,0,11.65503,0,0,0.752462,0,0,0,0,1.659041,0,7.231491,0.226778,680
67.87601,0,24.46595,0,7.658038,0,0,0,0,0,0,0,0,0,0,0,0,0,506
67.93061,0,24.70924,0,6.768383,0,0,0,0,0,0,0,0,0,0,0,0,0.433116,463
42.4703,0,0,0,0,0,0,0,57.5297,0,0,0,0,0,0,0,0,0,730
36.60736,13.8048,0,0,0,0,0,0,49.58784,0,0,0,0,0,0,0,0,0,670
37.59538,14.17739,0,0,8.617971,0,0,0,39.60926,0,0,0,0,0,0,0,0,0,590
36.77175,13.8668,0,0,4.214586,0,0,0,38.74152,6.405355,0,0,0,0,0,0,0,0,608
42.87053,0,0,0,8.844473,0,0,0,34.84311,13.44189,0,0,0,0,0,0,0,0,520
47.20268,0,0,0,9.738224,4.69501,0,0,38.36407,0,0,0,0,0,0,0,0,0,465
39.5346,0,0,0,8.15625,0,0,20.17731,32.13183,0,0,0,0,0,0,0,0,0,545
52.90347,0,0,0,6.366696,0,0,0,31.05368,9.676146,0,0,0,0,0,0,0,0,530
51.20875,0,0,0,0,0,0,0,30.0589,18.73236,0,0,0,0,0,0,0,0,610
40.98622,0,0,0,0,0,0,0,33.31163,25.70214,0,0,0,0,0,0,0,0,610
55.69872,0,0,0,19.15169,0,0,0,25.14958,0,0,0,0,0,0,0,0,0,500
50.65585,0,0,0,0,0,0,0,22.87258,26.47157,0,0,0,0,0,0,0,0,615
0,0,80.42419,0,0,17.25927,0,0,0,0,0,0,0,0,0,0,0,0,448
0,0,79.05418,0,0,16.96526,0,0,0,0,0,0,0,0,0,0,0,0,449
0,0,0,28.31879,0,0,0,0,0,0,0,0,0,0,0,0,0,71.68121,615
0,0,0,27.898,0,0.150159,0,0,0,0,0,0,0,0,0,0,0,70.6161,550
0,0,0,0,0,14.69318,0,0,0,0,0,0,0,0,0,0,0,85.30682,300
0,0,0,0,0,14.69318,0,0,0,0,0,0,0,0,0,0,0,85.30682,300
0,0,3.918984,0,0,15.29137,0,0,0,0,0,0,0,0,0,0,0,80.78964,329
0,0,3.918984,0,0,15.29137,0,0,0,0,0,0,0,0,0,0,0,80.78964,341
0,0,17.85691,0,0,17.41884,0,0,0,0,0,0,0,0,0,0,0,64.72425,407
0,0,17.85691,0,0,17.41884,0,0,0,0,0,0,0,0,0,0,0,64.72425,410
0,0,23.40665,0,0,18.26595,0,0,0,0,0,0,0,0,0,0,0,58.32741,417
0,0,23.40665,0,0,18.26595,0,0,0,0,0,0,0,0,0,0,0,58.32741,418
0,0,30.24227,0,0,19.30933,0,0,0,0,0,0,0,0,0,0,0,50.44841,419
0,0,30.24227,0,0,19.30933,0,0,0,0,0,0,0,0,0,0,0,50.44841,426
0,0,44.73984,0,0,21.52222,0,0,0,0,0,0,0,0,0,0,0,33.73795,450
0,0,53.31046,0,0,22.83043,0,0,0,0,0,0,0,0,0,0,0,23.85912,453
0,0,62.99042,0,0,24.30796,0,0,0,0,0,0,0,0,0,0,0,12.70161,461
0,0,74.01002,0,0,25.98998,0,0,0,0,0,0,0,0,0,0,0,0,435
0,0,59,0,0,0,15,0,0,15,0,0,0,0,0,10,0,0,318
0,0,49,0,0,0,15,0,0,15,0,0,0,0,0,20,0,0,306
0,0,39,0,0,0,15,0,0,15,0,0,0,0,0,30,0,0,295
0,0,29,0,0,0,15,0,0,15,0,0,0,0,0,40,0,0,307
0,0,30.16344,0,0,0,0,0,0,0,0,0,0,0,0,69.14729,0,0,317
0,0,0,26.25219,1.289553,0,0,0,0,0,0,0,0,0,20.77479,0,0,51.68348,675
0,0,0,25.32671,1.244092,0,0,0,0,0,0,0,0,0,20.04241,0,0,49.86147,675
52.9,16.2,0,17.7,0.2,0,9.5,0,0,3.1,0,0,0,0,0,0,0.4,0,693
60.4,17.9,0,11.6,0.2,0,5.3,0,0,4.1,0,0,0,0,0,0,0.5,0,720
0,0,0,0,0,2.087005,0,0,0,0,0,0,0,0,0,82.48669,0,14.87073,335
0,0,0,0,0,2.099952,0,0,0,0,0,0,0,0,0,77.39039,0,19.95064,348
0,0,0,0,0,2.113059,0,0,0,0,0,0,0,0,0,72.23046,0,25.09397,360
39.60465,13.18483,0,34.73811,0,0,8.789886,0,0,0,0,0,0,0,2.819586,0,0.351194,0,760
34.68223,0,0,6.605989,11.68192,0,0,0,0,0,0,0,0,0,0,0,47.02986,0,510
64.96102,7.995203,11.9928,0,9.994003,0,0,0,4.997002,0,0,0,0,0,0,0,0,0,460
79.49863,0,0,0,20.50137,0,0,0,0,0,0,0,0,0,0,0,0,0,493
57.80078,0,22.32475,0,19.87447,0,0,0,0,0,0,0,0,0,0,0,0,0,591
18.15654,0,63.1144,0,18.72906,0,0,0,0,0,0,0,0,0,0,0,0,0,496
0,0,0,0,0,0,0,0,0,0,48.24915,0,0,0,0,51.75085,0,0,240
59.27783,0,0,32.66784,0,0,0,0,0,0,0,0,0,0,0,0,0,8.054335,684
29.20969,0,22.66188,44.2011,0,0,0,0,0,0,0,0,0,0,0,0,0,3.927337,648
66.3,1.8,1.2,0,2.7,2.3,0,15.9,0,9.8,0,0,0,0,0,0,0,0,500
85.12553,0,0,0,0,14.87447,0,0,0,0,0,0,0,0,0,0,0,0,460
79.55119,0.670409,0,0,0,19.7784,0,0,0,0,0,0,0,0,0,0,0,0,457
79.49815,0.670265,0,0,0,19.76819,0,0,0,0,0,0,0,0,0,0,0,0,454
79.42225,0.670029,0,0,0,19.74932,0,0,0,0,0,0,0,0,0,0,0,0,451
79.29346,0.669648,0,0,0,19.72027,0,0,0,0,0,0,0,0,0,0,0,0,438
78.79417,0.668051,0,0,0,19.59017,0,0,0,0,0,0,0,0,0,0,0,0,419
70.39356,0,0,0,12.10221,17.50422,0,0,0,0,0,0,0,0,0,0,0,0,410
66.24187,0,0,0,22.77689,10.98124,0,0,0,0,0,0,0,0,0,0,0,0,393
62.55262,0,0,0,32.26255,5.184826,0,0,0,0,0,0,0,0,0,0,0,0,387
0,8.974674,0,0,7.842153,11.34262,0,0,0,0,0,0,0,0,0,0,0,71.84056,360
0,7.99997,0,0,27.96179,0,0,0,0,0,0,0,0,0,0,0,0,64.03824,375
0,0,84.46336,0,0,15.53664,0,0,0,0,0,0,0,0,0,0,0,0,500
0,0,81.08049,0,7.73372,11.18579,0,0,0,0,0,0,0,0,0,0,0,0,467
0,0,77.95817,0,14.87181,7.170022,0,0,0,0,0,0,0,0,0,0,0,0,406
0,0,75.06741,0,21.48052,3.452075,0,0,0,0,0,0,0,0,0,0,0,0,455
0,0,72.38336,0,27.61664,0,0,0,0,0,0,0,0,0,0,0,0,0,486
59.40783,13.57407,0,0.620186,0.70021,8.642593,0,0,0,0.310093,0,0,0,15.61469,0.090027,0,0.220066,0.820246,598
41.13827,0,0,27.62219,5.291715,0,9.26466,0,4.182743,1.546612,0,0,0,0,0,0,0,10.95381,677
0,0,0,14.63227,12.12911,0,3.943732,0,0.884872,3.072318,0,5.63279,0,0,2.605345,0,0,57.09956,422
0,0,0,19.2787,11.87419,0,0,0,0,3.007746,0,7.3893,0,0,2.550587,0,0,55.89948,434
0,0,0,18.84368,11.90101,0,0.386956,0,0.086823,3.014539,0,7.184916,0,0,2.556348,0,0,56.02573,432
0,0,0,16.94567,11.99723,0,1.950426,0,0.437625,3.038912,0,6.574421,0,0,2.577017,0,0,56.47871,433
0,0,0,9.781946,12.39522,0,8.060513,0,1.808571,3.139724,0,3.799205,0,0,2.662506,0,0,58.35231,442
0,5.5896,0,0,27.90997,0,0,0,0.079676,0,0,0,0,0,0,0,0,66.42076,347
78.20472,4.862501,0,0,0,12.4406,0,0,0,4.492176,0,0,0,0,0,0,0,0,507
76.64116,4.832609,0,0,0,12.36412,0,0,0,6.162112,0,0,0,0,0,0,0,0,499
70.57452,4.716629,0,0,0,12.06739,0,0,0,12.64147,0,0,0,0,0,0,0,0,493
63.38878,4.579253,0,0,0,11.71592,0,0,0,20.31605,0,0,0,0,0,0,0,0,490
44.01954,0,0,32.96766,0,0,13.02796,0,0,0,0,0,0,0,0,0,0,8.437795,735
43.63463,0,0,35.20013,0,0,11.16755,0,0,0,0,0,0,0,0,0,0,8.448666,743
43.26691,0,0,37.43932,0,0,9.307178,0,0,0,0,0,0,0,0,0,0,8.435547,740
43.83675,0,0,38.33394,0,0,7.610041,0,0,0,0,0,0,0,0,0,0,8.632115,745
42.50203,0,0,41.90946,0,0,5.582051,0,0,0,0,0,0,0,0,0,0,8.452391,750
42.14262,0,0,44.15562,0,0,3.721036,0,0,0,0,0,0,0,0,0,0,8.437974,760
0,0,63.64172,0,0,0,4.876326,0,0,26.59191,0,0,0,0,0,0,0,0,454
0,0,65.05564,0,0,0,6.646217,0,0,23.29945,0,0,0,0,0,0,0,0,467
5.253317,7.871703,4.869651,0,0,2.816387,0,0,0,0,0,0,0,0,0,0,0,76.03947,539
2.590909,7.764567,3.602531,0,0,2.520351,1.737976,0,0,0,0,0,0,0,0,0,0,78.67705,537
0,0,0,0,0,2.155089,0,0,0,0,0,0,0,0,5.760972,92.08394,0,0,317
0,0,0,0,0,3.291986,0,0,0,0,0,0,0,0,2.933373,93.77464,0,0,287
0,0,0,0,0,0,0,10.1541,0,0,0,0,0,0,5.290002,84.5559,0,0,287
0,0,0,0,0,0,0,0,0,0,25.90538,0,0,0,0,74.09461,0,0,281
66.11585,0,0,22.29343,9.044908,0,0,0,0,0,0,0,0,0,2.545809,0,0,0,636
67.77043,0,0,21.73668,7.836232,0,0,0,0,0,0,0,0,0,0,0,2.656643,0,619
66.96152,0,0,21.5827,8.400772,0,0,0,0,0,0,0,0,0,0,0,0,0,621
0,0,42.09278,0,0,0,0,18.54041,39.36681,0,0,0,0,0,0,0,0,0,540
0,0,38.72427,0,0,0,0,34.1134,27.16233,0,0,0,0,0,0,0,0,0,545
0,0,35.85495,0,0,0,0,47.37858,16.76647,0,0,0,0,0,0,0,0,0,540
0,0,33.3815,0,0,0,0,58.81358,7.80492,0,0,0,0,0,0,0,0,0,540
0,0,32.26849,0,0,0,0,63.95916,3.772343,0,0,0,0,0,0,0,0,0,538
0,0,18.34893,0,0,0,0,67.35055,14.30053,0,0,0,0,0,0,0,0,0,506
0,0,26.40717,0,0,0,0,58.1572,15.43563,0,0,0,0,0,0,0,0,0,520
0,0,47.0856,0,0,0,0,34.56595,18.34845,0,0,0,0,0,0,0,0,0,570
0,0,53.53501,0,0,0,0,27.20805,19.25693,0,0,0,0,0,0,0,0,0,580
0,33.46187,50.26582,0,16.2723,0,0,0,0,0,0,0,0,0,0,0,0,0,456
0,39.31959,44.74635,0,15.93406,0,0,0,0,0,0,0,0,0,0,0,0,0,484
0,27.49094,51.6205,0,20.88856,0,0,0,0,0,0,0,0,0,0,0,0,0,448
0,33.63055,45.92655,0,20.44291,0,0,0,0,0,0,0,0,0,0,0,0,0,439
0,39.51365,40.47047,0,20.01588,0,0,0,0,0,0,0,0,0,0,0,0,0,449
0,21.18926,53.05022,0,25.76052,0,0,0,0,0,0,0,0,0,0,0,0,0,435
0,31.36588,43.76505,0,24.86908,0,0,0,0,0,0,0,0,0,0,0,0,0,424
0,32.38724,40.54294,0,27.06982,0,0,0,0,0,0,0,0,0,0,0,0,0,407
0,21.30202,48.48411,0,30.21387,0,0,0,0,0,0,0,0,0,0,0,0,0,412
0,27.77708,42.67456,0,29.54836,0,0,0,0,0,0,0,0,0,0,0,0,0,410
0,33.97304,37.11541,0,28.91154,0,0,0,0,0,0,0,0,0,0,0,0,0,404
0,39.90757,31.79084,0,28.30159,0,0,0,0,0,0,0,0,0,0,0,0,0,399
0,17.33116,49.30787,0,33.36097,0,0,0,0,0,0,0,0,0,0,0,0,0,401
0,21.41599,43.86915,0,34.71487,0,0,0,0,0,0,0,0,0,0,0,0,0,386
0,32.92368,33.72093,0,33.35538,0,0,0,0,0,0,0,0,0,0,0,0,0,369
0,40.10749,27.3858,0,32.50671,0,0,0,0,0,0,0,0,0,0,0,0,0,372
0,21.53117,39.20454,0,39.26429,0,0,0,0,0,0,0,0,0,0,0,0,0,362
0,28.06924,33.54042,0,38.39033,0,0,0,0,0,0,0,0,0,0,0,0,0,356
0,34.32259,28.12297,0,37.55444,0,0,0,0,0,0,0,0,0,0,0,0,0,370
0,25.54347,33.91371,0,40.54282,0,0,0,0,0,0,0,0,0,0,0,0,0,352
0,24.31138,32.22364,0,43.46498,0,0,0,0,0,0,0,0,0,0,0,0,0,330
0,28.21763,28.90092,0,42.88144,0,0,0,0,0,0,0,0,0,0,0,0,0,320
60.56801,12.65011,7.557919,0,19.22397,0,0,0,0,0,0,0,0,0,0,0,0,0,555
46.55863,12.39351,22.21384,0,18.83402,0,0,0,0,0,0,0,0,0,0,0,0,0,540
47.40883,12.61983,22.61948,17.35186,0,0,0,0,0,0,0,0,0,0,0,0,0,0,658
43,0,0,20,0,0,28.8,0,0,6,0,0,0,0,0,0,0.2,2,675
43,0,0,19.3,0,0,27.7,0,0,6,0,0,0,0,0,0,2,2,669
43,0,0,18.5,0,0,26.5,0,0,6,0,0,0,0,0,0,4,2,657
41,0,0,18.8,0,0,26.2,0,0,6,0,0,0,0,0,0,2,6,662
41,0,0,17.7,0,0,25.3,0,0,6,0,0,0,0,0,0,4,6,648
0,0,15.75056,0,0,0,0,0,0,0,0,0,0,0,0,84.24944,0,0,336
0,0,12,0,0,0,0,0,5,0,78,0,0,0,0,0,0,0,283
0,0,11.95219,0,0,0,0,0,4.98008,0,77.68924,0,0.398406,0,0,0,0,0,284
0,0,11.91658,0,0,0,0,0,4.965243,0,77.45779,0,0.695134,0,0,0,0,0,283
0,0,11.88119,0,0,0,0,0,4.950496,0,77.22773,0,0.990099,0,0,0,0,0,282
0,0,11.82266,0,0,0,0,0,4.926108,0,76.84729,0,1.477833,0,0,0,0,0,280
0,0,11.76471,0,0,0,0,0,4.901961,0,76.47059,0,1.960784,0,0,0,0,0,285
72.8131,0,0,11.44923,4.649995,0,9.99297,0,0,0,0,0,0,0,0,0,1.094707,0,641
71.42857,0,0,11.19855,4.529862,0,9.675141,0,0,0,0,0,0,0,0,0,3.167877,0,648
69.38612,0,0,10.79784,4.409118,0,9.338132,0,0,0,0,0,0,0,0,0,6.068787,0,653
73.07566,0,0,0,8.411965,0,15.41611,0,0,0,0,0,0,0,0,0,3.096271,0,639
67.77043,0,0,21.73668,7.836232,0,0,0,0,0,0,0,0,0,0,0,2.656643,0,619
58.21902,0,0,0,6.740849,0,0,0,0,0,0,32.78452,0,0,0,0,2.255607,0,585
48.75334,0,0,0,6.098122,0,0,43.20876,0,0,0,0,0,0,0,0,1.939772,0,550
0,0,85.02047,8.152613,4.505293,0,0,0,0,0,0,0,0,0,0,0,2.321628,0,420
0,0,80.40634,8.198149,9.060915,0,0,0,0,0,0,0,0,0,0,0,2.334595,0,482
0,0,71.02171,8.290765,18.32656,0,0,0,0,0,0,0,0,0,0,0,2.36097,0,495
0,0,66.24942,8.337862,23.03833,0,0,0,0,0,0,0,0,0,0,0,2.374382,0,483
0,0,61.42261,8.385498,27.80394,0,0,0,0,0,0,0,0,0,0,0,2.387947,0,468
0,0,6.666397,0,0,0,0,0,38.96671,0,0,0,0,0,0,0,0,54.36689,482
52.35849,0,0,24.43396,0,0,17.54717,0,0,0,0,0,0,0,1.886792,0,0,0,752
51.38889,0,0,23.98148,0,0,17.22222,0,0,0,0,0,0,0,3.703704,0,0,0,748
0,37.70377,0,62.29623,0,0,0,0,0,0,0,0,0,0,0,0,0,0,797
0,51.46117,0,48.53883,0,0,0,0,0,0,0,0,0,0,0,0,0,0,855
0,64.4871,0,35.5129,0,0,0,0,0,0,0,0,0,0,0,0,0,0,905
0,0,0,0,0,0,0,0,0,0,0,0,0,0,1.98619,93.25814,0,0,360
50,15,0,17,3,0,11,0,0,0,0,0,0,0,0,0,4,0,688
40,30,8,22,0,0,0,0,0,0,0,0,0,0,0,0,0,0,756
47.57,15.69,0,24.6,0,0,9.75,0,0,0,0,0,0,0,0,0,0,2.02,715
46.62811,15.37934,0,24.11292,0,0,9.55695,0,0,0,0,0,0,0,1.980004,0,0,1.980004,703
45.74039,15.08654,0,23.65385,0,0,9.375001,0,0,0,0,0,0,0,3.846154,0,0,1.942308,699
4.395102,0,0,11.4856,0,0,13.0629,0,0,6.042294,0,0,0,0,0,0,0,65.0141,529
3.969943,0,0,10.99208,0,0,12.3387,0,0,5.912611,0,0,0,0,0,0,0,63.77504,529
41.4076,0,0,17.46512,0,0,18.82901,0,0,8.894736,0,0,0,0,0,0,0,13.40353,690
39.54916,18.35564,6.06823,36.02697,0,0,0,0,0,0,0,0,0,0,0,0,0,0,734
43.90328,6.689694,6.689694,40,0,0,0,0,0,0,0,0,0,0,2.717328,0,0,0,730
37.76336,16.87469,5.332002,35.4668,0,0,0,0,0,4.563155,0,0,0,0,0,0,0,0,712
0,0,87.48381,0,0,12.51619,0,0,0,0,0,0,0,0,0,0,0,0,497
0,0,86.22837,0,0,12.37783,0,0,0,0,0,0,0,0,0,0,0,0,503
0,0,85.00037,0,0,12.2425,0,0,0,0,0,0,0,0,0,0,0,0,507
0,0,83.79894,0,0,12.1101,0,0,0,0,0,0,0,0,0,0,0,0,513
3.35854,5.699344,0,0,20.78667,6.681137,0,0,0,0,0,0,0,0,0,0,0,63.47432,366
62.7,12.3,0,0.8,12.7,0,5.6,1.2,0,2.1,0,2.6,0,0,0,0,0,0,599
62.86287,12.31231,0,0.600601,13.81382,0,5.905906,1.201201,0,1.001001,0,2.302302,0,0,0,0,0,0,604
62,12.2,0,0.8,11.8,0,5.5,1.2,0,3.1,0,3.4,0,0,0,0,0,0,602
61.9,12.3,0,0.8,14.9,0,6.3,1.2,0,0,0,2.6,0,0,0,0,0,0,600
61.3,12.2,0,0.8,14.7,0,5.6,1.2,0,0,0,4.2,0,0,0,0,0,0,593
60.8,12.1,0,0.8,14.6,0,5.5,3.6,0,0,0,2.6,0,0,0,0,0,0,591
60.6,12.9,0,0.8,14.7,0,5.5,1.2,0,0,0,4.3,0,0,0,0,0,0,596
60.1,12.7,0,0.8,14.5,0,5.5,3.8,0,0,0,2.6,0,0,0,0,0,0,593
60.2,14,0,0.8,13.6,0,5.5,1.2,0,1.5,0,3.2,0,0,0,0,0,0,603
60.6636,12.89226,0,0.79952,14.69118,0,5.496702,0.89946,0,0,0,4.557265,0,0,0,0,0,0,599
60.6,12.5,0,0.8,14.7,0,5.5,1.2,0,0,0,4.7,0,0,0,0,0,0,590
