Repository: liubin06/DeepGlassNet

# DeepGlassNet: Self-Supervised Learning for Multi-Component Glass Composition Screening

## 1. Introduction
We present a novel self-supervised learning framework for screening multi-component glass compositions within predefined glass transition temperature (Tg) intervals. The composition screening task is formalized as a classification problem, where we introduce an innovative data augmentation strategy based on asymptotic theory to enhance training dataset robustness and improve model resilience to noise. A specialized feature extraction backbone architecture named DeepGlassNet is designed to capture complex interactions among different glass components in multi-component systems.

File: data/train_tg.csv (part 38 of 46)
SiO2,Al2O3,B2O3,CaO,Na2O,Li2O,MgO,BaO,ZnO,K2O,PbO,SrO,GeO2,ZrO2,TiO2,TeO2,FemOn,P2O5,Tg
61.43856,12.58741,0,0.799201,14.78521,0,5.594405,0,0,0,0,4.795205,0,0,0,0,0,0,599
61.8,12.3,0,0.4,14.8,0,5.9,0,0,0,0,4.8,0,0,0,0,0,0,600
61.83816,12.58741,0,0.3996,14.78521,0,5.594405,0,0,0,0,4.795205,0,0,0,0,0,0,597
61.8,12,0,0,14.8,0,5.9,0,0,0,0,5.5,0,0,0,0,0,0,596
62.09999,12.3,0,0,14.9,0,5.9,0,0,0,0,4.8,0,0,0,0,0,0,601
62.1,12.6,0,0,14.9,0,5.6,0,0,0,0,4.8,0,0,0,0,0,0,599
61.4,12.7,0,0.8,14.7,0,5.6,0,0,0,0,4.8,0,0,0,0,0,0,602
61.8,12.3,0,0.9,14.6,0,5.6,0,0,0,0,4.8,0,0,0,0,0,0,598
60.4,13.2,0,0.3,13.5,0,5,1.9,0,1.7,0,4,0,0,0,0,0,0,595
60.2,13,0,0.3,12.9,0,4.8,1.6,0,2.2,0,5,0,0,0,0,0,0,592
61.1,12.3,0,0.4,13.1,0,5.5,0.6,0,1.8,0,5.2,0,0,0,0,0,0,593
61.6,12.6,0,0.5,14.8,0,5.8,0,0,0,0,4.7,0,0,0,0,0,0,602
61.66166,12.31231,0,0.600601,14.71472,0,6.006006,0.700701,0,0,0,4.004004,0,0,0,0,0,0,600
60.93906,12.18781,0,0.3996,14.68532,0,5.594406,0,0,0,0,5.594406,0,0,0.599401,0,0,0,601
61.3,12.2,0,0.4,13.7,0,5.5,0,0,1.5,0,4.8,0,0,0.6,0,0,0,598
60.93906,12.18781,0,0.3996,13.68631,0,5.894106,0,0,1.498502,0,4.795205,0,0,0.599401,0,0,0,600
60.8,12.1,0,0.4,12.7,0,5.8,0,0,3,0,4,0,0,1.2,0,0,0,601
61.33867,12.18781,0,0.3996,14.08591,0,5.594406,0,0,0.899101,0,4.995005,0,0,0.499501,0,0,0,598
61.43856,12.18781,0,0.3996,14.28572,0,5.594406,0,0,0.599401,0,4.995006,0,0,0.499501,0,0,0,598
61.3,12.2,0,0.4,13.5,0,5.5,0,0,1.8,0,4.3,0,0,1,0,0,0,601
61.43856,12.18781,0,0.3996,13.88611,0,5.594406,0,0,1.198801,0,4.295704,0,0,0.999001,0,0,0,600
61.29387,11.19888,0,0.39996,14.19858,0,5.59944,0,0,0.59994,0,4.9995,0,0,1.49985,0,0.089991,0,594
61.38159,11.19664,0,0.39988,14.69559,0,5.598321,0,0,0,0,4.998501,0,0,1.49955,0,0.069979,0,597
61.24488,11.48966,0,0.39964,14.08732,0,5.594965,0,0,0.899191,0,4.595864,0,0,1.498651,0,0.09991,0,596
61.37545,11.4954,0,0.39984,14.4942,0,5.59776,0,0,0.29988,0,4.59816,0,0,1.4994,0,0.179928,0,599
61.18777,11.4977,0,0.4999,14.69706,0,5.59888,0,0,0,0,4.999001,0,0,1.29974,0,0.109978,0,599
61.46926,11.29435,0,0.5997,14.69265,0,5.597201,0,0,0,0,4.697651,0,0,1.3993,0,0.11994,0,599
61.27549,11.59536,0,0.59976,14.69412,0,5.597761,0,0,0,0,4.59816,0,0,1.39944,0,0.09996,0,599
66,15.3,0,2.1,11.4,3.8,1.1,0,0,0.3,0,0,0,0,0,0,0,0,493
61.43856,12.08791,0,3.696304,12.88711,0,3.696304,0,0,1.798202,0,2.397602,0,1.998002,0,0,0,0,600
65.6,10.7,0,6.5,14,0,2.9,0,0,0,0,0,0,0.3,0,0,0,0,591
65.03497,10.58941,0,5.594406,13.88611,0,2.897103,0,0,0,0,1.698302,0,0.2997,0,0,0,0,586
64.66467,10.51051,0,4.204205,9.809812,0,4.504505,0,0,2.202203,0,4.104105,0,0,0,0,0,0,602
63,12,0,2,14,0,7,1,0,1,0,0,0,0,0,0,0,0,604
61,15,0,2,11,0,7,1,0,3,0,0,0,0,0,0,0,0,639
60.43956,13.68631,0,1.798202,14.68531,0,5.594405,1.198801,0,0,0,2.597402,0,0,0,0,0,0,602
0,0,0,10.12471,13.28839,0,10.91537,0,0,0,0,0,0,0,0,0,0,65.67153,432
0,0,0,10.39069,11.4842,0,9.664578,0,0,0,0,0,0,0,0,0,3.48114,64.97939,460
0,0,0,9.67436,10.69248,0,9.995274,0,0,0,0,0,0,0,0,0,6.887444,62.75045,480
0,0,0,9.033716,3.744156,0,9.333379,0,0,0,0,0,0,0,0,0,6.431352,71.4574,495
49.44374,0,0,24.1676,10.07962,0,5.11266,0,0,0,0,0,0,0,1.039253,0,0,10.15713,620
56.46185,0,0,15.5162,5.500658,0,13.39634,0,0,0.983522,0,0,0,0,0.973038,0,0,6.175313,590
59.68907,0,0,12.4019,3.095143,0,16.60516,0,0,2.016008,0,0,0,0,2.136985,0,0,3.037935,612
44.99673,0,0,25.36056,24.49797,0,0,0,0,0,0,0,0,0,0,0,0,5.144732,542
45.0078,0,0,24.49914,24.50148,0,0,0,0,0,0,0,0,0,0,0,0,5.991577,540
44.9995,0,0,23.16914,24.50057,0,0,0,0,0,0,0,0,0,0,0,0,7.330787,540
44.99903,0,0,17.34027,24.49306,0,0,0,0,0,0,0,0,0,0,0,0,13.16764,515
55.00444,0,0,19.49526,19.49866,0,0,0,0,0,0,0,0,0,0,0,0,6.001647,580
55.00357,0,0,18.65678,19.50182,0,0,0,0,0,0,0,0,0,0,0,0,6.837832,575
54.99316,0,0,17.45507,19.5,0,0,0,0,0,0,0,0,0,0,0,0,8.051775,560
55.00713,0,0,14.49009,19.49949,0,0,0,0,0,0,0,0,0,0,0,0,11.0033,545
10,0,35,0,30,0,0,0,10,0,0,0,0,0,15,0,0,0,425
0,0,45,0,30,0,0,0,0,0,0,0,0,0,25,0,0,0,462
10,0,45,0,30,0,0,0,5,0,0,0,0,0,10,0,0,0,445
10,0,35,0,30,0,0,0,15,0,0,0,0,0,10,0,0,0,427
10,0,40,0,30,0,0,0,10,0,0,0,0,0,10,0,0,0,432
15,0,35,0,20,0,0,0,15,0,0,0,0,0,15,0,0,0,456
0,8.814887,0,1.958864,0,0,0,2.938296,23.50637,0,0,0,0,0,0,0,0,57.78648,464
0,0,43.55392,0,0,0,0,47.95997,8.486109,0,0,0,0,0,0,0,0,0,560
0,0,39.68096,0,0,0,0,47.6675,12.65154,0,0,0,0,0,0,0,0,0,555
0,0,35.85495,0,0,0,0,47.37858,16.76647,0,0,0,0,0,0,0,0,0,536
0,0,32.07504,0,0,0,0,47.09314,20.83182,0,0,0,0,0,0,0,0,0,520
0,0,28.3404,0,0,0,0,46.81111,24.84848,0,0,0,0,0,0,0,0,0,505
0,0,24.65023,0,0,0,0,46.53245,28.81732,0,0,0,0,0,0,0,0,0,487
0,0,38.72427,0,0,0,0,34.1134,27.16233,0,0,0,0,0,0,0,0,0,536
0,0,37.23441,0,0,0,0,41.00116,21.76442,0,0,0,0,0,0,0,0,0,542
0,0,34.57405,0,0,0,0,53.30033,12.12562,0,0,0,0,0,0,0,0,0,536
10.00139,0,19.97315,0,0,0,0,0,0,0,70.02547,0,0,0,0,0,0,0,435
12.34468,0,20.02543,0,0,0,0,12.60073,0,0,55.02916,0,0,0,0,0,0,0,472
13.09673,0,21.24541,0,0,0,0,26.73676,0,0,38.92109,0,0,0,0,0,0,0,466
6.037673,7.684316,18.65574,0,0,0,0,15.40726,0,0,44.85714,0,0,0,7.357861,0,0,0,471
8.732203,0,31.619,0,0,0,0,16.71248,0,0,42.57505,0,0,0,0,0,0,0,472
9.305237,0,6.833699,0,0,0,0,0,0,0,83.86106,0,0,0,0,0,0,0,451
2.763971,0.351778,6.485341,0,0,0,0,0,3.510036,0,86.88887,0,0,0,0,0,0,0,408
62.50913,0,0,27.22558,5.373353,0,4.891946,0,0,0,0,0,0,0,0,0,0,0,950
62.27161,0,0,26.15348,5.352935,0,4.873358,0,0,0,0,0,0,0,0,0,0,0,910
61.80196,0,0,24.03354,5.312563,0,4.836604,0,0,0,0,0,0,0,0,0,0,0,820
5.9,0,19.15,0,0,0,0,42.17,32.78,0,0,0,0,0,0,0,0,0,517
5.789991,0,18.79294,0,1.864573,0,0,41.38371,32.16879,0,0,0,0,0,0,0,0,0,503
5.684008,0,18.44894,0,3.660886,0,0,40.6262,31.57996,0,0,0,0,0,0,0,0,0,485
5.581836,0,18.11731,0,5.392621,0,0,39.89593,31.0123,0,0,0,0,0,0,0,0,0,468
43.6,0,8.6,47.8,0,0,0,0,0,0,0,0,0,0,0,0,0,0,704
63.4,7.9,0,7.8,1.9,0,3.8,1.2,0,13.2,0,0.8,0,0,0,0,0,0,661
69.60001,3.2,0,6.2,1.5,0,3.8,0,0,15.7,0,0,0,0,0,0,0,0,635
67.5,7.9,0,5.2,2.4,0,3.1,0,0,13.9,0,0,0,0,0,0,0,0,655
66.5,6.4,0,6.6,2.9,0,4.5,1.2,0,11.9,0,0,0,0,0,0,0,0,636
65.2,7.2,0,6.2,2.9,0,4.400001,0,0,14.1,0,0,0,0,0,0,0,0,616
62.8,9.5,0,6.6,2.4,0,4.7,0,0,14,0,0,0,0,0,0,0,0,641
69.3,2,0,6.3,1,0,5.2,1.2,0,15,0,0,0,0,0,0,0,0,629
67.8,8,0,2.6,1.9,0,5,0,0,14.7,0,0,0,0,0,0,0,0,634
66.2,6.3,0,6.1,0,0,3.8,0,0,17.6,0,0,0,0,0,0,0,0,667
66.2,5.5,0,8.7,2.9,0,1.9,2.4,0,12.4,0,0,0,0,0,0,0,0,645
68.3,7.2,0,3.5,2.5,0,5.1,0,0,13.4,0,0,0,0,0,0,0,0,636
72.5,1,0,9.5,14,0,2.5,0,0,0.5,0,0,0,0,0,0,0,0,550
58,10,0,9,4,0,4,3,0,6,0,3.8,0,2,0,0,0,0,645
57.40001,12.1,0,5.900001,4.2,0,3,4,2,8.200001,0,1,0,2.2,0,0,0,0,655
57.40001,12.1,0,7.900001,4.2,0,3,4,0,8.200001,0,1,0,2.2,0,0,0,0,646
58.6,14.2,0,5.1,6,0,2,3,0,6.1,0,2,0,3,0,0,0,0,654
58,12.5,0,5,4,0,2,6,0,8,0,2,0,2.5,0,0,0,0,652
59.18866,4.259287,14.49718,0,9.017483,3.422015,0,0,0,0,0,0,0,0,5.278014,0,4.337361,0,490
61.11552,4.401002,15.00401,0,9.405828,0,0,0,0,0,0,0,0,0,5.51899,0,4.554651,0,538
60.55081,4.265277,14.00138,0,8.756554,2.768886,0,0,0,0,0,0,0,0,5.321206,0,4.335889,0,494
61.81533,4.436221,15.10126,0,5.06849,3.610878,0,0,0,0,0,0,0,0,5.428783,0,4.539039,0,494
56.69106,4.034113,13.90541,0,12.89131,3.252407,0,0,0,0,0,0,0,0,5.064281,0,4.161414,0,488
62.01159,4.37788,11.00137,0,9.061827,3.591469,0,0,0,0,0,0,0,0,5.495218,0,4.460648,0,490
57.40788,3.750012,18.00108,0,8.557986,3.268581,0,0,0,0,0,0,0,0,4.913292,0,4.101172,0,489
56.47451,9.135522,13.70152,0,8.537418,3.240711,0,0,0,0,0,0,0,0,4.804509,0,4.1058,0,493
62.26884,4.634866,15.29807,0,9.467604,3.66219,0,0,0,0,0,0,0,0,0,0,4.668427,0,486
55.8263,4.01734,13.69354,0,8.483794,3.259982,0,0,0,0,0,0,0,0,10.63303,0,4.086023,0,496
62.51911,4.573554,15.20404,0,9.588348,3.668851,0,0,0,0,0,0,0,0,4.446091,0,0,0,495
56.53032,4.232451,13.8052,0,8.540826,3.200108,0,0,0,0,0,0,0,0,5.090798,0,8.600296,0,480
53.78064,4.880523,16.39839,0,10.33943,3.927467,0,0,0,0,0,0,0,0,5.804672,0,4.868883,0,481
64.47464,3.841859,12.60499,0,7.787766,2.938838,0,0,0,0,0,0,0,0,4.552959,0,3.798954,0,502
45,0,15,15,25,0,0,0,0,0,0,0,0,0,0,0,0,0,565
44.11765,0,14.70588,14.70588,24.50981,0,0,0,0,0,0,0,0,0,0,0,0,0,557
43.26923,0,14.42308,14.42308,24.03846,0,0,0,0,0,0,0,0,0,0,0,0,0,551
61.43171,15.13275,0,14.70364,0,0.492766,7.975788,0,0,0,0,0,0,0,0,0,0.263344,0,717
59.81727,14.73505,0,12.51632,0,0.479816,7.766182,0,0,0,0,0,0,0,0,0,0.256423,0,740
0,0,0,0,0,0,0,0,0,34.11911,0,0,0,0,14.46661,0,0,51.41428,440
85.01398,0.581719,0,0,0,14.37732,0,0,0,0,0,0,0,0,0,0,0,0.026994,483
82.67722,0.381252,0,0,0,14.02238,0,0,0,0,0,0,0,0,0,0,0,2.919163,477
79.37032,7.61365,0,0,0,10.99714,0,0,0,0,0,0,0,0,0,0,0,2.018909,509
77.53731,13.06955,0,0,0,9.368562,0,0,0,0,0,0,0,0,0,0,0,0.024587,536
76.20749,13.10462,0,0,0,8.287436,0,0,0,0,0,0,0,0,0,0,0,2.400457,548
73.81467,18.38074,0,0,0,7.780892,0,0,0,0,0,0,0,0,0,0,0,0.023693,594
73.11897,17.14937,0,0,0,7.391028,0,0,0,0,0,0,0,0,0,0,0,2.340622,614
72.00345,21.79565,0,0,0,6.194004,0,0,0,0,0,0,0,0,0,0,0,0.006896,748
70.97219,21.24411,0,0,0,5.986468,0,0,0,0,0,0,0,0,0,0,0,1.797237,736
60.81579,20.5457,0,0,1.921393,0.463173,8.121532,0,0,0,0,0,0,3.055999,5.07642,0,0,0,731
59.78894,20.13592,0,0,1.89767,0.457454,7.959553,0,0,0,0,0,0,3.018266,5.013741,0,0,0,735
64.29045,0,0,0,35.70955,0,0,0,0,0,0,0,0,0,0,0,0,0,470
75.33103,0,0,11.71789,12.95107,0,0,0,0,0,0,0,0,0,0,0,0,0,588
65.40237,0,0,16.43406,18.16357,0,0,0,0,0,0,0,0,0,0,0,0,0,623
65.72715,0,0,21.23444,13.03841,0,0,0,0,0,0,0,0,0,0,0,0,0,562
55.43851,0,0,21.16695,23.39454,0,0,0,0,0,0,0,0,0,0,0,0,0,596
55.71431,0,0,25.99942,18.28627,0,0,0,0,0,0,0,0,0,0,0,0,0,591
59.64,19.88,0,0,0,0,19.88,0,0,0,0,0,0,0,0,0,0,0,791
59.4,19.8,0,0,0,0,19.8,0,0,0,0,0,0,0,0,0,0,0,785
0,0,37.38998,0,0,2.674667,0,0,0,0,59.93535,0,0,0,0,0,0,0,439
0,0,37.27389,0,0,2.639698,0,0,0,0,59.74925,0,0,0,0,0,0,0,441
0,0,37.04384,0,0,2.570408,0,0,0,0,59.38049,0,0,0,0,0,0,0,443
0,0,36.81662,0,0,2.501969,0,0,0,0,59.01625,0,0,0,0,0,0,0,444
72.09361,1.20006,0,8.280414,13.46067,0,4.240212,0,0,0.40002,0,0,0,0,0.035002,0,0.090005,0,575
72.09361,1.20006,0,8.280414,13.46067,0,4.240212,0,0,0.40002,0,0,0,0,0.035002,0,0.090005,0,575
62.06205,2.037948,0,0,7.981127,0,0.010039,7.298464,0,7.378778,0,10.84229,0,1.706656,0.060235,0,0.060235,0,575
50.68493,1.669833,0,0,6.519349,0,0.009999,5.959404,0,6.029397,0,9.179083,0,1.389861,18.04819,0,0.049995,0,593
47.73844,1.564537,0,0,6.137799,0,0.010029,5.616287,0,5.676461,0,8.344197,0,1.31381,23.11704,0,0.050145,0,620
0,0,0,0,9.327424,0,0,0,40.82857,0,0,0,0,0,0,0,0,49.84401,342
0,0,0,0,2.878225,0,0,0,37.79623,0,0,0,0,0,0,0,0,59.32555,358
0,0,0,0,0,0,0,0,36.44292,0,0,0,0,0,0,0,0,63.55708,433
0,0,0,0,9.052437,0,0,0,35.66239,0,0,0,0,0,0,0,0,55.28517,332
0,0,0,0,2.7995,0,0,0,33.08619,0,0,0,0,0,0,0,0,64.11431,351
0,0,0,0,0,0,0,0,31.9328,0,0,0,0,0,0,0,0,68.0672,400
0,0,0,0,12.18507,0,0,0,32.00233,0,0,0,0,0,0,0,0,55.81261,311
0,0,0,0,5.648524,0,0,0,29.67008,0,0,0,0,0,0,0,0,64.6814,335
0,0,0,0,0,0,0,0,27.65467,0,0,0,0,0,0,0,0,72.34533,394
0,0,0,0,15.37804,0,0,0,28.27176,0,0,0,0,0,0,0,0,56.3502,309
0,0,0,0,11.83288,0,0,0,27.1927,0,0,0,0,0,0,0,0,60.97441,313
0,0,0,0,8.548396,0,0,0,26.19299,0,0,0,0,0,0,0,0,65.25861,321
0,0,0,0,5.496845,0,0,0,25.26418,0,0,0,0,0,0,0,0,69.23898,329
0,0,0,0,2.6543,0,0,0,24.39899,0,0,0,0,0,0,0,0,72.94672,346
0,0,0,0,12.09199,0,0,0,30.96393,0,0,0,0,0,0,0,1.557785,55.38629,318
0,0,0,0,12.00033,0,0,0,29.94129,0,0,0,0,0,0,0,3.091952,54.96644,330
0,0,0,0,11.91004,0,0,0,28.93402,0,0,0,0,0,0,0,4.603034,54.5529,335
0,0,0,0,11.73349,0,0,0,26.96429,0,0,0,0,0,0,0,7.558,53.74422,351
0,0,85.99915,0,0,14.00085,0,0,0,0,0,0,0,0,0,0,0,0,482
0,0,83.42255,0,0,13.67569,0,0,0,0,0,0,0,0,0,0,0,0,485
13,0,17.9,26.2,0,0,16.7,26.2,0,0,0,0,0,0,0,0,0,0,593
13.3,0,18.2,20.1,0,0,21.7,26.7,0,0,0,0,0,0,0,0,0,0,596
14,0,13,18,0,0,30,25,0,0,0,0,0,0,0,0,0,0,608
14,0,13,30,0,0,18,25,0,0,0,0,0,0,0,0,0,0,610
18,0,19,18,0,0,20,25,0,0,0,0,0,0,0,0,0,0,604
18.5,0,19.5,29.8,0,0,21.7,10.5,0,0,0,0,0,0,0,0,0,0,621
20,0,10,22,0,0,22,26,0,0,0,0,0,0,0,0,0,0,634
14.3,0,19.5,28.6,0,0,21.7,15.9,0,0,0,0,0,0,0,0,0,0,609
14.38561,0,19.68032,26.47353,0,0,23.47652,15.98402,0,0,0,0,0,0,0,0,0,0,610
17.11712,0,19.81982,22.12212,0,0,19.11912,21.82182,0,0,0,0,0,0,0,0,0,0,600
18,0,19,18,0,0,22.5,22.5,0,0,0,0,0,0,0,0,0,0,609
13.6,0,18.7,27.4,0,0,19.1,21.2,0,0,0,0,0,0,0,0,0,0,603
13.8,0,18.9,23.2,0,0,22.6,21.5,0,0,0,0,0,0,0,0,0,0,606
14.9,0,19,22.4,0,0,21.6,22.1,0,0,0,0,0,0,0,0,0,0,606
16.1,0,18.8,23,0,0,20.8,21.3,0,0,0,0,0,0,0,0,0,0,604
16.18382,0,18.88112,20.87912,0,0,22.57742,21.47852,0,0,0,0,0,0,0,0,0,0,609
16.28372,0,16.18382,23.27672,0,0,22.67732,21.57842,0,0,0,0,0,0,0,0,0,0,614
18,0,19,21,0,0,21,21,0,0,0,0,0,0,0,0,0,0,602
18,0,19,22.5,0,0,18,22.5,0,0,0,0,0,0,0,0,0,0,609
18,0,15,21,0,0,25,21,0,0,0,0,0,0,0,0,0,0,615
18,0,15,25,0,0,21,21,0,0,0,0,0,0,0,0,0,0,620
18,0,19,18,0,0,21,21,0,0,0,3,0,0,0,0,0,0,603
16.2,0,18.9,20.9,0,0,19.6,23.4,1,0,0,0,0,0,0,0,0,0,604
18,0,19,20.5,0,0,21,21,0,0,0,0,0,0.5,0,0,0,0,607
18,0,19,20.5,0,0,21,21,0,0,0,0,0,0,0.5,0,0,0,604
13.4,0.5,18.4,26.9,0,0,17.7,23.1,0,0,0,0,0,0,0,0,0,0,601
13.6,0.5,18.6,27.2,0,0,19,21.1,0,0,0,0,0,0,0,0,0,0,607
13.7,0.5,18.8,23.1,0,0,22.5,21.4,0,0,0,0,0,0,0,0,0,0,609
14.2,0.5,19.4,26.4,0,0,21.1,14.4,0,0,0,0,0,0,2.6,0,0,0,621
12.5,0,18.4,24.2,0,0,16.7,26.2,0,0,0,0,0,0,0,0,0,0,601
18,0,19,19.5,0,0,18,22.5,0,0,0,0,0,0,0,0,0,0,609
18,0,19,19.5,0,0,18,22.5,0,0,0,0,0,0,0,0,0,0,610
13.8,0,18.9,20.2,0,0,22.6,21.5,0,0,0,0,0,0,0,0,0,0,613
13.8,0,18.9,23.2,0,0,19.6,21.5,0,0,0,0,0,0,0,0,0,0,613
59.94078,18.1235,0,0,14.97611,0,5.023655,0,0,1.397721,0,0,0,0.2887,0.249532,0,0,0,645
59.2366,17.47597,0,0,15.91031,0,5.35962,0,0,1.477128,0,0,0,0.289847,0.250523,0,0,0,628
60.98192,16.87248,0,0,15.62854,0,5.272114,0,0,0.890713,0,0,0,0.291297,0.062944,0,0,0,633
60.81528,16.82044,0,0,15.57104,0,5.253195,0,0,1.186214,0,0,0,0.290953,0.06287,0,0,0,631
60.90951,12.83996,0,0.088273,12.1953,0,6.661623,0.241354,0,5.931038,0,0.163109,0,0.969838,0,0,0,0,606
38.38261,0,0,0,0,0,0,15.6715,35.35495,0,0,10.59094,0,0,0,0,0,0,677
38.38261,0,0,0,0,0,0,15.6715,35.35495,0,0,10.59094,0,0,0,0,0,0,680
38.38261,0,0,0,0,0,0,15.6715,35.35495,0,0,10.59094,0,0,0,0,0,0,679
61.17752,20.1736,1.801312,4.35274,0,0,5.398087,0,0,0,0,7.096731,0,0,0,0,0,0,768
60.6889,19.30047,3.689995,4.246003,0,0,4.699651,0,0,0,0,7.374988,0,0,0,0,0,0,750
60.7312,21.54872,2.985384,5.238714,0,0,5.370054,0,0,0,0,4.125926,0,0,0,0,0,0,767
61.03076,19.84525,2.328999,4.434069,0,0,5.270626,0,0,0,0,7.090304,0,0,0,0,0,0,771
0,0,0,0,0,0,0,0,17.93561,0,0,0,0,0,0,82.06439,0,0,329
0,0,0,0,0,0,0,0,14.65089,0,0,0,0,0,0,80.4422,0,0,318
0,0,0,0,0,0,0,0,14.82656,0,0,0,0,0,0,81.40669,0,0,307
37.37058,0,3.93651,20.60997,0,0,0,0,0,0,0,38.08295,0,0,0,0,0,0,737
26.21314,0,3.681623,19.27549,0,0,0,0,0,0,0,35.6171,15.21266,0,0,0,0,0,718
16.41271,0,3.457737,18.10331,0,0,0,0,0,0,0,33.45115,28.57509,0,0,0,0,0,691
7.735921,0,3.25952,17.06552,0,0,0,0,0,0,0,31.53354,40.4055,0,0,0,0,0,672
0,0,3.082796,16.14027,0,0,0,0,0,0,0,29.82386,50.95308,0,0,0,0,0,665
0,0,0,0,0,0,0,0,27.65467,0,0,0,0,0,0,0,0,72.34533,383
0,0,0,0,0,0,0,0,36.44292,0,0,0,0,0,0,0,0,63.55708,458
0,0,0,0,0,0,0,0,41.20443,0,0,0,0,0,0,0,0,58.79556,434
0,0,0,32.56266,0,0,0,0,0,0,0,0,0,0,0,0,0,67.43734,547
0,0,0,28.31878,0,0,0,0,0,0,0,0,0,0,0,0,0,71.68121,521
0,0,0,24.42767,0,0,0,0,0,0,0,0,0,0,0,0,0,75.57233,516
0,0,0,20.84707,0,0,0,0,0,0,0,0,0,0,0,0,0,79.15293,485
0,0,0,17.54126,0,0,0,0,0,0,0,0,0,0,0,0,0,82.45875,467
61.04892,20.98614,0,2.381704,0.506222,2.196545,10.27079,0,0,0,0,0,0,0,2.609685,0,0,0,712
65.33421,16.32445,0,2.431606,0.516828,2.242567,10.48598,0,0,0,0,0,0,0,2.664364,0,0,0,667
62.49469,16.3681,0,2.438108,2.59105,2.248564,11.188,0,0,0,0,0,0,0,2.671488,0,0,0,662
62.61828,16.40047,0,4.322106,0.519235,2.25301,11.21012,0,0,0,0,0,0,0,2.676771,0,0,0,682
63.17284,16.54572,0,2.464564,0.523833,3.283169,11.3094,0,0,0,0,0,0,0,2.700477,0,0,0,652
62.1228,16.2707,0,2.423599,0.515126,2.235183,11.12142,0,0,0,0,0,0,0,5.311181,0,0,0,692
63.24018,19.39056,0,2.390332,0.508056,2.204502,9.647225,0,0,0,0,0,0,0,2.619139,0,0,0,692
62.63766,16.40555,0,3.853504,1.558187,3.004943,9.862556,0,0,0,0,0,0,0,2.6776,0,0,0,649
64.97545,11.69977,0,2.53489,0.538781,2.337821,15.13576,0,0,0,0,0,0,0,2.777534,0,0,0,652
60.51971,16.65408,0,2.480706,0.527264,2.28785,14.81223,0,0,0,0,0,0,0,2.718164,0,0,0,697
63.00896,16.5028,0,2.458171,0.20899,2.216688,12.91091,0,0,0,0,0,0,0,2.693472,0,0,0,687
63.2873,16.5757,0,0.569776,0.524783,2.277082,14.05999,0,0,0,0,0,0,0,2.70537,0,0,0,682
62.73074,16.42993,0,2.447317,0.520168,1.25392,13.93634,0,0,0,0,0,0,0,2.681579,0,0,0,712
63.02779,16.50773,0,1.040306,0.209052,1.159069,15.36178,0,0,0,0,0,0,0,2.694277,0,0,0,718
62.82058,14.9804,0,2.011855,0.21177,1.684629,15.56146,0,0,0,0,0,0,0,2.729299,0,0,0,698
61.84534,16.19803,0,2.412775,0.20513,1.483467,12.40569,0,0,2.805825,0,0,0,0,2.64373,0,0,0,690
61.23582,16.03839,0,1.010729,0.507771,2.203269,11.29283,0,0,0,0,5.093502,0,0,2.617675,0,0,0,682
59.77529,15.65586,0,0.986622,0.495661,2.150719,11.02348,7.357131,0,0,0,0,0,0,2.555241,0,0,0,682
61.91236,16.21559,0,1.021896,0.513381,2.227611,11.41759,0,4.044968,0,0,0,0,0,2.646595,0,0,0,667
68.26957,13.701,0,1.907689,0.527113,2.033062,12.20287,0,0,0,0,0,0,0,1.358693,0,0,0,645
57.60024,19.48201,0,4.526101,2.552257,1.722698,11.48521,0,0,0,0,0,0,0,2.63149,0,0,0,718
61.86589,16.65872,0,2.481396,0.210964,3.305591,12.75852,0,0,0,0,0,0,0,2.71892,0,0,0,664
0,0,35.68948,0,0,0,0,0,62.58411,0,0,0,0,0,0,0,0,0,546
0,0,36.31645,0,0,0,0,0,63.68355,0,0,0,0,0,0,0,0,0,551
0,0,0,0,0,0,0,0,36.44292,0,0,0,0,0,0,0,0,63.55708,419
0,0,0,0,0,7.561852,0,0,20.59658,0,0,0,0,0,0,0,0,71.84157,317
0,0,0,0,0,11.16893,0,0,13.03772,0,0,0,0,0,0,0,0,75.79335,318
0,0,0,0,0,14.14586,0,0,6.799368,0,0,0,0,0,0,0,0,79.05477,313
0,0,0,0,0,17.39051,0,0,0,0,0,0,0,0,0,0,0,82.60949,314
23.71592,0,0,0,0,0,0,60.51957,0,0,0,0,0,0,15.76451,0,0,0,707
23.28735,0,0,0,0,0,0,59.42594,0,0,0,0,0,0,15.47963,0,0,0,713
23.71592,0,0,0,0,0,0,60.51957,0,0,0,0,0,0,15.76451,0,0,0,709
0,0,0,0,0,0,0,24.98967,5.306051,0,7.275563,0,0,0,0,62.42872,0,0,343
0,0,0,0,0,0,0,19.54654,5.18789,0,14.22709,0,0,0,0,61.03849,0,0,328
0,0,0,0,0,0,0,14.34055,5.074877,0,20.87574,0,0,0,0,59.70883,0,0,313
44.09,16.85,0,0,0,0,24.85,0,0,9.72,0,0,0,0,0,0,0,0,663
44.05,17.04,0,0,0,0,24.32,0,0,9.68,0,0,0,0,0,0,0,0,663
84.8698,0,8.004367,0,7.125837,0,0,0,0,0,0,0,0,0,0,0,0,0,605
79.38644,0,8.760549,0,0,0,0,0,0,11.85301,0,0,0,0,0,0,0,0,682
77.45849,3.24555,7.75633,3.570022,1.972864,0,0,0,0,5.996743,0,0,0,0,0,0,0,0,625
17,1,20,0,8,0,0,9,42,3,0,0,0,0,0,0,0,0,460
9,1,20,0,8,0,0,17,42,3,0,0,0,0,0,0,0,0,440
13,1,20,0,11,0,0,9,46,0,0,0,0,0,0,0,0,0,450
15,1,18,0,11,0,0,13,42,0,0,0,0,0,0,0,0,0,450
17,1,18,0,11,0,0,11,42,0,0,0,0,0,0,0,0,0,460
16,1,19,0,11,0,0,12,41,0,0,0,0,0,0,0,0,0,460
48.6,13.6,0,19.9,0,0,0.6,0.5,0,0.6,0,6,0,2,7.900001,0,0.3,0,783
46.6,15.6,0,19.9,0,0,0.6,0.5,0,0.6,0,6,0,2,7.900001,0,0.3,0,785
59.2,14.1,0,22.8,0.1,0,0.3,0,0,0.6,0,0,0,0,2.6,0,0.3,0,753
53.40001,14.8,8.500002,22.4,0.2,0,0.1,0,0,0.2,0,0,0,0,0.2,0,0.2,0,675
56.05606,15.21521,0,22.02202,0.2002,0,0.600601,2.002002,0,0.700701,0,0,0,0,2.602602,0,0.3003,0,765
52.55255,15.51551,0,22.02202,0,0,0.5005,2.002002,0,0.700701,0,4.004004,0,0,2.402402,0,0.3003,0,764
54.5,14.8,0,20.4,0.2,0,0.6,2,0,0.7,0,1,0,0,3.5,0,0.3,0,772
54.5,14.8,0,20.3,0.2,0,0.6,2,0,0.7,0,1,0,0.1,3.5,0,0.3,0,763
9.072134,0,0,0,5.199003,0,0,0,0,0,0,0,0,0,0,0,0,85.72886,404
15.1527,0,0,0,5.582326,0,0,0,0,0,0,0,0,0,0,0,0,79.26497,416
19.97163,0,0,0,5.886114,0,0,0,0,0,0,0,0,0,0,0,0,74.14226,425
27.84234,0,0,0,6.382287,0,0,0,0,0,0,0,0,0,0,0,0,65.77537,437
0,0,7.194094,0,0,0,0,15.84374,0,0,0,0,0,0,0,76.96216,0,0,360
0,0,9.92104,0,0,0,0,21.84937,0,0,0,0,0,0,0,68.22959,0,0,381
0,0,15.97728,0,0,0,0,35.18719,0,0,0,0,0,0,0,48.83554,0,0,443
0,0,19.35262,0,0,0,0,42.62079,0,0,0,0,0,0,0,38.02659,0,0,478
0,0,22.99624,0,0,0,0,50.64523,0,0,0,0,0,0,0,26.35853,0,0,540
47.21951,0,0,0,27.69698,0,0,0,25.0835,0,0,0,0,0,0,0,0,0,490
73.65284,2.564868,0,9.178471,13.85752,0,0.66702,0,0,0,0,0,0,0,0,0,0.079285,0,575
72.84798,2.505943,0,9.582468,13.69923,0,1.258301,0,0,0,0,0,0,0,0,0,0.106076,0,577
70.92387,2.588661,0,9.731947,13.90325,0,2.571651,0,0,0,0,0,0,0,0,0,0.08002,0,579
70.14547,2.580654,0,9.615702,14.29487,0,3.256245,0,0,0,0,0,0,0,0,0,0.107068,0,574
69.66669,2.641265,0,9.744152,13.90772,0,3.932207,0,0.027381,0,0,0,0,0,0,0,0.080586,0,580
69.03322,2.496527,0,9.838667,13.90919,0,4.600786,0,0.013744,0,0,0,0,0,0,0,0.107864,0,575
75.55531,2.461106,0,6.758548,13.2063,0,1.938998,0,0,0,0,0,0,0,0,0,0.07975,0,563
73.83369,2.528955,0,7.701252,14.01082,0,1.898709,0,0,0,0,0,0,0,0,0,0.026583,0,578
73.13377,2.614184,0,8.69196,13.50716,0,1.932525,0,0.040651,0,0,0,0,0,0,0,0.07976,0,583
72.30796,2.583253,0,9.720959,13.30601,0,2.001966,0,0,0,0,0,0,0,0,0,0.079853,0,580
71.1656,2.568403,0,10.69264,13.50324,0,1.990192,0,0,0,0,0,0,0,0,0,0.07992,0,584
70.3642,2.535845,0,11.48507,13.60414,0,1.930792,0,0,0,0,0,0,0,0,0,0.079966,0,582
69.20995,2.587619,0,12.49008,13.70104,0,1.931327,0,0,0,0,0,0,0,0,0,0.079988,0,572
68.28869,2.520326,0,13.43064,13.69505,0,1.931942,0,0,0,0,0,0,0,0,0,0.133356,0,573
71.92502,2.133586,0,11.29673,13.89575,0,0.669355,0,0,0,0,0,0,0,0,0,0.079563,0,574
72.30796,2.583253,0,9.720959,13.30601,0,2.001966,0,0,0,0,0,0,0,0,0,0.079853,0,571
73.34628,2.018838,0,7.715886,13.59264,0,3.219167,0,0,0,0,0,0,0,0,0,0.107184,0,551
73.26086,1.991459,0,5.79467,14.39201,0,4.48102,0,0,0,0,0,0,0,0,0,0.079975,0,556
73.90237,2.191026,0,1.941447,14.30157,0,7.568006,0,0.013881,0,0,0,0,0,0,0,0.081705,0,561
0,42.99928,0,34.15973,0,0,0,20.47599,0,0,0,0,0,0,0,0,0,0,809
1.416101,42.39036,0,33.67599,0,0,0,20.18604,0,0,0,0,0,0,0,0,0,0,816
2.849178,41.77415,0,33.18646,0,0,0,19.8926,0,0,0,0,0,0,0,0,0,0,810
4.299537,41.1505,0,32.69102,0,0,0,19.59562,0,0,0,0,0,0,0,0,0,0,827
5.774488,40.56843,0,32.22861,0,0,0,19.31844,0,0,0,0,0,0,0,0,0,0,823
7.253371,39.88038,0,31.682,0,0,0,18.9908,0,0,0,0,0,0,0,0,0,0,842
8.757498,39.23362,0,31.16819,0,0,0,18.68281,0,0,0,0,0,0,0,0,0,0,848
71.16949,4.313305,0,1.328467,13.84372,0,8.388657,0,0,0.956354,0,0,0,0,0,0,0,0,572
70.90456,4.297248,0,2.647043,13.79219,0,7.406176,0,0,0.952793,0,0,0,0,0,0,0,0,567
68.60686,4.311995,0,2.84585,15.09765,0,8.181568,0,0,0.956063,0,0,0,0,0,0,0,0,562
71.03922,4.30541,0,1.326035,14.34181,0,8.032924,0,0,0.954603,0,0,0,0,0,0,0,0,570
69.00958,4.337306,0,1.431277,14.65897,0,9.601192,0,0,0.961675,0,0,0,0,0,0,0,0,575
70.66029,4.282445,0,3.862674,13.74467,0,6.500401,0,0,0.949511,0,0,0,0,0,0,0,0,569
70.39912,4.266616,0,5.162485,13.69387,0,5.531902,0,0,0.946002,0,0,0,0,0,0,0,0,565
68.33338,4.294806,0,4.251758,15.03747,0,7.130334,0,0,0.952252,0,0,0,0,0,0,0,0,558
68.06207,4.277753,0,5.646502,14.97776,0,6.087449,0,0,0.948471,0,0,0,0,0,0,0,0,556
68.92159,4.299923,0,3.500056,14.84629,0,7.478776,0,0,0.953387,0,0,0,0,0,0,0,0,566
68.46074,4.30281,0,3.597065,15.0655,0,7.619865,0,0,0.954027,0,0,0,0,0,0,0,0,563
69.25977,4.289482,0,4.152122,14.49734,0,6.850202,0,0,0.951072,0,0,0,0,0,0,0,0,566
68.79345,4.291929,0,4.15449,14.81868,0,6.989834,0,0,0.951614,0,0,0,0,0,0,0,0,562
70.03741,4.275231,0,5.266961,13.92942,0,5.543072,0,0,0.947912,0,0,0,0,0,0,0,0,567
69.46071,4.270753,0,5.355399,14.22636,0,5.73985,0,0,0.946919,0,0,0,0,0,0,0,0,565
71.55512,1.71507,0,8.017763,13.76146,0,3.999917,0,0,0.950671,0,0,0,0,0,0,0,0,558
65.62363,4.28313,0,7.632358,16.9753,0,5.48559,0,0,0,0,0,0,0,0,0,0,0,551
69.35614,8.40681,0,0.924727,15.33067,0,5.981647,0,0,0,0,0,0,0,0,0,0,0,580
73.23264,4.285298,0,2.356859,12.39929,0,6.775763,0,0,0.950144,0,0,0,0,0,0,0,0,581
73.46642,4.298978,0,1.229479,12.43887,0,7.613079,0,0,0.953177,0,0,0,0,0,0,0,0,586
70.93747,4.299243,0,1.324136,13.17138,0,8.361308,0,0,1.906472,0,0,0,0,0,0,0,0,572
69.42309,8.414925,0,6.94215,10.23032,0,4.989518,0,0,0,0,0,0,0,0,0,0,0,622
70.52476,8.548461,0,1.410463,10.39266,0,9.123654,0,0,0,0,0,0,0,0,0,0,0,639
70.09261,4.341063,0,3.34254,11.39957,0,9.540869,0,0,1.283344,0,0,0,0,0,0,0,0,610
66.36879,8.66353,0,0,12.63906,0,12.32862,0,0,0,0,0,0,0,0,0,0,0,636
69.94033,4.238811,0,5.12884,17.00579,0,3.686242,0,0,0,0,0,0,0,0,0,0,0,542
71.28872,0,0,5.702967,18.90943,0,4.098883,0,0,0,0,0,0,0,0,0,0,0,519
66.40041,0,0,6.67394,22.1289,0,4.796748,0,0,0,0,0,0,0,0,0,0,0,511
71.79206,0,0,7.179042,15.86912,0,5.159779,0,0,0,0,0,0,0,0,0,0,0,546
68.69725,4.254643,0,3.275998,17.37966,0,5.449106,0,0,0.943347,0,0,0,0,0,0,0,0,548
72.30256,0,0,8.676109,12.78557,0,6.235763,0,0,0,0,0,0,0,0,0,0,0,570
70.67426,1.562069,0,4.295588,14.98148,0,7.203839,0,0,1.282758,0,0,0,0,0,0,0,0,561
72.21544,0,0,1.155421,19.15524,0,7.473899,0,0,0,0,0,0,0,0,0,0,0,517
70.96405,4.300854,0,0,17.2547,0,7.480395,0,0,0,0,0,0,0,0,0,0,0,554
72.4509,0,0,0,19.2177,0,8.331409,0,0,0,0,0,0,0,0,0,0,0,517
67.67072,0,0,0,22.55225,0,9.77703,0,0,0,0,0,0,0,0,0,0,0,507
73.27161,0,0,0,16.19616,0,10.53223,0,0,0,0,0,0,0,0,0,0,0,559
73.74221,0,0,1.769773,13.04015,0,11.44787,0,0,0,0,0,0,0,0,0,0,0,583
74.11113,0,0,0,13.10538,0,12.78349,0,0,0,0,0,0,0,0,0,0,0,596
69.49775,0,0,0,15.44076,0,15.0615,0,0,0,0,0,0,0,0,0,0,0,583
49.11346,0,0,21.34803,26.96534,0,0,0,0,0,0,0,0,0,0,0,0,2.573174,513
35.68702,0,0,11.3547,8.36644,0,0,0,1.098663,10.55376,0,23.35899,0,0,0,0,0,9.580433,500
34.32617,0,0,43.63818,4.832926,0,0,0,0,0,0,0,0,0,0,0,0,13.32725,700
34.2795,0,0,41.35088,7.190282,0,0,0,0,0,0,0,0,0,0,0,0,13.30913,674
34.23295,0,0,39.06981,9.541238,0,0,0,0,0,0,0,0,0,0,0,0,13.29105,630
32.95145,0,0,34.67623,14.28586,0,0,0,0,0,0,0,0,0,0,0,0,14.21522,575
32.80373,0,0,30.26115,18.92974,0,0,0,0,0,0,0,0,0,0,0,0,14.15149,523
32.6543,0,0,25.79473,23.62761,0,0,0,0,0,0,0,0,0,0,0,0,14.08703,487
33.86952,0,0,24.50727,24.73106,0,0,0,0,0,0,0,0,0,0,0,0,13.03601,487
29.4465,0,0,24.88188,25.0091,0,0,0,0,0,0,0,0,0,0,0,0,16.89751,483
41.51102,15.654,0,12.91424,23.78888,0,0,0,0,0,0,0,0,0,6.131848,0,0,0,704
46.19054,15.6768,0,12.93305,19.05882,0,0,0,0,0,0,0,0,0,6.140779,0,0,0,716
50.88371,15.69967,0,12.95192,14.31497,0,0,0,0,0,0,0,0,0,6.149737,0,0,0,732
55.59058,15.7226,0,12.97084,9.557254,0,0,0,0,0,0,0,0,0,6.15872,0,0,0,741
74.57492,4.971661,0,0,3.977329,11.93199,0,0,0,3.977329,0,0,0,0,0,0,0,0,460
71.72229,4.781486,0,0,3.825189,11.47557,0,0,0,3.825189,0,0,0,0,3.825189,0,0,0,465
73.1208,4.874719,0,0,3.899776,11.69933,0,0,0,3.899776,0,0,0,0,0,0,0,1.949888,470
75.89091,0,0,0,15.05461,0,0,0,0,0,0,0,0,0,9.054483,0,0,0,575
72.277,0,0,0,14.91122,0,0,0,0,0,0,0,0,0,12.81178,0,0,0,597
74.54749,0,0,0,20.23637,0,0,0,0,0,0,0,0,0,5.216148,0,0,0,523
70.91732,0,0,0,20.04207,0,0,0,0,0,0,0,0,0,9.040615,0,0,0,546
67.35619,0,0,0,19.85147,0,0,0,0,0,0,0,0,0,12.79234,0,0,0,572
69.53551,0,0,0,25.2564,0,0,0,0,0,0,0,0,0,5.208094,0,0,0,510
62.45029,0,0,0,24.77674,0,0,0,0,0,0,0,0,0,12.77296,0,0,0,540
0,0,0,0,0,4.471412,0,0,0,0,0,0,0,0,0,95.52859,0,0,240
0,0,0,0,8.849404,0,0,0,0,0,0,0,0,0,0,91.1506,0,0,230
80,3,12,0,5,0,0,0,0,0,0,0,0,0,0,0,0,0,525
64,7,8,0,6,0,0,0,5,6,0,0,0,0,4,0,0,0,557
70,1,0.1,7,8,0,0,2.5,2.4,8,0,0,0,0,1,0,0,0,533
61,18,1,1,10,5,0,0,0,1,0,0,0,3,0,0,0,0,505
61.01544,12.88229,0,0.088564,11.74608,0,6.938198,0.24215,0,5.950592,0,0.163647,0,0.973036,0,0,0,0,614
60.91119,12.86028,0,0.088412,12.2146,0,6.608621,0.241736,0,5.940425,0,0.163368,0,0.971373,0,0,0,0,608
61.61827,11.20905,0,0,8.76036,0,7.08934,0,0,10.35537,0,0,0,0.967601,0,0,0,0,611
60.52319,17.65261,0,0,14.63242,0,5.709208,0,0,1.482563,0,0,0,0,0,0,0,0,637
58.78893,19.0025,0,0,16.36391,0,4.381719,0,0,1.46294,0,0,0,0,0,0,0,0,631
59.92611,16.81535,0,0,14.60215,0,5.697395,0,0,2.958992,0,0,0,0,0,0,0,0,619
62.70929,14.51125,0,0,14.70152,0,5.098816,0,0,2.979129,0,0,0,0,0,0,0,0,599
61.19912,13.72864,0,0,12.27234,0,6.831395,0,0,5.968506,0,0,0,0,0,0,0,0,612
61.10577,11.28869,0,0.088695,12.25362,0,6.948471,0.242509,0,5.959403,0,0.16389,0,1.948953,0,0,0,0,603
65.16597,5.968592,0,1.003032,11.0859,0,7.929976,0,0,6.433033,0,1.010942,0,1.402565,0,0,0,0,569
58.27535,17.8329,0,0,13.99351,0,8.33086,0,0,0,0,0,0,1.567383,0,0,0,0,678
61.97179,9.560392,0,0,13.56005,0,4.534966,0,0,8.832279,0,0,0,1.54053,0,0,0,0,541
64.48972,8.046852,0,0,15.45688,0,3.817019,0,0,6.244567,0,0,0,1.944965,0,0,0,0,539
65.10632,11.93545,0,0,11.96122,0,5.036759,0,0,5.960244,0,0,0,0,0,0,0,0,603
65.12186,6.066567,0,0.901766,8.073002,0,7.907117,0,0,9.542868,0,0.999766,0,1.387059,0,0,0,0,579
62.54777,8.681345,0,0.450437,10.95248,0,7.834542,0,0,9.533422,0,0,0,0,0,0,0,0,568
70.63716,11.49431,0,0,13.97402,0,3.894512,0,0,0,0,0,0,0,0,0,0,0,617
60.67123,10.40781,0,0.088064,11.67982,0,6.962352,0.240784,0,5.917023,0,0.162724,0,3.870186,0,0,0,0,615
60.96439,10.4581,0,0.08849,12.22527,0,6.995994,0.241948,0,5.945614,0,0.16351,0,2.916665,0,0,0,0,608
61.06684,11.2815,0,0.088638,12.24581,0,7.00775,0.242354,0,5.955605,0,0.163785,0,1.947711,0,0,0,0,603
60.39211,12.04745,0,0.088346,12.20542,0,6.984634,0.241555,0,5.93596,0,0.163245,0,1.941286,0,0,0,0,610
60.96639,9.653952,0,0.088492,11.73664,0,7.314233,0.241955,0,5.945808,0,0.163516,0,3.889014,0,0,0,0,615
61.36789,9.71753,0,0.089075,11.81394,0,7.682507,0.243549,0,5.984966,0,0.164593,0,2.93597,0,0,0,0,609
61.34633,11.65694,0,0.089044,12.49869,0,7.039824,0.243463,0,5.982863,0,0.164535,0,0.978313,0,0,0,0,597
0,0,40,0,0,0,0,0,60,0,0,0,0,0,0,0,0,0,498
9,0,41,0,0,0,0,0,50,0,0,0,0,0,0,0,0,0,512
84.33734,2.008032,11.04418,0,2.008032,0.301205,0,0,0,0.301205,0,0,0,0,0,0,0,0,562
74.4,1.9,3.2,6.5,10.8,0,2.9,0,0,0.3,0,0,0,0,0,0,0,0,585
76.67667,2.002002,6.406406,4.304305,8.508509,0,1.901902,0,0,0.2002,0,0,0,0,0,0,0,0,587
80.01999,2.297702,11.48851,0.899101,4.895106,0,0.3996,0,0,0,0,0,0,0,0,0,0,0,554
72.12787,1.798202,0,8.591409,13.08691,0,3.896104,0,0,0.499501,0,0,0,0,0,0,0,0,568
70.32967,1.198801,3.296703,11.28871,11.08891,0,1.998002,0,0,0.799201,0,0,0,0,0,0,0,0,584
67.3,0.7,7.7,7.8,5.1,1.2,1.3,0,0,8.9,0,0,0,0,0,0,0,0,547
65.9,1.4,5.4,7.5,11.9,0,4.7,0,0,3.1,0,0,0,0.1,0,0,0,0,563
72.17217,0.800801,7.407407,6.406406,8.108109,0,2.002002,0,0,3.103103,0,0,0,0,0,0,0,0,587
74.44669,0.704225,6.94165,6.136821,6.136821,0,2.414487,0,0,3.118712,0,0,0,0.100604,0,0,0,0,593
60.94277,9.620289,0,0,11.69572,0,6.971828,0,0,5.925076,0,0,0,4.844317,0,0,0,0,630
71.79434,5.349603,0,0,14.05638,0,8.799676,0,0,0,0,0,0,0,0,0,0,0,604
72.80566,1.887556,0,8.116299,13.14275,0,3.73067,0,0,0.317055,0,0,0,0,0,0,0,0,550
57.74026,6.925152,0,5.024301,4.299139,0,1.980284,7.976558,0,5.989371,0,7.037769,0,3.027165,0,0,0,0,620
63.59132,7.993526,0,0,12.63341,0,5.055633,0,0,2.953898,0,4.874111,0,2.898113,0,0,0,0,577
56.27695,15.40328,0,0,12.1721,0,4.871025,0,0,5.692071,0,0,0,5.584576,0,0,0,0,676
61.60951,11.00521,0,0,11.46807,0,4.97173,2.364188,0,5.083532,0,1.59774,0,1.900011,0,0,0,0,587
63.14439,14.07865,1.068116,0.430171,10.93516,0,3.091759,1.17617,0,4.335477,0,0.794867,0,0.945245,0,0,0,0,613
63.89699,7.972891,0,2.630993,12.6008,0,3.151614,0,0,5.892545,0,0,0,3.854176,0,0,0,0,563
63.87769,9.707336,0,0,12.78501,0,5.116299,0,0,5.978688,0,0,0,0,2.534982,0,0,0,600
71.06677,8.148529,0,0,10.89709,0,3.86525,0,0,6.022354,0,0,0,0,0,0,0,0,551
55.54673,14.96209,0,0,9.094966,0,2.957191,0,0,13.82259,0,0,0,3.616413,0,0,0,0,618
60.83542,12.86429,0,0.08844,12.21841,0,6.674247,0.241812,0,5.942278,0,0.163419,0,0.971676,0,0,0,0,608
62.35878,7.897091,0,0,6.720537,0,6.2433,0,0,8.754785,0,8.025514,0,0,0,0,0,0,593
54.27845,13.58984,0,0,14.68591,0,4.17818,9.08267,0,4.18495,0,0,0,0,0,0,0,0,586
58.1054,12.42245,0,0,17.46214,0,3.069052,0,0,1.434545,0,0,0,7.506419,0,0,0,0,589
72.06335,6.610238,0,0,11.04991,0,5.225937,0,0,3.053403,0,0,0,1.99716,0,0,0,0,597
62.62554,4.999218,0,0,9.802778,0,7.649601,0,0,4.469498,0,6.555504,0,3.897859,0,0,0,0,585
57.92267,10.75081,0,0,13.07013,0,4.249698,4.61907,0,5.675447,0,0,0,3.712177,0,0,0,0,593
53.99472,9.012537,0,0,10.95685,0,5.343864,9.035192,0,5.550766,0,6.106066,0,0,0,0,0,0,582
60.71825,11.26968,0,4.427271,12.7223,0,4.454805,0,0,4.462024,0,0,0,1.94567,0,0,0,0,592
61.25754,9.745523,0,3.573275,13.82263,0,5.136425,0,0,4.501656,0,0,0,1.962952,0,0,0,0,577
59.00095,9.38652,3.204605,1.720822,12.36248,0,3.710408,2.352529,0,2.89055,0,1.589861,0,3.781282,0,0,0,0,587
54.65467,7.479628,2.042866,0,10.00257,0,4.139283,4.499058,0,6.909984,0,3.040505,0,7.231454,0,0,0,0,598
47.71005,28.34576,0,0.941971,0,0,22.57002,0,0,0,0,0,0,0,0,0,0.432198,0,776
0,9.262453,0,0,0,4.222572,0,0,0,0,0,0,0,0,30.6382,0,0,55.87677,296
46,0,0,24,24,0,0,0,0,0,0,0,0,0,0,0,0,6,536
0,0,0,0,0,14.69318,0,0,0,0,0,0,0,0,0,0,0,85.30682,288
0,0,12.94578,0,0,16.66921,0,0,0,0,0,0,0,0,0,0,0,70.38501,386
0,0,18.07114,0,0,17.45154,0,0,0,0,0,0,0,0,0,0,0,64.47732,409
0,0,23.70129,0,0,18.31092,0,0,0,0,0,0,0,0,0,0,0,57.98779,419
0,0,29.91466,0,0,19.25932,0,0,0,0,0,0,0,0,0,0,0,50.82602,425
0,0,36.80682,0,0,20.31133,0,0,0,0,0,0,0,0,0,0,0,42.88185,432
0,0,44.49543,0,0,21.48491,0,0,0,0,0,0,0,0,0,0,0,34.01966,447
0,0,62.88638,0,0,24.29208,0,0,0,0,0,0,0,0,0,0,0,12.82153,465
0,0,74.01002,0,0,25.98998,0,0,0,0,0,0,0,0,0,0,0,0,442
0,0,0,0,0,0,0,48.97293,0,0,0,0,0,0,51.02707,0,0,0,687
0,0,0,0.179671,0,0,0,48.63427,0,0,0,0,0,0,51.18606,0,0,0,683
0,0,0,0.909693,0,0,0,47.25824,0,0,0,0,0,0,51.83207,0,0,0,692
0,0,0,1.848549,0,0,0,45.48859,0,0,0,0,0,0,52.66286,0,0,0,699
0,0,0,2.232572,0,0,0,44.76474,0,0,0,0,0,0,53.00269,0,0,0,700
0,0,0,3.819542,0,0,0,41.77345,0,0,0,0,0,0,54.40701,0,0,0,703
0,0,0,8.180977,0,0,0,33.55254,0,0,0,0,0,0,58.26648,0,0,0,712
0,0,0,10.60227,0,0,0,28.98864,0,0,0,0,0,0,60.4091,0,0,0,718
0,0,0,13.20843,0,0,0,24.07626,0,0,0,0,0,0,62.71531,0,0,0,727
0,0,0,16.02148,0,0,0,18.77392,0,0,0,0,0,0,65.2046,0,0,0,728
0,0,0,19.06707,0,0,0,13.03326,0,0,0,0,0,0,67.89967,0,0,0,734
72.80566,1.887556,0,8.116299,13.14275,0,3.73067,0,0,0.317055,0,0,0,0,0,0,0,0,550
0,0,11.68324,0,0,0,0,0,0,0,74.91197,0,0,0,13.40478,0,0,0,458
0,0,12.17175,0,0,0,0,0,0,0,70.23981,3.623171,0,0,13.96527,0,0,0,467
0,0,12.70289,0,0,0,0,0,0,0,65.15988,7.562551,0,0,14.57467,0,0,0,472
0,0,13.2825,0,0,0,0,0,0,0,59.61639,11.86143,0,0,15.23969,0,0,0,493
56.35901,13.44932,0,6.575068,0,0,4.725686,6.741562,0,0,0,12.14936,0,0,0,0,0,0,736
58.34328,12.27992,0,5.909573,0,0,6.371064,4.616545,0,0,0,12.47962,0,0,0,0,0,0,733
56.00994,10.39579,0,6.534344,0,0,4.696416,6.699807,0,0,0,12.07411,0,3.589593,0,0,0,0,742
58.05521,10.60963,0,6.668754,0.46066,0,4.793021,4.558414,0,0.700115,0,12.32247,0,1.831715,0,0,0,0,721
57.70689,10.38619,0,6.528307,0,0,4.105568,8.924824,0,0,0,10.55509,0,1.793138,0,0,0,0,737
58.5612,11.379,0,7.509966,0.461128,0,4.198152,4.563043,0,0.700826,0,10.79311,0,1.833575,0,0,0,0,727
58.73095,11.32554,0,5.813638,0,0,5.372261,6.812402,0,0,0,9.207769,0,2.737439,0,0,0,0,746
57.47993,11.08429,0,4.876974,0,0,5.257827,11.11215,0,0,0,7.509696,0,2.679129,0,0,0,0,745
58.10532,10.4579,0,6.162545,0.181629,0,4.429193,7.189156,0,0.13802,0,10.62796,0,2.708278,0,0,0,0,736
58.23372,10.48101,0,6.176162,0.273045,0,4.438981,6.754726,0,0.276651,0,10.65145,0,2.714263,0,0,0,0,732
58.05479,11.36738,0,7.0855,0.184263,0,5.092547,7.29341,0,0.140022,0,10.78209,0,0,0,0,0,0,725
57.9632,10.59281,0,7.074321,0.183972,0,5.084513,7.281903,0,0.139801,0,10.76508,0,0.914406,0,0,0,0,728
50.01432,14.14547,0,10.64608,0.271534,0,5.885875,11.19555,0,0.275119,0,7.566057,0,0,0,0,0,0,726
58.05717,7.853149,0,4.711779,0,0,3.386488,19.32437,0,0,0,5.80426,0,0.862793,0,0,0,0,724
58.7323,8.433361,0,4.385245,0.745653,0,8.485612,13.83473,0,0.70828,0,4.674821,0,0,0,0,0,0,698
52.40024,8.892167,0,8.150962,0,0,5.858325,11.14315,0,0,0,13.55516,0,0,0,0,0,0,712
56.49497,11.2348,0,5.767063,0.182114,0,5.921357,9.460956,0,0.138389,0,9.895169,0,0.905169,0,0,0,0,725
58.09237,10.87291,0,4.385304,0.264371,0,3.151841,10.90024,0,0.267862,0,10.31308,0,1.752025,0,0,0,0,737
55.58589,11.22948,0,6.176069,0.182028,0,5.918552,9.006166,0,1.106587,0,9.890482,0,0.904741,0,0,0,0,719
58.14032,10.4642,0,6.166257,0,0,4.431862,8.991858,0,0,0,10.63437,0,0,1.171127,0,0,0,727
56.11694,10.10003,0,5.951661,0,0,4.277626,8.678926,0,0,0,10.26427,0,0,0,0,0,0,729
59.86934,17.34201,7.964057,3.967082,0,0,3.215244,0,0,0,0,7.642275,0,0,0,0,0,0,720
72.20603,1.718535,0,8.601064,13.05801,0,3.940065,0,0,0.476296,0,0,0,0,0,0,0,0,548
55.11218,10.95864,0,5.614296,2.64631,0,5.756026,9.255488,0,0.138685,0,9.611257,0,0.907109,0,0,0,0,683
56.09521,11.09323,0,5.771344,0.911245,0,5.866495,9.467978,0,0.138492,0,9.750168,0,0.905841,0,0,0,0,716
59.7981,12.02096,0,6.439648,0.94898,0,6.788255,4.695263,0,0.43268,0,7.932756,0,0.943353,0,0,0,0,726
60.01348,11.7509,0,6.893699,0.952398,0,6.812706,4.712175,0,0.434238,0,7.483649,0,0.946751,0,0,0,0,717
58.30956,11.41726,0,3.348985,0.925358,0,6.619277,4.578385,0,0.421909,0,13.4594,0,0.91987,0,0,0,0,720
58.02511,11.75496,0,3.778293,0.927982,0,6.939778,5.739211,0,0.423106,0,12.41156,0,0,0,0,0,0,716
60.31932,12.12574,0.322581,6.92883,0.957252,0,6.971922,4.736188,0,0.436451,0,7.20171,0,0,0,0,0,0,707
59.89613,12.60676,0,6.500207,0.957905,0,7.47501,4.265476,0,0.291166,0,8.007357,0,0,0,0,0,0,718
57.79482,12.45411,0,6.849599,0.946306,0,7.384499,5.852539,0,0.431461,0,7.910399,0,0.376278,0,0,0,0,700
58.86711,13.37187,0,6.921749,1.43441,0,7.462283,4.731348,0,0.436005,0,6.394978,0,0.380241,0,0,0,0,706
58.72082,13.33864,0,6.904548,1.907794,0,7.443738,4.71959,0,0.434922,0,5.5817,0,0.94824,0,0,0,0,703
70.44322,0.969425,0,8.15384,13.19788,0,3.785801,0,0,0.478679,0,0,0,0,0,0,0,0,594
69.41205,0.955234,0,8.034482,13.00468,0,3.730383,0,0,0.471672,0,0,0,0,0,0,0,0,596
71.91441,0.989671,0,8.324131,13.47351,0,3.864867,0,0,0.488677,0,0,0,0,0,0,0,0,587
70.5808,0.971318,0,8.169765,13.22365,0,3.793195,0,0,0.479614,0,0,0,0,0,0,0,0,592
69.93239,0.962395,0,8.094711,13.10217,0,3.758348,0,0,0.475208,0,0,0,0,0,0,0,0,595
69.54563,0.957072,0,8.049944,13.02971,0,3.737562,0,0,0.47258,0,0,0,0,0,0,0,0,592
0,8.77687,0,0,0,0,0,0,0,10.31982,0,10.94678,0,0,0,0,0,67.20251,483
44.9678,0,0,24.4895,24.55125,0,0,0,0,0,0,0,0,0,0,0,0,5.991446,529
53.06426,0,0,20.03073,22.95117,0,0,0,0,0,0,0,0,0,0,0,0,3.953847,537
53.01912,0,0,20.02899,6.009997,0,5.01559,0,0,12.02648,0,0,0,0,0,0,0,3.899836,606
32.99472,0,0,7.698592,8.508785,0,0,0,22.3471,0,0,28.4508,0,0,0,0,0,0,603
34.85218,0,0,8.131989,26.96338,0,0,0,0,0,0,30.05246,0,0,0,0,0,0,522
30.97316,0,0,0,7.987459,0,0,0,20.97792,0,0,40.06147,0,0,0,0,0,0,598
37.37058,0,3.93651,20.60997,0,0,0,0,0,0,0,38.08295,0,0,0,0,0,0,730
0,4.391236,1.199352,0,9.075582,0,0,0,7.711555,0,0,0,0,0,0,0,0,73.35863,365
0,4.443447,1.213612,0,6.887616,1.10689,0,0,7.803243,0,0,0,0,0,0,0,0,74.23085,353
0,4.496914,1.228215,0,4.646996,2.240418,0,0,7.897139,0,0,0,0,0,0,0,0,75.12406,349
62.13046,12.2898,0,0,18.08664,0.047391,4.218833,0,0,2.987848,0,0,0,0,0,0,0,0,535
62.2893,12.76292,0,0,15.61578,0.143861,6.338675,0,0,2.720977,0,0,0,0,0,0,0,0,578
62.37431,13.39631,0,0,12.96876,0.290815,8.433482,0,0,2.291862,0,0,0,0,0,0,0,0,613
61.37075,12.10981,0,0,17.86308,0.378557,4.148647,0,0,1.939173,0,0,0,1.951335,0,0,0,0,543
59.71335,11.8934,0,0,17.44746,0.046474,4.011825,0,0,2.93003,0,0,0,3.832928,0,0,0,0,577
61.22293,13.1303,0,0,12.77037,0.336704,8.304469,0,0,2.122804,0,0,0,1.983538,0,0,0,0,619
61.95855,12.65596,0,0,19.43013,0.047552,4.168992,0,0,1.498986,0,0,0,0,0,0,0,0,541
62.269,12.53696,0,0,16.82516,0.143149,5.277552,0,0,2.707517,0,0,0,0,0,0,0,0,553
61.97724,12.88172,0,0,18.23784,0.047787,5.220944,0,0,1.506413,0,0,0,0,0,0,0,0,564
62.34168,12.57096,0,0,15.67991,0.239229,5.87268,0,0,3.167336,0,0,0,0,0,0,0,0,562
62.49346,12.78496,0,0,16.24056,0.336255,5.896078,0,0,2.11997,0,0,0,0,0,0,0,0,566
62.15236,12.73486,0,0,15.48221,0.047848,6.324739,0,0,3.016661,0,0,0,0,0,0,0,0,583
61.67901,14.25811,0,0,15.46278,0.142451,5.636105,0,0,2.694318,0,0,0,0,0,0,0,0,579
61.73223,14.0647,0,0,15.52663,0.23689,5.176228,0,0,3.136372,0,0,0,0,0,0,0,0,564
63.2337,12.55705,0,0,15.66257,0.33455,5.221547,0,0,2.862515,0,0,0,0,0,0,0,0,556
61.95664,14.00775,0,0,14.87652,0.047186,5.155267,0,0,3.718657,0,0,0,0,0,0,0,0,584
62.24995,14.07406,0,0,15.53696,0.142229,5.179672,0,0,2.690108,0,0,0,0,0,0,0,0,578
62.11116,14.04268,0,0,15.50232,0.236519,4.849104,0,0,3.131462,0,0,0,0,0,0,0,0,573
61.85839,14.09345,0,0,15.55836,0.332324,5.186807,0,0,2.84347,0,0,0,0,0,0,0,0,568
61.34984,13.97758,0,0,15.43045,0.001413,5.144166,0,0,3.859075,0,0,0,0,0,0,0,0,583
61.34493,13.97646,0,0,15.42922,0.009416,5.143754,0,0,3.858766,0,0,0,0,0,0,0,0,578
61.32761,13.97252,0,0,15.42486,0.037654,5.142301,0,0,3.857676,0,0,0,0,0,0,0,0,576
61.23387,13.89804,0,0,15.32458,0.397832,5.174367,0,0,3.732434,0,0,0,0,0,0,0,0,551
61.85217,14.09203,0,0,15.55679,0.379761,5.186285,0,0,2.693542,0,0,0,0,0,0,0,0,560
