Repository: liubin06/DeepGlassNet

# DeepGlassNet: Self-Supervised Learning for Multi-Component Glass Composition Screening

## 1. Introduction
We present a novel self-supervised learning framework for screening multi-component glass compositions within predefined glass transition temperature (Tg) intervals. The composition screening task is formalized as a classification problem, where we introduce an innovative data augmentation strategy based on asymptotic theory to enhance training dataset robustness and improve model resilience to noise. A specialized feature extraction backbone architecture named DeepGlassNet is designed to capture complex interactions among different glass components in multi-component systems.

File: data/train_tg.csv (part 39 of 46)
SiO2,Al2O3,B2O3,CaO,Na2O,Li2O,MgO,BaO,ZnO,K2O,PbO,SrO,GeO2,ZrO2,TiO2,TeO2,FemOn,P2O5,Tg
62.96824,12.50434,0,0,15.59681,0.190369,5.199626,0,0,3.300576,0,0,0,0,0,0,0,0,558
62.71319,12.99816,0,0,15.80231,0.047616,5.459187,0,0,2.851955,0,0,0,0,0,0,0,0,573
62.83564,13.02354,0,0,15.83317,0.190838,5.469846,0,0,2.406336,0,0,0,0,0,0,0,0,568
63.16635,13.09209,0,0,15.9165,0.383685,5.498635,0,0,1.81425,0,0,0,0,0,0,0,0,560
61.25878,12.89356,0,0,15.67515,0.188933,5.415257,0,0,2.38232,0,0,0,1.947775,0,0,0,0,582
63.68864,9.652626,0,3.220104,13.08167,0.046375,2.189277,0,0,3.216143,0,0,0,4.780919,0,0,0,0,594
64.8917,12.82321,0,3.17367,13.83579,0.140927,2.217644,0,0,1.628908,0,0,0,1.162288,0,0,0,0,585
61.0285,14.88528,0,3.22243,14.535,0.232041,2.190859,0,0,2.633291,0,0,0,1.14825,0,0,0,0,581
63.62228,12.51305,0,3.176315,14.62745,0.329103,2.219492,0,0,2.223089,0,0,0,1.163257,0,0,0,0,560
61.86679,13.02154,0,0,20.77783,0.023851,4.182179,0,0,0,0,0,0,0,0,0,0,0,549
62.04523,12.95864,0,0,14.76962,0.949434,5.122436,0,0,0,0,0,0,3.915211,0,0,0,0,586
61.93233,12.08942,1.100637,0,12.93382,0.14172,5.607173,0,0,5.956638,0,0,0,0,0,0,0,0,565
60.07441,14.40346,0,0,15.46786,0.046902,5.187467,0,0,4.583352,0,0,0,0,0,0,0,0,574
63.99753,13.63686,0,0,10.58646,5.778071,0,0,0,0,0,0,0,5.758241,0,0,0,0,496
63.94159,13.35471,0,0,15.22105,1.956906,5.278998,0,0,0,0,0,0,0,0,0,0,0,518
61.55602,14.01275,0,0,15.31394,0.009008,5.204736,0,0,3.803461,0,0,0,0,0,0,0,0,578
61.53692,14.0084,0,0,15.30919,0.040024,5.203122,0,0,3.802281,0,0,0,0,0,0,0,0,576
61.5,14,0,0,15.3,0.1,5.2,0,0,3.8,0,0,0,0,0,0,0,0,568
61.23877,13.98602,0,0,15.28472,0.3996,5.194806,0,0,3.796204,0,0,0,0,0,0,0,0,551
60.6636,13.09214,0,0,14.79113,0.959424,6.496102,0,0,0,0,0,0,3.897661,0,0,0,0,589
64.06156,13.39196,0,0,15.19089,1.958825,5.296822,0,0,0,0,0,0,0,0,0,0,0,518
63.16949,12.61388,0,0,15.51707,0.190209,5.205726,0,0,3.203524,0,0,0,0,0,0,0,0,558
62.76861,12.9935,0,0,15.69215,0.049975,5.497251,0,0,2.898551,0,0,0,0,0,0,0,0,573
62.94335,13.08822,0,0,15.78579,0.189829,5.495055,0,0,2.397842,0,0,0,0,0,0,0,0,568
63.27593,13.11574,0,0,15.81898,0.380456,5.506608,0,0,1.802162,0,0,0,0,0,0,0,0,560
46.52326,24.8124,0,0,18.70935,0.050025,6.403202,0,0,3.401701,0,0,0,0,0,0,0,0,622
52.41573,18.70561,1.10033,0,15.10453,0.270081,5.20156,0,0,7.102131,0,0,0,0,0,0,0,0,556
52.62106,21.96705,0,0,16.57514,0.049925,5.891163,0,0,2.795806,0,0,0,0,0,0,0,0,627
63.11262,13.20264,0,0,14.90298,2.480496,5.20104,0,0,0,0,0,0,1.0002,0,0,0,0,510
63.21265,13.20264,0,0,15.003,2.280456,5.20104,0,0,0,0,0,0,1.0002,0,0,0,0,515
59.79701,10.69946,0,0,17.39913,0.005,1.9999,0,0,6.199689,0,0,0,3.79981,0,0,0,0,527
59.95696,10.50998,0,0,12.41179,0.005005,4.003803,0,0,9.208747,0,0,0,3.803613,0,0,0,0,572
47.33846,29.4617,0,0,0,0,14.68091,0,0,0,0,0,0,3.095975,5.293119,0,0,0,780
46.16,28.72266,0,0,0,0,14.3114,0,0,0,0,0,0,3.016079,5.163288,0,0,0,775
0,0,0,22.32023,3.083649,0,0,0,0,0,0,0,0,0,3.974224,0,0,70.6219,510
0,0,0,22.241,1.843622,0,0,0,0,0,0,0,0,0,5.544164,0,0,70.37122,529
0,0,0,17.48903,16.10797,0,0,0,0,0,0,0,0,0,0,0,0,66.403,375
0,0,0,17.52853,15.49857,0,0.419942,0,0,0,0,0,0,0,0,0,0,66.55296,369
0,0,0,17.58811,14.5793,0,1.053422,0,0,0,0,0,0,0,0,0,0,66.77917,372
0,0,0,17.68831,13.03321,0,2.118847,0,0,0,0,0,0,0,0,0,0,67.15963,369
0,0,0,17.89218,9.887571,0,4.286538,0,0,0,0,0,0,0,0,0,0,67.93371,367
57.44681,14.89362,9.042553,18.61702,0,0,0,0,0,0,0,0,0,0,0,0,0,0,773
55.6701,14.43299,8.762886,18.04123,2.061855,0,0,0,0,1.030928,0,0,0,0,0,0,0,0,741
62,0,8.5,8.5,2,0,0,0,0,1,18,0,0,0,0,0,0,0,696
59.61538,3.846153,8.173076,8.173076,1.923077,0,0,0,0,0.961538,17.30769,0,0,0,0,0,0,0,716
61.81818,3.636364,7.727273,7.727273,1.818182,0,0,0,0,0.909091,16.36364,0,0,0,0,0,0,0,748
62.72704,0,0,22.66216,14.61081,0,0,0,0,0,0,0,0,0,0,0,0,0,606
56.72309,0,0,22.29067,14.37131,0,0,0,0,0,0,0,0,0,6.614935,0,0,0,611
50.91281,0,0,21.93117,14.13953,0,0,0,0,0,0,0,0,0,13.0165,0,0,0,596
58.22477,0,0,32.60513,0,0,0,0,0,0,0,0,0,0,0,0,0,9.170101,820
0,0,0,0,0,0,0,40.25087,0,0,0,0,45.76941,0,13.97972,0,0,0,682
0,0,0,0,0,0,0,40.25087,0,0,0,0,45.76941,0,13.97972,0,0,0,683
0,0,0,0,0,0,0,40.25087,0,0,0,0,45.76941,0,13.97972,0,0,0,685
0,0,0,0,0,0,0,39.82001,0,0,0,0,49.80743,0,10.37256,0,0,0,671
0,0,0,0,0,0,0,39.82001,0,0,0,0,49.80743,0,10.37256,0,0,0,669
0,0,0,0,0,0,0,39.41023,0,0,0,0,49.29487,0,10.26582,0,0,0,669
0,0,0,0,0,0,0,39.39828,0,0,0,0,53.75991,0,6.841804,0,0,0,653
0,0,0,0,0,0,0,39.39828,0,0,0,0,53.75991,0,6.841804,0,0,0,656
0,0,42.03034,0,0,0,0,0,0,0,53.514,0,0,0,0,0,0,0,380
0,0,0,0,0,0,0,0,0,0,59.72146,0,40.27854,0,0,0,0,0,420
42.43756,0,41.84917,0,9.313989,0,0,0,0,0,0,0,0,0,0,0,0,6.399284,439
38.99262,4.511546,41.07372,0,9.141404,0,0,0,0,0,0,0,0,0,0,0,0,6.280708,442
36.76606,7.427491,40.57252,0,9.029858,0,0,0,0,0,0,0,0,0,0,0,0,6.204069,439
41.41145,0,41.72505,0,9.286365,0,0,0,0,0,0,0,0,0,1.196832,0,0,6.380305,426
39.37738,0,41.47901,0,9.231606,0,0,0,0,0,0,0,0,0,3.569324,0,0,6.342682,420
37.36715,0,41.23586,0,9.177489,0,0,0,0,0,0,0,0,0,5.914,0,0,6.305501,412
37.9955,4.498413,40.95415,0,9.114794,0,0,0,0,0,0,0,0,0,1.17472,0,0,6.262425,443
35.78747,7.406133,40.45585,0,9.003891,0,0,0,0,0,0,0,0,0,1.160426,0,0,6.186228,426
36.01856,4.472374,40.71709,0,9.062033,0,0,0,0,0,0,0,0,0,3.50376,0,0,6.226175,434
33.84707,7.363781,40.22451,0,8.952403,0,0,0,0,0,0,0,0,0,3.461372,0,0,6.150853,440
20,5,0,0,0,0,0,0,0,0,43,0,0,0,32,0,0,0,544
0,27.95062,13.98534,0,22.35562,0,0,0,0,4.704398,0,0,0,0,0,0,0,30.08923,510
9.965447,8.961423,45.00389,0,15.02416,4.998422,0,0,0,5.074182,10.44136,0,0,0,0,0,0,0,395
0,0,38.91805,0,25.40746,0,0,0,0,0,0,3.217987,0,0,2.480703,0,0,29.9758,420
60.97662,12.87409,0,0.088507,11.73861,0,6.997396,0.241996,0,5.946806,0,0.163543,0,0.972417,0,0,0,0,614
60.87251,12.85211,0,0.088356,12.20684,0,6.667929,0.241583,0,5.936653,0,0.163264,0,0.970756,0,0,0,0,608
60.57011,9.591201,0,0.087917,11.66035,0,6.950747,0.240383,0,5.907161,0,0.162453,0,4.82967,0,0,0,0,620
62.26371,17.10832,0,0.522742,12.7106,0,3.882329,0,0,3.512302,0,0,0,0,0,0,0,0,595
0,0,64.55783,0,0,15.11378,0,0,6.861022,0,0,0,0,0,13.46736,0,0,0,464
0,0,16.51978,0,29.41325,3.545192,0,0,0,0,0,0,0,0,0,0,0,50.52179,417
0,0,17.17377,0,22.93326,7.371084,0,0,0,0,0,0,0,0,0,0,0,52.52188,403
0,0,17.88169,0,15.91906,11.51239,0,0,0,0,0,0,0,0,0,0,0,54.68687,388
0,0,18.65047,0,8.301731,16.00978,0,0,0,0,0,0,0,0,0,0,0,57.03801,393
0,0,19.48833,0,0,20.91127,0,0,0,0,0,0,0,0,0,0,0,59.60041,416
0,3.024743,6.884416,0,3.677284,0.295483,0,0,35.41215,0,0,0,0,0,0,0,1.579121,49.1268,423
0,3.001502,6.831519,0,3.649029,0.293213,0,0,34.34142,0,0,0,0,0,0,0,3.133976,48.74932,417
0,2.978616,6.77943,0,3.621206,0.290977,0,0,33.28703,0,0,0,0,0,0,0,4.66512,48.37762,425
0,2.956076,6.728128,0,3.593804,0.288775,0,0,32.24858,0,0,0,0,0,0,0,6.173091,48.01154,427
0,2.933875,6.677598,0,3.566813,0.286606,0,0,31.22574,0,0,0,0,0,0,0,7.658412,47.65096,425
0,0,0,0,0,17.39051,0,0,0,0,0,0,0,0,0,0,0,82.60949,320
0,0,64.4155,0,8.192213,0,0,0,0,0,0,27.39228,0,0,0,0,0,0,550
0,0,0,1.925321,2.127941,0,0,0,2.794365,0,0,0,0,0,0,93.15237,0,0,303
0,0,0,1.978446,2.186656,0,0,0,5.742939,0,0,0,0,0,0,90.09196,0,0,306
0,0,0,2.094006,2.314377,0,0,0,12.15676,0,0,0,0,0,0,83.43487,0,0,315
81,2,13,0,4,0,0,0,0,0,0,0,0,0,0,0,0,0,590
75,2,19,0,4,0,0,0,0,0,0,0,0,0,0,0,0,0,586
50,2,44,0,4,0,0,0,0,0,0,0,0,0,0,0,0,0,527
40,2,54,0,4,0,0,0,0,0,0,0,0,0,0,0,0,0,507
0,0,4.801294,0,0,0,0,0,0,0,0,7.146018,0,0,0,88.05269,0,0,341
0,0,4.720459,0,0,0,0,0,0,0,0,6.323136,0,0,0,86.57023,0,0,354
0,0,10.05431,0,0,0,0,0,0,0,0,6.733963,0,0,0,80.67051,0,0,374
0,0,34.12479,0,25.06298,0,0,0,0,0,0,6.348714,0,0,4.894138,0,0,29.56938,447
0,0,29.45977,0,24.72772,0,0,0,0,0,0,9.395682,0,0,7.243005,0,0,29.17383,475
0,0,24.9179,0,24.4013,0,0,0,0,0,0,12.36221,0,0,9.52986,0,0,28.78873,488
0,0,20.49439,0,24.0834,0,0,0,0,0,0,15.25144,0,0,11.75713,0,0,28.41366,491
0,0,0,0,2.228241,0,0,0,11.70431,0,0,0,0,0,0,86.06744,0,0,302
0,2.251959,0,0,0,0,0,0,9.587196,9.708773,0,0,0,0,0,76.37422,0,0,283
0,4.483546,0,0,0,0,0,0,7.754364,9.664859,0,0,0,0,0,76.02878,0,0,296
0,8.158335,0,0,0,0,0,0,4.736213,9.592546,0,0,0,0,0,75.45993,0,0,297
0,13.92497,0,0,0,0,0,0,0,9.479069,0,0,0,0,0,74.56727,0,0,299
0,0,0,0,0,0.204034,0,0,10.00326,0,0,0,0,0,0,87.18082,0,0,304
0,0,0,0,0,0.202542,0,0,9.930096,0,0,0,0,0,0,84.92047,2.354115,0,315
0,0,0,0,0,2.117325,0,0,0,0,0,0,7.412332,0,0,90.47034,0,0,321
0,0,0,0,0,3.398376,0,0,0,0,0,0,11.89704,0,0,84.70459,0,0,326
0,0,0,0,0,4.872339,0,0,0,0,0,0,17.05708,0,0,78.07058,0,0,333
0,0,0,0,0,0,0,0,0,0,61.12642,0,0,0,0,0,0,38.87358,311
0,0,0,0,0,0,0,0,0,0,50.16356,0,0,0,0,17.93473,0,31.9017,336
0,0,0,0,0,0,0,0,0,0,44.46709,0,0,0,0,27.25389,0,28.27901,348
0,0,0,0,0,0,0,0,0,0,38.61967,0,0,0,0,36.82001,0,24.56032,359
0,0,0,0,0,0,0,0,0,0,32.61521,0,0,0,0,46.64303,0,20.74177,364
0,0,0,0,0,0,0,0,0,0,26.4473,0,0,0,0,56.73344,0,16.81926,363
0,0,0,0,0,0,0,0,0,0,20.10917,0,0,0,0,67.10233,0,12.7885,358
0,0,0,0,0,0,0,0,0,0,13.59369,0,0,0,0,77.76136,0,8.644957,342
0,0,0,0,0,0,0,0,0,0,60.541,0,0,0,0,8.657972,0,30.80102,338
0,0,0,0,0,0,0,0,0,0,60.25248,0,0,0,0,12.92507,0,26.82245,345
0,0,0,0,0,0,0,0,0,0,59.96669,0,0,0,0,17.15168,0,22.88163,349
0,0,0,0,0,0,0,0,0,0,59.68361,0,0,0,0,21.33839,0,18.97801,352
35,0,30,25,0,0,10,0,0,0,0,0,0,0,0,0,0,0,650
50.86557,13.82892,3.452138,16.81262,5.936863,0,0,0,0,0,0,0,0,0,1.649694,0,7.454175,0,721
46.95948,13.28148,0,0,0,11.67705,0,0,20.93852,4.601239,0,0,0,0,0,0,0,2.311211,531
39.5346,0,0,0,8.15625,0,0,20.17731,32.13183,0,0,0,0,0,0,0,0,0,575
47.92852,14.87612,0,9.981723,3.604793,0,6.366775,0,0,1.837937,0,0,0,0,2.64013,0,11.71812,0.86312,670
45.18072,15.06024,0,10.08032,3.433735,0,9.196786,0,0,1.536144,0,0,0,0,2.620481,0,12.40964,0.301205,645
45.18072,15.06024,0,10.08032,3.433735,0,9.196786,0,0,1.536144,0,0,0,0,2.620481,0,12.40964,0.301205,640
45.54697,16.36844,0,10.96991,3.578691,0,8.113055,0,0,0.976007,0,0,0,0,2.42985,0,11.43758,0.396503,680
45.54697,16.36844,0,10.96991,3.578691,0,8.113055,0,0,0.976007,0,0,0,0,2.42985,0,11.43758,0.396503,660
57.43837,4.027737,0,14.1773,17.62797,0,0,0,0,0,0,0,0,0,0,0,0,6.728613,560
58.01675,4.068295,0,10.74005,17.80548,0,2.573058,0,0,0,0,0,0,0,0,0,0,6.796368,552
58.6069,4.109678,0,7.232863,17.9866,0,5.198462,0,0,0,0,0,0,0,0,0,0,6.8655,548
59.20918,4.151911,0,3.653596,18.17144,0,7.877825,0,0,0,0,0,0,0,0,0,0,6.936054,538
59.82396,4.195022,0,0,18.36012,0,10.61283,0,0,0,0,0,0,0,0,0,0,7.008073,553
63.3777,4.234256,0,11.17817,18.53183,0,2.678022,0,0,0,0,0,0,0,0,0,0,0,558
0,0,16.42733,0,0,0,0,12.05945,0,0,52.66532,0,0,0,18.84791,0,0,0,471
0,0,14.81455,0,0,0,0,14.83021,0,0,51.81253,0,0,0,18.54271,0,0,0,452
0,0,13.25317,0,0,0,0,17.51268,0,0,50.98691,0,0,0,18.24724,0,0,0,455
0,0,11.74077,0,0,0,0,20.111,0,0,50.18719,0,0,0,17.96104,0,0,0,455
0,0,10.27507,0,0,0,0,22.62907,0,0,49.41218,0,0,0,17.68367,0,0,0,440
0,0,12.82978,0,0,0,0,0,0,0,82.26347,0,0,0,4.906754,0,0,0,470
70.20892,18.78264,0,0.50221,10.04419,0,0.100442,0,0,0.301326,0,0,0,0,0,0,0.060265,0,819
0,0,0,0,0,0,0,0,46.23897,0,0,0,0,0,0,0,0,53.76104,418
0,0,0,0,0,0,0,0,45.65661,0,0,0,0,0,0,0,0,53.08394,417
0,0,0,0,0,0,0,0,45.08873,0,0,0,0,0,0,0,0,52.42368,413
35.65186,16.13752,0,29.64734,0,0,5.581641,0,0,0,0,0,0,0,0,0,0,10.97363,742
41.10764,12.45631,0,25.34712,2.520744,0,5.582039,0,0,0,0,0,0,0,0,0,0,10.97749,700
43.95827,10.52784,0,23.09984,3.843561,0,5.579992,0,0,0,0,0,0,0,0,0,0,10.98117,704
40.70122,9.745708,7.405779,21.38819,3.554459,0,5.163449,0,0,0,0,0,0,0,0,0,0,10.17555,657
45.08931,8.232049,3.844756,19.97692,5.003994,0,5.366999,0,0,0,0,0,0,0,0,0,0,10.55484,654
43.41113,7.923438,7.407982,19.24038,4.816399,0,5.163844,0,0,0,0,0,0,0,0,0,0,10.17188,639
0,0,0,0,5.88367,0,0,0,46.03252,0,0,0,0,0,0,0,0,48.08381,367
66.78579,0,0,0,0,33.21421,0,0,0,0,0,0,0,0,0,0,0,0,425
63.11052,0,0,11.78036,0,25.10913,0,0,0,0,0,0,0,0,0,0,0,0,430
60.60899,0,0,19.79849,0,19.59252,0,0,0,0,0,0,0,0,0,0,0,0,451
58.74617,0,0,25.7694,0,15.48443,0,0,0,0,0,0,0,0,0,0,0,0,477
58.29822,0,0,27.20521,0,14.49657,0,0,0,0,0,0,0,0,0,0,0,0,478
55.9244,0,0,34.81401,0,9.261589,0,0,0,0,0,0,0,0,0,0,0,0,534
23.26506,0,7.345347,0,0,0,0,0,8.587068,0,0,10.93247,0,0,0,0,0,49.87006,602
21.08345,0,9.758655,0,0,0,0,0,8.558395,0,0,10.89596,0,0,0,0,0,49.70354,620
18.90988,0,12.16307,0,0,0,0,0,8.529827,0,0,10.85959,0,0,0,0,0,49.53763,613
16.75721,0,14.54437,0,0,0,0,0,8.501535,0,0,10.82357,0,0,0,0,0,49.37332,608
12.48808,0,19.2669,0,0,0,0,0,8.445424,0,0,10.75214,0,0,0,0,0,49.04745,584
0,0,0,16.79111,12.37212,0,0,0,0,0,0,0,0,0,0,0,0,70.83677,398
0,0,0,11.37312,12.57001,0,4.087089,0,0,0,0,0,0,0,0,0,0,71.96978,402
0,0,0,5.778991,12.77433,0,8.307046,0,0,0,0,0,0,0,0,0,0,73.13963,422
0,0,0,0,12.98541,0,12.66646,0,0,0,0,0,0,0,0,0,0,74.34814,442
79.88851,0,0,4.660057,15.45143,0,0,0,0,0,0,0,0,0,0,0,0,0,541
74.41338,0,0,0,25.58662,0,0,0,0,0,0,0,0,0,0,0,0,0,490
68.12579,0,0,8.483898,23.39032,0,0,0,0,0,0,0,0,0,0,0,0,0,533
65.38483,0,0,12.16745,22.44772,0,0,0,0,0,0,0,0,0,0,0,0,0,545
60.46704,0,0,0,0,0,0,20.57375,0,18.95921,0,0,0,0,0,0,0,0,568
64.65989,0,0,0,13.33976,0,0,22.00035,0,0,0,0,0,0,0,0,0,0,454
69.54163,0,0,8.653872,0,0,0,0,0,21.80451,0,0,0,0,0,0,0,0,630
75.1457,0,0,9.351251,15.50305,0,0,0,0,0,0,0,0,0,0,0,0,0,568
0,0,0,0,4.646482,0,0,0,12.20332,0,8.366487,0,0,0,2.994206,71.78951,0,0,307
23.19074,0,53.74262,0,0,23.06665,0,0,0,0,0,0,0,0,0,0,0,0,489
35.43827,0,41.06263,0,0,23.4991,0,0,0,0,0,0,0,0,0,0,0,0,485
10.62822,0,62.9434,0,0,26.42838,0,0,0,0,0,0,0,0,0,0,0,0,463
15.46784,0,57.90416,0,0,26.62801,0,0,0,0,0,0,0,0,0,0,0,0,464
21.62115,0,51.49703,0,0,26.88182,0,0,0,0,0,0,0,0,0,0,0,0,460
34.28653,0,38.30923,0,0,27.40425,0,0,0,0,0,0,0,0,0,0,0,0,457
40.80563,0,31.52122,0,0,27.67315,0,0,0,0,0,0,0,0,0,0,0,0,452
0,0,87.17414,8.260786,4.565072,0,0,0,0,0,0,0,0,0,0,0,0,0,435
0,0,77.79404,8.354831,13.85113,0,0,0,0,0,0,0,0,0,0,0,0,0,502
0,0,68.1979,8.451042,23.35106,0,0,0,0,0,0,0,0,0,0,0,0,0,491
0,0,11.68324,0,0,0,0,0,0,0,74.91197,0,0,0,13.40478,0,0,0,430
1.009915,0,10.53177,0,0,0,0,0,0,0,75.03205,0,0,0,13.42627,0,0,0,443
1.414788,0,10.07015,0,0,0,0,0,0,0,75.08018,0,0,0,13.43488,0,0,0,446
0,0,0,0,0,14.69318,0,0,0,0,0,0,0,0,0,0,0,85.30682,288
0,0,3.960198,0,0,15.29766,0,0,0,0,0,0,0,0,0,0,0,80.74214,333
0,0,8.260223,0,0,15.95401,0,0,0,0,0,0,0,0,0,0,0,75.78576,363
0,0,12.94578,0,0,16.66921,0,0,0,0,0,0,0,0,0,0,0,70.38501,386
0,0,18.07114,0,0,17.45154,0,0,0,0,0,0,0,0,0,0,0,64.47732,409
0,0,29.91466,0,0,19.25932,0,0,0,0,0,0,0,0,0,0,0,50.82602,425
0,0,36.80682,0,0,20.31133,0,0,0,0,0,0,0,0,0,0,0,42.88185,432
0,0,44.49543,0,0,21.48491,0,0,0,0,0,0,0,0,0,0,0,34.01966,447
39.91009,9.350649,16.89311,0,0,0,0,33.74625,0,0,0,0,0,0,0,0,0,0,653
61.86813,12.74725,7.412588,17.87213,0,0,0,0,0,0,0,0,0,0,0,0,0,0,700
49.58042,12.24775,20.93906,17.13287,0,0,0,0,0,0,0,0,0,0,0,0,0,0,660
55.69969,0,0,12.92811,0,3.478347,9.304864,0,0,0,0,0,0,0,0,0,18.58899,0,510
57.8661,6.86933,0,13.43094,0,3.613636,9.666772,0,0,0,0,0,0,0,0,0,8.553225,0,522
0,0,0,0,6.557661,0,0,0,6.150984,0,11.80777,0,15.02099,0,0,60.3082,0,0,288
0,0,0,0,6.639063,0,0,0,6.850072,0,10.24658,0,15.20745,0,0,61.05683,0,0,290
53.43015,3.405108,0.10015,4.456685,9.063596,0,1.251878,13.47021,0.050075,14.22133,0,0,0,0,0.550826,0,0,0,468
51.95,5.15,6.15,4.55,14.05,0,1.55,7.449999,5.8,3.2,0,0,0,0,0,0,0.15,0,508
51.06469,15.64235,0,7.669795,4.077101,0,5.631244,0,0,1.715612,0,0,0,0,2.290847,0,11.90837,0,699
0,0,38.08126,0,0,0,0,0,59.46297,0,0,0,0,0,0,0,0,0,556
80.08571,0,0,0,0,19.9143,0,0,0,0,0,0,0,0,0,0,0,0,456
80.08571,0,0,0,0,19.9143,0,0,0,0,0,0,0,0,0,0,0,0,451
67.88,5.3,0,9.88,13.61,0,3.33,0,0,0,0,0,0,0,0,0,0,0,570
0,4,0.5,7.5,5.6,2.7,0,20.9,6.5,3.3,0,0,0,0,0,0,0,49,387
0,2.5,0.3,7.2,4.8,2.8,0,22.4,5.5,3.7,0,0,0,0,0,0,0,49,413
0,4.199999,0.3,6.3,5.8,2.6,0,23,6,3,0,0,0,0,0,0,0,48.8,392
0,4,0.5,9.5,5.6,2.7,0,18.9,6.5,3.3,0,0,0,0,0,0,0,49,414
0,4.5,3,7.5,4.6,2.7,0,18.9,6.5,3.3,0,0,0,0,0,0,0,49,389
0,4,2.5,7.5,4.6,2.7,0,19.9,6.5,3.3,0,0,0,0,0,0,0,49,396
0,5.5,0.5,9,6.6,3,0,16.9,6.5,3,0,0,0,0,0,0,0,49,415
1,2.5,0.3,7.2,5.1,2.7,0,23.2,5,3.5,0,0,0,0,0,0,0,49.5,410
0,3.5,3,9,6.7,2.5,0,22,3,1.8,0,4.5,0,0,0,0,0,44,410
0,4,0.5,6.5,5.6,2.7,0,22.9,5.5,3.3,0,0,0,0,0,0,0,49,386
0,4,0.5,7.5,5.6,2.7,0,18.9,6.5,3.3,0,0,0,0,0,0,0,51,376
0,4.5,0.5,7,5.6,2.7,0,21.9,5.5,3.3,0,0,0,0,0,0,0,49,408
0,4,0,6.5,5.6,2.7,0,22.9,6,3.3,0,0,0,0,0,0,0,49,376
0,4,2.5,7.5,5.6,2.7,0,18.9,6.5,3.3,0,0,0,0,0,0,0,49,392
0,3.7,0.7,6.8,6,2.8,0,22.5,5.8,3.2,0,0,0,0,0,0,0,48.5,389
0,4.5,3,7.5,5.6,2.7,0,17.9,6.5,3.3,0,0,0,0,0,0,0,49,382
0,4,0.5,7.5,3.6,2.7,0,20.9,6.5,3.3,0,2,0,0,0,0,0,49,391
0,3.9,1,6.7,5.5,2.7,0,10,11,3.3,0,6.7,0,0,0,0,0,49.2,398
0,3.5,0.5,7.5,9,2,0,21.4,6.1,0,0,0,0,0,0,0,0,49,404
0,4.95,0,6.01,5.03,8.02,0,0,12.03,4.99,0,0,0,0,2.97,0,0,53,342
0,0,0,1.250125,3.580358,1.720172,0,28.82288,10.06101,3.650365,0,0,0,0,0,0,0,47.91479,328
0,17.55587,17.62842,0,2.510974,5.14503,0,0,0,3.816195,0,0,0,0,0,53.34352,0,0,348
0,18.228,24.16039,0,5.214213,2.513886,0,0,0,7.924596,0,0,0,0,0,41.95892,0,0,340
2.599816,18.7502,24.85254,0,2.681796,3.878857,0,0,0,4.075811,0,0,0,0,0,43.16098,0,0,376
0,17.32821,22.96776,0,4.956824,1.194896,0,6.131211,0,7.533413,0,0,0,0,0,39.8877,0,0,356
0,17.84144,23.64802,0,5.103635,1.230287,0,0,3.350991,7.756538,0,0,0,0,0,41.0691,0,0,350
0,11.45294,10.22639,0,0,3.356468,0,0,0,3.255598,0,0,0,0,0,71.7086,0,0,356
0,14.35456,32.42015,0,0,4.206835,0,0,0,4.080409,0,0,0,0,0,44.93805,0,0,376
0,10.82487,7.391331,0,0,3.172403,0,0,0,3.077064,0,0,0,0,0,74.29311,0,0,345
0,0,16.42288,0,0,0,0,0,16.45641,0,0,0,0,0,0,63.19512,0,0,390
78.72157,0,18.55607,0,0,0,0,0,0,2.722372,0,0,0,0,0,0,0,0,680
56.82665,9.579453,17.00646,13.17144,1.941012,0,0,0,0,1.474982,0,0,0,0,0,0,0,0,640
0,4.96066,0,0,0,2.907602,0,0,27.71851,9.165718,0,0,0,0,0,0,0,55.2475,370
0,5.088169,0,0,0,4.473509,0,0,24.36942,9.401315,0,0,0,0,0,0,0,56.66759,359
0,5.120896,0,0,0,4.502283,0,0,28.61386,4.730892,0,0,0,0,0,0,0,57.03207,347
0,5.104992,0,0,3.103158,4.4883,0,0,16.3,14.1486,0,0,0,0,0,0,0,56.85495,335
0,0,0,0,0,0,0,0,36.44292,0,0,0,0,0,0,0,0,63.55708,364
0,0,0,0,0,0,0,0,27.65467,0,0,0,0,0,0,0,0,72.34533,396
0,4.52375,0,0,0,0,0,0,32.49927,0,0,0,0,0,0,0,0,62.97698,441
0,4.293069,0,0,0,0,0,0,23.98824,0,0,0,0,0,0,0,0,71.71869,457
0,4.78063,0,0,0,0,0,0,41.97689,0,0,0,0,0,0,0,0,53.24248,438
60,15,10,5,0,0,0,2,1,0,0,6,0,0,0,0,0,0,710
63,16,10,8,0,0,0,1,0,0,0,1,0,0,0,0,0,0,730
51.17511,20.87209,0,5.340534,0.290029,9.780977,0.870087,0,0,0.490049,0,0,0,0.390039,1.460146,0,9.130913,0.10001,512
48.39356,19.73777,0,10.55951,0.280252,9.178262,0.830748,0,0,0.460414,0,0,0,0.370333,1.381243,0,8.627767,0.090081,522
46.89999,19.2,0,2.3,9.999998,9.999998,0.8,0,0,0.5,0,0,0,0.3,1.5,0,8.299999,0.1,443
50,0,0,0,0,0,0,0,0,20,0,0,0,0,30,0,0,0,639
44.18442,18.22182,5.210521,0.680068,17.06171,0,12.24122,0,0,1.860186,0,0,0,0,0,0,0.060006,0.480048,600
1.792453,0,0,7.824937,0,0,3.607118,0,0.939884,23.20585,0,0,0,0,0,0,0,62.01538,353
38.0362,18.08819,9.089091,34.78652,0,0,0,0,0,0,0,0,0,0,0,0,0,0,704
12.99558,19.29648,31.99845,3.032233,13.40537,0,2.179351,8.290709,8.801821,0,0,0,0,0,0,0,0,0,503
12.96879,19.2567,33.81086,3.025981,11.70552,0,2.174858,8.273616,8.783675,0,0,0,0,0,0,0,0,0,479
12.98217,19.27657,32.90559,3.029104,12.55457,0,2.177102,8.282154,8.79274,0,0,0,0,0,0,0,0,0,490
12.82398,19.04168,32.50462,2.992193,11.57481,0,2.150573,10.22654,8.685596,0,0,0,0,0,0,0,0,0,490
7.116355,0,0,0,0,0,0,48.72983,6.144617,0,0,0,0,0,38.0092,0,0,0,690
12.207,0,0,0,0,0,0,44.96697,2.28771,0,0,0,0,0,40.53832,0,0,0,723
12.11493,0,0,0,0,0,0,43.00319,4.487242,0,0,0,0,0,40.39463,0,0,0,714
12.49548,0,0,0,0,0,0,38.35282,6.995818,0,0,0,0,0,42.15588,0,0,0,705
11.64114,0,0,0,0,0,0,49.4544,4.175091,0,0,0,0,0,34.72937,0,0,0,713
0,0,0,0,0,0,0,0,0,0,0,0,6.78838,0,0,93.21162,0,0,344
0,0,0,0,27.84112,0,0,0,6.747988,0,0,0,0,0,0,0,0,65.4109,285
1.01342,0,0,0,28.3566,0,0,0,7.250171,0,0,0,0,0,0,0,0,63.37981,287
2.060902,0,0,0,28.57648,0,0,0,6.444866,0,0,0,0,0,0,0,0,62.91775,289
4.39546,0,0,0,28.42114,0,0,0,7.358444,0,0,0,0,0,0,0,0,59.82495,294
0,0,71.59595,28.40405,0,0,0,0,0,0,0,0,0,0,0,0,0,0,655
0,0,73.06486,24.59486,0,2.340288,0,0,0,0,0,0,0,0,0,0,0,0,586
0,0,74.59528,20.62609,0,4.778617,0,0,0,0,0,0,0,0,0,0,0,0,562
0,0,76.1912,16.48751,0,7.321279,0,0,0,0,0,0,0,0,0,0,0,0,544
0,0,77.8569,12.16797,0,9.975117,0,0,0,0,0,0,0,0,0,0,0,0,518
0,0,79.59707,7.655346,0,12.74759,0,0,0,0,0,0,0,0,0,0,0,0,503
0,0,81.41679,2.936385,0,15.64682,0,0,0,0,0,0,0,0,0,0,0,0,492
0,0,82.54913,0,0,17.45088,0,0,0,0,0,0,0,0,0,0,0,0,492
0,0,0,0,0,0,0,0,32.34565,0,0,14.6461,0,0,1.026407,0,0,51.98185,480
0,0,0,0,0,0,0,0,11.13859,0,0,0,0,0,0,86.27581,0,0,351
69.5,2.8,0.1,11.3,12.5,0,2,0.1,0,1.5,0,0,0,0,0,0,0.2,0,573
55.60001,2.200001,0.1,9.100002,10,0,1.7,0.1,19.90001,1.2,0,0,0,0,0,0,0.1,0,560
48.7,1.9,0.1,7.9,8.8,0,1.5,0.1,29.8,1.1,0,0,0,0,0,0,0.1,0,550
34.9,1.3,0.1,5.7,6.3,0,1,0.1,49.8,0.7,0,0,0,0,0,0,0.1,0,520
46,0,0,24,24,0,0,0,0,0,0,0,0,0,0,0,0,6,575
41,0,5,24,24,0,0,0,0,0,0,0,0,0,0,0,0,6,510
36,0,10,24,24,0,0,0,0,0,0,0,0,0,0,0,0,6,498
26,0,20,24,24,0,0,0,0,0,0,0,0,0,0,0,0,6,492
46,0,0,22,23,0,0,0,0,0,0,0,0,0,0,0,0,4,523
27.74246,0,0,40.06106,0,0,9.311109,0,0,0,0,0,0,0,0,0,0,22.88537,747
49.9421,0,0,28.7304,0,0,16.75052,0,0,0,0,0,0,0,0,0,0,4.576978,736
55.49221,0,0,25.89577,0,0,18.61202,0,0,0,0,0,0,0,0,0,0,0,744
0,0,0,0,2.228241,0,0,0,11.70431,0,0,0,0,0,0,86.06744,0,0,303
0,0,0,0,2.17921,0,0,2.200422,11.44677,0,0,0,0,0,0,84.1736,0,0,304
0,0,0,0,2.106039,0,0,5.48423,11.06242,0,0,0,0,0,0,81.34731,0,0,310
0,0,0,0,2.233277,0,0,5.524785,11.73076,0,0,0,0,0,0,80.51117,0,0,310
0,0,0,0,4.618575,0,0,0,12.13002,0,0,0,0,0,0,83.2514,0,0,287
0,0,0,0,1.985077,0,0,10.91284,10.42704,0,0,0,0,0,0,76.67505,0,0,309
0,0,0,0,1.865335,0,0,16.28666,9.79807,0,0,0,0,0,0,72.04993,0,0,314
25.5,0,10.2,12.77,5.1,0,0,10.2,0,0,0,0,0,14.03,18.2,0,0,0,637
46.32574,2.356612,28.84666,0,19.94241,0,0,0,0,0,0,0,0,0,0,0,0,1.077175,578
44.14695,6.94897,27.48995,0,19.00448,0,0,0,0,0,0,0,0,0,0,0,0,1.026513,573
69.34401,0,0,0,30.65599,0,0,0,0,0,0,0,0,0,0,0,0,0,475
68.70751,0,0,0,27.9265,3.365993,0,0,0,0,0,0,0,0,0,0,0,0,427
72.64751,0,0,0,18.45495,8.897536,0,0,0,0,0,0,0,0,0,0,0,0,418
29.81744,4.818984,24.67838,0,0,0,0,36.23323,0,4.451973,0,0,0,0,0,0,0,0,622
37.88678,0,0,0,0,0,0,44.32692,17.78631,0,0,0,0,0,0,0,0,0,695
37.76894,0,0,0,0,0,0,44.87297,14.55131,0,0,0,0,0,0,0,0,0,688
37.59994,0,0,0,0,0,0,44.47298,13.66252,0,0,0,0,0,0,0,0,0,687
50.85,15.34,0,0,0,11.88,0,0,19.93,0,0,0,0,0,0,0,0,1.6,514
50.85,14.59,0,0,0,11.88,0,0,19.93,0,0,0,0,0,0,0,0,1.6,504
50.85,14.09,0,0,0,11.88,0,0,19.93,0,0,0,0,0,0,0,0,1.6,500
50.85,13.59,0,0,0,11.88,0,0,19.93,0,0,0,0,0,0,0,0,1.6,498
0,0,0,0,0,0,0,0,36.44292,0,0,0,0,0,0,0,0,63.55708,452
0,0,0,0,0,0,0,0,35.05082,0,0,0,0,0,0,0,0,63.67628,453
0,0,0,0,0,0,0,0,32.95285,0,0,0,0,0,0,0,0,63.85592,443
0,0,0,0,0,0,0,0,31.54761,0,0,0,0,0,0,0,0,63.97625,439
0,7.038979,0,0,4.011342,0,4.347572,7.938757,5.618781,0,0,0,0,0,0,0,0,71.04456,482
47.94579,0,0,32.8819,6.607704,0,0,0,0,10.04243,0,0,0,0,0,0,0,2.522166,572
44.9678,0,0,24.4895,24.55125,0,0,0,0,0,0,0,0,0,0,0,0,5.991446,538
42.3339,0,0,32.19067,6.433352,0,0,0,0,9.777452,0,0,0,0,0,0,0,5.580947,603
43.34112,0,0,32.8386,6.652364,0,0,0,0,10.11031,0,0,0,0,0,0,0,5.825253,583
0,0,12.82739,0,0,0,0,0,3.672451,0,0,0,0,0,0,82.81626,0,0,349
0,0,11.42799,0,0,0,0,0,7.456674,0,0,0,0,0,0,80.42103,0,0,352
0,0,9.98534,0,0,0,0,0,11.35785,0,0,0,0,0,0,77.95178,0,0,354
0,0,8.497404,0,0,0,0,0,15.38149,0,0,0,0,0,0,75.40501,0,0,356
0,0,6.962017,0,0,0,0,0,19.53345,0,0,0,0,0,0,72.77702,0,0,358
0,0,90.30964,0,0,9.690357,0,0,0,0,0,0,0,0,0,0,0,0,488
0,0,86.89502,0,0,9.441988,0,0,0,0,0,0,0,0,0,0,0,0,474
0,0,8.28284,0,0,0,0,0,0,0,66.38608,0,0,0,0,0,0,25.33109,465
0,0,55.73025,0,0,1.993312,0,0,10.85856,31.41788,0,0,0,0,0,0,0,0,420
0,0,56.95426,0,4.225264,2.037092,0,0,11.09705,25.68633,0,0,0,0,0,0,0,0,409
0,0,58.23325,0,8.640296,2.082838,0,0,11.34625,19.69737,0,0,0,0,0,0,0,0,413
0,0,59.571,0,13.25818,2.130685,0,0,11.6069,13.43324,0,0,0,0,0,0,0,0,421
0,0,60.97166,0,18.09321,2.180783,0,0,11.8798,6.874545,0,0,0,0,0,0,0,0,418
61.00006,0,3.02574,0,3.447867,8.623139,5.6053,0,13.58299,0,0,0,0,0,0,0,0,3.701402,502
70.35968,5.300479,0,0,0,14.6309,0,0,0,5.184845,0,0,0,1.618065,0,0,0,0.893652,491
73.6,6.7,11,0.5,7.4,0,0,0,0,0.5,0,0,0,0,0,0,0,0,550
73.39999,6.699999,10.75,0.55,7.3,0,0,0,0,1,0,0,0,0,0,0,0,0,550
72.16,7.11,10.5,0.69,6.25,0,0,1.34,0,1.87,0,0,0,0,0,0,0,0,565
75.65,5.2,10.6,0.26,6.5,0.17,0,0.4,0,0.6,0,0,0,0,0,0,0,0,550
75.35,5.45,10.4,1.4,7.25,0,0,0,0,0,0,0,0,0,0,0,0,0,565
63.35,12,0.3,0,16.5,0,4.85,0,0,3,0,0,0,0,0,0,0,0,536
64,13,0.3,0,16.4,0,3.1,0,0,3.2,0,0,0,0,0,0,0,0,542
63.5,12.5,0.3,0,17,0,3.9,0,0,2.8,0,0,0,0,0,0,0,0,535
64,11.9,0.8,0,16,0,4,0,0,3.3,0,0,0,0,0,0,0,0,538
63.9,12.8,0.5,0,16.4,0,3.4,0,0,3,0,0,0,0,0,0,0,0,541
63.4,12.2,0.2,0,18,0,3.3,0,0,2.9,0,0,0,0,0,0,0,0,528
63.4,13,0.4,0,16.5,0,3.7,0,0,3,0,0,0,0,0,0,0,0,540
64.19999,11.9,0.8,0,16,0,4.3,0,0,2.8,0,0,0,0,0,0,0,0,538
26,1,10,2,0,0,2,44,0,0,0,15,0,0,0,0,0,0,602
25.3,0,10,2,0,0,5,43.1,0,0,0,14.6,0,0,0,0,0,0,598
25,1,10,2,0,0,5,42.6,0,0,0,14.4,0,0,0,0,0,0,599
24.7,0,10,2,0,0,7,42,0,0,0,14.3,0,0,0,0,0,0,592
22.8,0,9,1.8,0,0,4.5,38.8,0,0,0,13.1,0,0,10,0,0,0,629
0,4.858939,0,0,7.088615,1.708788,0,0,15.51436,5.386662,0,0,0,0,0,0,0,60.87894,350
75.5,5.5,10.4,1.4,7.2,0,0,0,0,0,0,0,0,0,0,0,0,0,561
74.10001,6.7,11,0.7,7.5,0,0,0,0,0,0,0,0,0,0,0,0,0,552
75.5,5.5,10.4,1.25,6.5,0,0,0.7,0,0.15,0,0,0,0,0,0,0,0,550
74.3,6.7,10.7,0.62,7.4,0,0,0,0,0.28,0,0,0,0,0,0,0,0,552
73.9,6.7,11,0.5,7.4,0,0,0,0,0.5,0,0,0,0,0,0,0,0,550
74.3,6.7,10.4,0.6,7.3,0,0,0,0,0.7,0,0,0,0,0,0,0,0,553
73.89999,6.4,10.4,1.3,6.9,0,0,0,0,1.1,0,0,0,0,0,0,0,0,554
72.09999,7.199999,10.3,0.8,6.3,0,0,1.3,0,2,0,0,0,0,0,0,0,0,563
0,3.335198,16.5918,7.271751,2.751414,1.780325,0,9.135141,32.8982,4.181617,0,0,0,0,0,0,0,22.05456,441
0,3.488297,17.35344,7.605555,1.968963,2.811329,0,2.997485,37.88897,2.992443,0,0,0,0,0,0,0,22.89352,436
0,3.442152,17.12387,7.504944,2.839647,1.837417,0,2.957832,37.38775,4.315714,0,0,0,0,0,0,0,22.59067,439
0,3.246622,17.33875,6.440916,2.678342,1.733044,0,4.533448,27.67435,4.070562,0,0,0,0,0,0,0,32.28397,440
0,3.15703,19.55484,6.511221,1.370754,1.420871,0,3.560586,24.03059,1.458296,0,0,0,0,0,0,0,38.61348,462
0,3.14633,15.83411,6.857674,2.620903,1.707561,0,13.66837,31.25448,3.983267,0,0,0,0,0,0,0,20.92731,441
0,3.564539,17.5241,7.645757,2.961247,1.880362,0,9.648447,29.11742,4.500524,0,0,0,0,0,0,0,23.15759,440
0,3.111489,15.5256,6.779296,2.618823,1.683456,0,8.458129,37.35116,3.980104,0,0,0,0,0,0,0,20.49195,435
0,3.360282,16.71659,7.326444,2.772108,1.793715,0,7.399172,33.14563,4.213068,0,1.219617,0,0,0,0,0,22.05336,441
0,3.41148,16.97129,7.438072,4.295578,2.499473,0,9.344081,33.65065,0,0,0,0,0,0,0,0,22.38938,461
0,3.042241,23.84709,6.625845,2.515019,1.640503,0,8.234698,30.11257,3.822343,0,0,0,0,0,0,0,20.15969,437
0,3.49582,17.3454,3.396692,2.904159,1.878262,0,9.46244,34.23009,4.413761,0,0,0,0,0,0,0,22.87337,437
0,7.218713,19.29833,9.151646,2.826182,1.828704,0,4.599699,28.1276,4.29525,0,0,0,0,0,0,0,22.65388,452
0,3.133955,9.782382,6.832982,2.585396,1.672902,0,8.583937,30.91315,3.929302,0,0,0,0,0,0,0,32.56599,427
0,3.08497,8.124874,6.72618,2.544986,1.646754,0,8.449766,30.42997,3.867886,0,0,0,0,0,0,0,35.12462,423
0,2.989267,2.988755,6.517517,6.489563,0.406739,0,2.568669,32.46864,1.578061,0,0,0,0,0,0,0,43.9928,417
0,2.985035,20.38212,8.208654,0,3.49925,5.89979,4.488808,0,2.757697,0,6.067156,0,0,0,0,0,45.71149,497
0,3.537708,26.39887,7.713286,7.680203,0.481363,0,3.039944,31.16412,1.867588,0,0,0,0,0,0,0,18.11692,438
62.21,18.02,0.16,0.6,9.650001,5.18,0,0,0.07,0.08,0,0.07,0,3.63,0,0,0.1,0.02,503
62.21,17.99,0.2,0.75,9.54,5.08,0,0,0.08,0.08,0,0.08,0,3.61,0,0,0.1,0.07,505
62.26,17.88,0.41,0.81,8.82,4.87,0.03,0,0.15,0.1,0,0.18,0,3.81,0,0,0.08,0.34,520
61.81001,18.23,0.3,0.89,8.990001,5.130001,0.05,0,0.11,0.1,0,0.09,0,3.79,0,0,0.08,0.2,508
63.23,17.85,0.2,0.79,8.450001,4.95,0.03,0,0.1,0.08,0,0.06,0,3.83,0,0,0.08,0.1,513
61.19,18.62,0.1,0.8,9.310001,5.24,0,0,0.12,0.1,0,0.1,0,3.96,0,0,0.08,0.1,505
70,2,0,10,13,0,4,0,0,1,0,0,0,0,0,0,0,0,560
62.59999,16.55,0,0.3,12.9,0,3.299999,0,0,3.5,0,0,0,0,0.8,0,0,0,623
60.97448,20.44654,1.05766,3.833637,0,0,5.816834,0,0,0,0,7.870851,0,0,0,0,0,0,777
60.60704,19.92591,1.046586,2.781899,0,0,5.513577,0,0,0,0,10.12498,0,0,0,0,0,0,777
58.99519,20.02262,1.027943,2.069959,0,0,4.87978,0,0,0,0,13.00451,0,0,0,0,0,0,777
63.29861,19.4594,0,4.109729,0,0,5.538333,0,0,0,0,7.593927,0,0,0,0,0,0,788
57.47228,22.02753,0.62237,5.013044,0,0,4.984172,0,0,0,0,9.880604,0,0,0,0,0,0,782
62.34348,19.16577,1.046926,4.89099,0,0,3.515292,0,0,0,0,9.037536,0,0,0,0,0,0,783
49.68487,28.15616,0,0,0,0,11.12988,0,0,0,0,0,0,0,11.02909,0,0,0,770
30,0,0,35.17,0,0,17.25,0,0,0,0,0,0,0,0,0,0,17.58,717
23.31478,0,0,0,0,0,0,59.49593,0,0,0,0,0,0,15.49786,0,0,0,714
23.31478,0,0,0,0,0,0,59.49593,0,0,0,0,0,0,15.49786,0,0,0,709
0,0,0,0,0,0,34.36243,0,0,0,0,0,0,0,10.98427,0,0,54.6533,646
0,0,0,0,0,0,36.49094,0,0,0,0,0,0,0,11.30015,0,0,52.20891,655
0,0,0,0,0,0,38.7455,0,0,0,0,0,0,0,11.63473,0,0,49.61976,665
69.34401,0,0,0,30.65599,0,0,0,0,0,0,0,0,0,0,0,0,0,484
51.72471,0,0,48.27529,0,0,0,0,0,0,0,0,0,0,0,0,0,0,770
50.86333,0,0,31.64725,17.48942,0,0,0,0,0,0,0,0,0,0,0,0,0,590
50.44333,0,0,23.53968,26.01698,0,0,0,0,0,0,0,0,0,0,0,0,0,540
21.61141,4.853903,6.996842,10.0851,0,0,0,55.14918,0,0,0,0,0,1.30357,0,0,0,0,603
21.01184,4.71924,6.802727,9.228519,0,0,0,53.61916,0,0,0,0,0,1.267405,0,0,0,0,609
1.188811,1.698302,0,0,0.27972,0,14.12587,0,0,0.15984,0,0,0,0,0,0,33.16683,49.38062,543
0.869913,1.429857,0,0,0.249975,0,19.14808,0,0,0.149985,0,0,0,0,0,0,31.79682,46.35537,536
0.96,1.34,0,8.26,0.28,0,0,0,0,0.16,0,0,0,0,0,0,35.67,53.33,547
0.99,1.54,0,18.17,0.28,0,0,0,0,0.17,0,0,0,0,0,0,32.78,46.07,556
0.96,2.41,0,0,0.22,0,0,0,0,0.16,0,4.59,0,0,0,0,37.76,53.9,535
1.06,1.34,0,0,0.23,0,0,0,0,0.13,0,13.39,0,0,0,0,33.8,50.05,571
57.00066,0,25.00134,0,17.99799,0,0,0,0,0,0,0,0,0,0,0,0,0,526
54.99664,9.705565,13.90146,13.50392,6.495526,0,0.400167,0,0,0.801632,0,0.097981,0,0.097098,0,0,0,0,545
37.50749,0,25.00733,0,6.25235,0,0,0,0,0,31.23282,0,0,0,0,0,0,0,469
42.87717,0,0,32.01422,3.975659,0,4.847511,0,0,6.042233,0,0,0,0,0,0,0,10.24321,578
37.75372,0,0,14.0944,3.500603,0,4.268276,0,0,5.320239,0,26.04353,0,0,0,0,0,9.019238,614
33.724,0,0,0,3.126959,0,3.812692,0,0,4.752372,0,46.52743,0,0,0,0,0,8.05655,618
0,0,0,0,46.61782,0,0,0,0,0,0,0,0,0,0,0,0,53.38219,286
0,0,0,0,45.8466,0,0,0,0,0,0,0,0,0,0,0,0,52.10194,287
0,0,0,0,46.12262,0,0,0,0,0,0,0,0,0,0,0,0,52.41563,290
0,0,0,0,46.05272,0,0,0,0,0,0,0,0,0,0,0,0,52.33619,277
0,0,90.66862,0,0,6.483636,0,0,0,0,0,0,0,0,0,0,0,0,435
0,0,89.43533,0,0,7.675382,0,0,0,0,0,0,0,0,0,0,0,0,485
0,0,87.64589,0,0,9.404532,0,0,0,0,0,0,0,0,0,0,0,0,500
0,0,84.81892,0,0,12.13655,0,0,0,0,0,0,0,0,0,0,0,0,502
0,12.7435,78.30231,0,0,6.221561,0,0,0,0,0,0,0,0,0,0,0,0,466
0,12.57275,77.28389,0,0,7.369291,0,0,0,0,0,0,0,0,0,0,0,0,475
0,12.33389,75.79531,0,0,9.03661,0,0,0,0,0,0,0,0,0,0,0,0,484
0,11.94783,73.44475,0,0,11.67794,0,0,0,0,0,0,0,0,0,0,0,0,477
0,0,19.90114,0,5.905621,0,5.760566,0,0,0,0,0,0,0,0,68.43268,0,0,358
0,0,18.68081,0,5.734646,0,5.593791,0,0,0,0,0,0,0,0,66.45147,0,0,379
37.38597,0,0,5.074049,0,0,0,27.9369,0,0,0,9.504224,0,0,20.09886,0,0,0,731
0,0,9.817699,0,0,0,0,0,0,0,0,0,0,0,0,88.89988,0,0,322
0,0,0,0,0,0,0,0,0,0,0,0,0,0,0,100,0,0,303
0,0,0,0,0,0,0,0,0,0,0,0,0,0,0,100,0,0,379
0,0,0,0,0,0,0,0,0.512474,0,0,0,0,0,0,99.48753,0,0,301
0,0,0,0,0,0,0,0,1.03002,0,0,0,0,0,0,98.96998,0,0,302
0,0,0,0,0,0,0,0,1.552714,0,0,0,0,0,0,98.44729,0,0,302
0,0,0,0,0,0,0,0,2.080633,0,0,0,0,0,0,97.91936,0,0,302
0,0,0,0,0,0,0,0,5.362402,0,0,0,0,0,0,94.6376,0,0,305
0,0,0,0,0,0,0,0,8.256324,0,0,0,0,0,0,91.74368,0,0,309
0,0,0,0,0,0,0,0,11.30747,0,0,0,0,0,0,88.69254,0,0,313
0,0,0,0,0,0,0,0,14.529,0,0,0,0,0,0,85.471,0,0,317
0,0,0,0,0,0,0,0,17.93561,0,0,0,0,0,0,82.06439,0,0,323
0,0,0,0,0,0,0,0,21.54372,0,0,0,0,0,0,78.45628,0,0,330
0,0,0,0,0,0,0,0,25.37174,0,0,0,0,0,0,74.62826,0,0,338
0,0,0,0,0,0,0,0,29.44042,0,0,0,0,0,0,70.55958,0,0,351
0,0,0,0,0,0,0,0,33.77319,0,0,0,0,0,0,66.22681,0,0,362
0,0.641176,0,0,0,0,0,0,0,0,0,0,0,0,0,99.35883,0,0,308
0,1.287016,0,0,0,0,0,0,0,0,0,0,0,0,0,98.71298,0,0,312
0,1.937572,0,0,0,0,0,0,0,0,0,0,0,0,0,98.06243,0,0,318
0,32.00164,0,32.26756,0,0,0,0,0,0,35.02675,0,0,0,0,0,0,0,807
39.79836,0,23.05735,37.14429,0,0,0,0,0,0,0,0,0,0,0,0,0,0,636
34.27825,0,19.85925,23.99423,0,0,0,21.86828,0,0,0,0,0,0,0,0,0,0,629
32.05519,0,18.57131,18.69843,0,0,0,30.67507,0,0,0,0,0,0,0,0,0,0,621
39.70671,0,0,4.632344,0,0,0,0,40.33964,0,0,11.41281,0,0,0,0,0,3.908501,710
55.54773,0,0,3.066005,0,8.960879,0,0,27.1041,2.028836,0,0,0,0,0,0,0,3.292439,620
9.956144,8.447643,69.21763,0,0,12.37859,0,0,0,0,0,0,0,0,0,0,0,0,488
9.667478,12.30407,67.21074,0,0,10.81772,0,0,0,0,0,0,0,0,0,0,0,0,485
9.395078,15.94317,65.31695,0,0,9.344806,0,0,0,0,0,0,0,0,0,0,0,0,476
0,0,0,0,2.228241,0,0,0,11.70431,0,0,0,0,0,0,86.06744,0,0,299
0,0,0,0,2.210525,0,0,0,11.61126,0,0,0,0,0,0,84.81394,0,0,304
0,0,0,0,2.175925,0,0,0,11.42951,0,0,0,0,0,0,82.36578,0,0,306
0,0,0,0,30.08342,0,0,0,0,0,0,0,0,0,0,0,0,68.89722,280
59.30965,0,39.12914,0,1.561208,0,0,0,0,0,0,0,0,0,0,0,0,0,432
9.274551,0,3.582168,8.656051,12.75601,0,0,0,0,0,0,0,0,0,0,0,0,65.73122,525
9.633025,0,7.441247,8.990618,13.24904,0,0,0,0,0,0,0,0,0,0,0,0,60.68607,535
10.44007,0,16.12934,9.743844,14.35904,0,0,0,0,0,0,0,0,0,0,0,0,49.32772,553
10.89652,0,21.04316,10.16985,14.98683,0,0,0,0,0,0,0,0,0,0,0,0,42.90364,560
1.251892,1.352601,0,3.908696,0,0,0,0,0,0,0,0,0,0,0,0,40.071,53.41581,517
1.272076,1.62481,0,3.83833,0,0,0,0,1.383451,0,0,0,0,0,0,0,39.37144,52.50989,516
1.181831,1.373438,0,3.789742,0,0,0,0,3.014909,0,0,0,0,0,0,0,38.84174,51.79834,511
1.229339,1.612026,0,3.707178,0,0,0,0,4.692966,0,0,0,0,0,0,0,38.0447,50.71379,513
1.260257,1.428407,0,3.651528,0,0,0,0,6.325291,0,0,0,0,0,0,0,37.43208,49.90244,512
1.157407,1.23876,0,3.509601,0,0,0,0,10.08342,0,0,0,0,0,0,0,36.00766,48.00315,509
0,0,0,0,0,4.951008,0,0,0,0,0,0,0,0,0,0,0,94.07436,525
0,0,0,0,30.39324,0,0,0,0,0,0,0,0,0,0,0,0,69.60676,340
73.07791,0,0,15.7395,0,11.1826,0,0,0,0,0,0,0,0,0,0,0,0,479
52.12075,0,0,13.2668,0,9.425793,0,0,0,0,0,0,0,0,0,0,25.18666,0,508
0,0,0,0,0,4.496495,0,0,0,0,0,0,9.444797,0,28.84801,0,0,53.39883,676
0,0,0,0,0,4.39829,0,0,0,0,0,0,18.47704,0,21.16347,0,0,52.23258,643
0,0,0,0,0,4.304283,0,0,0,0,0,0,27.12318,0,13.80742,0,0,51.11619,623
0,0,0,0,0,4.214211,0,0,0,0,0,0,35.40746,0,6.759243,0,0,50.04652,606
0,0,81.49137,0,0,12.6429,0,0,0,0,0,5.845551,0,0,0,0,0,0,516
0,0,81.40466,0,0,12.63325,0,0,0,0,0,5.841091,0,0,0,0,0,0,518
0,0,81.3354,0,0,12.62554,0,0,0,0,0,5.837528,0,0,0,0,0,0,505
0,0,81.26621,0,0,12.61785,0,0,0,0,0,5.833969,0,0,0,0,0,0,502
0,0,81.19711,0,0,12.61016,0,0,0,0,0,5.830415,0,0,0,0,0,0,512
0,0,81.16259,0,0,12.60632,0,0,0,0,0,5.828639,0,0,0,0,0,0,496
0,0,0,0,0,0,0,0,11.30747,0,0,0,0,0,0,88.69254,0,0,319
0,0,0,0,0,0,0,0,11.17533,0,0,0,0,0,0,86.67001,0,0,327
0,0,0,0,0,0,0,0,11.13197,0,0,0,0,0,0,86.00629,0,0,328
0,0,0,0,0,0,0,0,11.08895,0,0,0,0,0,0,85.3477,0,0,329
0,5.59128,0,0,0,0,0,0,0,27.9164,0,0,0,0,0,0,0,64.71551,372
0,8.392446,0,0,0,0,0,0,0,25.51327,0,0,0,0,0,0,0,64.18425,447
0,10.66311,0,0,0,0,0,0,0,22.161,0,0,0,0,0,0,0,65.35951,481
0,13.25018,0,0,0,0,0,0,0,17.70487,0,0,0,0,0,0,0,67.16828,516
0,21.47281,38.48736,0,0,0,0,40.03983,0,0,0,0,0,0,0,0,0,0,561
0,23.17901,42.54448,0,0,2.354004,0,31.9225,0,0,0,0,0,0,0,0,0,0,514
0,25.40137,46.68295,0,0,5.110999,0,22.80468,0,0,0,0,0,0,0,0,0,0,495
0,27.77702,50.92485,0,0,8.140501,0,13.15763,0,0,0,0,0,0,0,0,0,0,482
0,29.59263,58.52454,0,0,8.85234,3.030493,0,0,0,0,0,0,0,0,0,0,0,482
0,29.75657,56.72562,0,0,4.382454,9.13535,0,0,0,0,0,0,0,0,0,0,0,540
0,29.75681,56.15596,0,0,2.147311,11.93993,0,0,0,0,0,0,0,0,0,0,0,580
0,0,0,0,22.47488,0,0,0,0,0,0,0,0,0,0,0,26.05303,51.47209,385
0,5.3076,0,0,9.238038,0,0,0,20.48653,0,0,0,0,0,0,0,0,64.12344,407
0,4.274962,0,0,9.292523,0,0,0,20.91319,0,0,0,0,0,0,0,0,64.58604,386
0,0,42.12332,0,0,0,0,0,0,0,57.87667,0,0,0,0,0,0,0,475
0,0,23.7758,0,0,0,0,0,0,0,76.2242,0,0,0,0,0,0,0,413
0,0,17.21486,0,0,0,0,0,0,0,82.78514,0,0,0,0,0,0,0,373
0,0,11.79166,0,0,0,0,0,0,0,88.20834,0,0,0,0,0,0,0,338
0,0,7.233885,0,0,0,0,0,0,0,92.76611,0,0,0,0,0,0,0,308
0,0,0,0,11.83289,0,0,0,27.19271,0,0,0,0,0,0,0,0,60.97441,306
0,0,0,0,11.28867,0,0,0,25.94207,0,0,0,0,0,0,0,0,58.1701,340
0,0,0,0,0,0,0,9.644895,0,0,0,0,0,0,0,90.3551,0,0,321
0,0,0,0,0,0,0,9.644895,0,0,0,0,0,0,0,90.3551,0,0,331
0,0,0,0,0,0,0,14.49594,0,0,0,0,0,0,0,85.50406,0,0,326
0,0,0,0,0,0,0,14.49594,0,0,0,0,0,0,0,85.50406,0,0,341
0,0,0,0,0,0,0,19.3662,0,0,0,0,0,0,0,80.6338,0,0,335
0,0,0,0,0,0,0,0,0,0,19.79433,0,0,0,0,80.20567,0,0,291
0,0,0,0,0,0,0,0,0,0,19.79433,0,0,0,0,80.20567,0,0,306
0,0,0,0,0,0,0,0,0,0,25.90538,0,0,0,0,74.09461,0,0,284
0,0,0,0,0,0,0,0,0,0,25.90538,0,0,0,0,74.09461,0,0,299
21.20994,0,0,0,0,0,0,0,0,0,78.79006,0,0,0,0,0,0,0,388
21.20994,0,0,0,0,0,0,0,0,0,78.79006,0,0,0,0,0,0,0,452
21.20994,0,0,0,0,0,0,0,0,0,78.79006,0,0,0,0,0,0,0,387
21.20994,0,0,0,0,0,0,0,0,0,78.79006,0,0,0,0,0,0,0,443
15.21571,0,0,0,0,0,0,0,0,0,84.78429,0,0,0,0,0,0,0,379
15.21571,0,0,0,0,0,0,0,0,0,84.78429,0,0,0,0,0,0,0,388
12.66005,0,0,0,0,0,0,0,0,0,87.33994,0,0,0,0,0,0,0,350
12.66005,0,0,0,0,0,0,0,0,0,87.33994,0,0,0,0,0,0,0,366
65.96825,19.58287,0,0,0.187461,3.434408,1.158093,0.695626,1.47702,0.142452,0,0,0,5.590487,0,0,0,0,700
67.24825,15.71878,2.897894,0,0,3.639246,1.242699,0,1.756626,0,0,0,0,5.698962,0,0,0,0,667
52.86025,31.47449,3.223665,0,0,0,12.44159,0,0,0,0,0,0,0,0,0,0,0,807
52.75841,31.02118,3.217454,0,0,0,12.41762,0,0,0,0,0,0,0,0,0,0,0,815
52.65695,30.5696,3.211267,0,0,0,12.39374,0,0,0,0,0,0,0,0,0,0,0,806
52.4552,29.67165,3.198963,0,0,0,12.34625,0,0,0,0,0,0,0,0,0,0,0,807
0,0,0,0,9.571968,0,0,0,0,0,0,0,0,0,0,0,24.66271,65.76532,490
0,10.04235,0,0,0,6.621915,0,0,0,0,0,0,30.90933,0,0,0,0,52.4264,517
0,0,0,0,0,0,0,0,41.00064,0,0,0,0,0,16.09587,0,0,42.90349,553
53.00416,0,0,19.99906,22.99723,0,0,0,0,0,0,0,0,0,0,0,0,3.999542,548
38.93431,0,15.03784,19.58713,22.52355,0,0,0,0,0,0,0,0,0,0,0,0,3.917162,515
25.43237,0,29.46871,19.19183,22.06899,0,0,0,0,0,0,0,0,0,0,0,0,3.838108,509
0,0,56.65079,18.44724,21.21277,0,0,0,0,0,0,0,0,0,0,0,0,3.689199,500
0,13.75123,0,0,0,0,0,0,0,0,0,0,0,0,0,85.02229,0,0,399
0,0,75.99271,0,0,9.319005,0,0,0,14.68828,0,0,0,0,0,0,0,0,456
0,0,69.238,0,0,9.143802,0,0,0,21.6182,0,0,0,0,0,0,0,0,432
0,0,56.46291,0,0,8.812442,0,0,0,34.72464,0,0,0,0,0,0,0,0,407
0,0,50.41641,0,0,8.655607,0,0,0,40.92798,0,0,0,0,0,0,0,0,394
66.35875,17.43317,6.434348,9.588019,0,0,0,0,0,0,0,0,0,0,0,0,0,0,782
66.12851,17.39695,6.420979,9.568097,0,0,0,0,0,0.246148,0,0,0,0,0,0,0.054003,0,776
65.40183,17.24343,7.385502,9.483665,0,0,0,0,0,0.246194,0,0,0,0,0,0,0.054013,0,766
65.11488,17.0841,7.919489,9.396032,0,0,0,0,0,0.246157,0,0,0,0,0,0,0.054005,0,758
65.27315,17.12562,7.938738,8.554753,0,0,0.621065,0,0,0.246755,0,0,0,0,0,0,0.054137,0,751
64.96707,17.09381,8.352314,9.401373,0,0,0,0,0,0,0,0,0,0,0,0,0,0,761
63.57528,16.78908,9.234689,8.378798,0,0,0,0,0,0.574461,0,1.26386,0,0,0,0,0,0,741
63.855,16.79037,10.29694,7.609901,0,0,0,0,0,0,0,1.263957,0,0,0,0,0,0,745
59.8437,18.89007,4.849772,1.412944,0,0,4.121827,0,0,0.237339,0,10.44331,0,0,0,0,0,0,749
59.41811,19.95452,5.161041,1.080845,0,0,4.421974,0,0,0.237418,0,9.524995,0,0,0,0,0,0,764
62.37985,18.52873,5.185084,1.186115,0,0,3.482018,0,0,0.238524,0,8.797646,0,0,0,0,0,0,768
61.57719,19.97009,7.92778,9.961593,0,0,0,0,0,0.286034,0,0,0,0,0,0,0.048492,0,763
61.3367,19.6419,8.765117,9.782054,0,0,0,0,0,0.242899,0,0,0,0,0,0,0.048446,0,754
62.02913,19.40664,8.268655,9.81953,0,0,0,0,0,0.24383,0,0,0,0,0,0,0.048632,0,760
61.13875,18.92015,9.742098,9.723489,0,0,0,0,0,0.243563,0,0,0,0,0,0,0.048578,0,741
61.08843,17.77119,10.11196,10.54555,0,0,0,0,0,0.244826,0,0,0,0,0,0,0.053713,0,731
60.66287,19.19541,10.04151,9.620699,0,0,0,0,0,0.243121,0,0,0,0,0,0,0.053339,0,743
62.16816,16.49887,4.874535,15.96704,0,0,0,0,0,0.249153,0,0,0,0,0,0,0.054663,0,739
59.47482,16.52978,4.883668,18.61941,0,0,0,0,0,0.24962,0,0,0,0,0,0,0.054765,0,732
65.43218,17.16735,7.95808,7.709374,0,0,1.245156,0,0,0.247356,0,0,0,0,0,0,0.054268,0,742
64.64247,16.96015,7.862032,8.472096,0,0,0,0,0,0.244371,0,1.58128,0,0,0,0,0.053614,0,752
64.17686,16.83799,7.805403,7.56147,0,0,0,0,0,0.242611,0,3.139781,0,0,0,0,0.053227,0,753
