Repository: liubin06/DeepGlassNet

# DeepGlassNet: Self-Supervised Learning for Multi-Component Glass Composition Screening

## 1. Introduction
We present a novel self-supervised learning framework for screening multi-component glass compositions within predefined glass transition temperature (Tg) intervals. The composition screening task is formalized as a classification problem, where we introduce an innovative data augmentation strategy based on asymptotic theory to enhance training dataset robustness and improve model resilience to noise. A specialized feature extraction backbone architecture named DeepGlassNet is designed to capture complex interactions among different glass components in multi-component systems.

File: data/train_tg.csv (part 40 of 46)
SiO2,Al2O3,B2O3,CaO,Na2O,Li2O,MgO,BaO,ZnO,K2O,PbO,SrO,GeO2,ZrO2,TiO2,TeO2,FemOn,P2O5,Tg
66.63676,17.50621,4.307537,11.363,0,0,0,0,0,0,0,0,0,0,0,0,0,0,786
60.7115,16.91234,11.65386,5.802814,0,0,1.717324,0,0,0.258016,0,2.664831,0,0,0,0,0.072903,0,707
62.17694,19.85768,8.339917,7.292417,0,0,1.849858,0,0,0.244989,0,0,0,0,0,0,0.053749,0,749
62.47848,19.95398,8.380363,5.603599,0,0,3.098049,0,0,0.246177,0,0,0,0,0,0,0.05401,0,746
66.12851,17.39695,6.420979,9.568097,0,0,0,0,0,0.246148,0,0,0,0,0,0,0.054003,0,776
65.40183,17.24343,7.385502,9.483665,0,0,0,0,0,0.246194,0,0,0,0,0,0,0.054013,0,766
65.27315,17.12562,7.938738,8.554753,0,0,0.621065,0,0,0.246755,0,0,0,0,0,0,0.054137,0,758
65.27315,17.12562,7.938738,8.554753,0,0,0.621065,0,0,0.246755,0,0,0,0,0,0,0.054137,0,751
61.57719,19.97009,7.92778,9.961593,0,0,0,0,0,0.286034,0,0,0,0,0,0,0.048492,0,763
61.3367,19.6419,8.765117,9.782054,0,0,0,0,0,0.242899,0,0,0,0,0,0,0.048446,0,754
66.34316,17.82555,6.833102,8.513844,0,0,0,0,0,0.245575,0,0,0,0,0,0,0.053878,0,781
61.08843,17.77119,10.11196,10.54555,0,0,0,0,0,0.244826,0,0,0,0,0,0,0.053713,0,731
65.43218,17.16735,7.95808,7.709374,0,0,1.245156,0,0,0.247356,0,0,0,0,0,0,0.054268,0,742
64.17686,16.83799,7.805403,7.56147,0,0,0,0,0,0.242611,0,3.139781,0,0,0,0,0.053227,0,753
66.63676,17.50621,4.307537,11.363,0,0,0,0,0,0,0,0,0,0,0,0,0,0,786
67.18405,17.64999,0,14.95444,0,0,0,0,0,0,0,0,0,0,0,0,0,0,826
60.7115,16.91234,11.65386,5.802814,0,0,1.717324,0,0,0.258016,0,2.664831,0,0,0,0,0.072903,0,707
61.8783,19.7623,8.29986,8.965013,0,0,0.613658,0,0,0.243812,0,0,0,0,0,0,0.053491,0,758
66.35875,17.43317,6.434348,9.588019,0,0,0,0,0,0,0,0,0,0,0,0,0,0,782
66.12851,17.39695,6.420979,9.568097,0,0,0,0,0,0.246148,0,0,0,0,0,0,0.054003,0,776
65.11488,17.0841,7.919489,9.396032,0,0,0,0,0,0.246157,0,0,0,0,0,0,0.054005,0,758
65.27315,17.12562,7.938738,8.554753,0,0,0.621065,0,0,0.246755,0,0,0,0,0,0,0.054137,0,751
64.96707,17.09381,8.352314,9.401373,0,0,0,0,0,0,0,0,0,0,0,0,0,0,761
61.57719,19.97009,7.92778,9.961593,0,0,0,0,0,0.286034,0,0,0,0,0,0,0.048492,0,763
61.3367,19.6419,8.765117,9.782054,0,0,0,0,0,0.242899,0,0,0,0,0,0,0.048446,0,754
62.02913,19.40664,8.268655,9.81953,0,0,0,0,0,0.24383,0,0,0,0,0,0,0.048632,0,760
66.34316,17.82555,6.833102,8.513844,0,0,0,0,0,0.245575,0,0,0,0,0,0,0.053878,0,781
65.43218,17.16735,7.95808,7.709374,0,0,1.245156,0,0,0.247356,0,0,0,0,0,0,0.054268,0,742
64.64247,16.96015,7.862032,8.472096,0,0,0,0,0,0.244371,0,1.58128,0,0,0,0,0.053614,0,752
64.17686,16.83799,7.805403,7.56147,0,0,0,0,0,0.242611,0,3.139781,0,0,0,0,0.053227,0,753
66.63676,17.50621,4.307537,11.363,0,0,0,0,0,0,0,0,0,0,0,0,0,0,786
67.18405,17.64999,0,14.95444,0,0,0,0,0,0,0,0,0,0,0,0,0,0,826
60.7115,16.91234,11.65386,5.802814,0,0,1.717324,0,0,0.258016,0,2.664831,0,0,0,0,0.072903,0,707
61.8783,19.7623,8.29986,8.965013,0,0,0.613658,0,0,0.243812,0,0,0,0,0,0,0.053491,0,758
62.17694,19.85768,8.339917,7.292417,0,0,1.849858,0,0,0.244989,0,0,0,0,0,0,0.053749,0,749
62.47848,19.95398,8.380363,5.603599,0,0,3.098049,0,0,0.246177,0,0,0,0,0,0,0.05401,0,746
0,0,0,0,4.000306,0,3.757529,0,0,0,4.801985,0,0,0,0,84.69697,0,0,322
0,0,90.30964,0,0,9.690357,0,0,0,0,0,0,0,0,0,0,0,0,288
0,0,66.0117,0,0,8.33312,0,25.65517,0,0,0,0,0,0,0,0,0,0,290
0,0,70.87766,0,29.12233,0,0,0,0,0,0,0,0,0,0,0,0,0,475
57.11909,14.16177,20.73634,2.509721,0.573898,0,3.296613,0,0,0,0,0,0,0,1.602561,0,0,0,929
54.38459,13.48379,19.74361,2.389571,0.546424,0,3.138792,0,0,0,0,0,0,0,1.52584,0,0,0,948
0,0,0,0,0,0,0,0,11.30747,0,0,0,0,0,0,88.69254,0,0,311
0,0,0,0,0,0,0,0,11.30739,0,0,0,0,0,0,87.58331,1.109298,0,321
0,0,0,0,0,0,0,0,11.30725,0,0,0,0,0,0,85.36491,3.327852,0,335
0,0,0,0,0,0,0,0,11.3071,0,0,0,0,0,0,83.14655,5.546348,0,342
0,0,0,0,0,0,0,0,11.30695,0,0,0,0,0,0,80.92826,7.764786,0,353
66.37301,17.41916,6.407047,8.60947,0,0,0.700771,0,0,0.240264,0,0,0,0,0,0,0.050055,0,769
64.80648,18.80188,6.40064,9.500949,0,0,0,0,0,0.240024,0,0,0,0,0,0,0.050005,0,782
67.50001,15.9,6.5,9.600001,0,0,0,0,0,0.24,0,0,0,0,0,0,0.06,0,767
65.50655,17.20172,6.300631,10.50105,0,0,0,0,0,0.240024,0,0,0,0,0,0,0.050005,0,767
65.10652,17.10171,7.900791,9.400941,0,0,0,0,0,0.240024,0,0,0,0,0,0,0.050005,0,757
64.78704,18.79624,6.39872,9.498099,0,0,0,0,0,0.29994,0,0,0,0,0,0,0.019996,0,780
64.83891,18.81128,6.403842,9.505702,0,0,0,0,0,0.090054,0,0,0,0,0,0,0.15009,0,786
64.8,18.8,6.4,9.5,0,0,0,0,0,0.18,0,0,0,0,0,0,0.12,0,784
61.58152,19.994,7.897631,9.997001,0,0,0,0,0,0.289913,0,0,0,0,0,0,0.039988,0,763
61.34479,19.58238,8.792088,9.791188,0,0,0,0,0,0.239784,0,0,0,0,0,0,0.049955,0,754
61.10611,19.0019,9.700971,9.700971,0,0,0,0,0,0.240024,0,0,0,0,0,0,0.050005,0,741
61.9814,19.39418,8.29751,9.79706,0,0,0,0,0,0,0,0,0,0,0,0,0.329901,0,767
61.9876,19.39612,8.298341,9.798041,0,0,0,0,0,0.29994,0,0,0,0,0,0,0.019996,0,758
62.03722,19.41165,8.304983,9.805883,0,0,0,0,0,0.090054,0,0,0,0,0,0,0.15009,0,764
62,19.4,8.3,9.8,0,0,0,0,0,0.18,0,0,0,0,0,0,0.12,0,762
61.83569,19.77943,8.291377,8.99065,0,0,0.613362,0,0,0.239751,0,0,0,0,0,0,0.049948,0,758
62.23734,19.81188,8.304982,7.304382,0,0,1.851111,0,0,0.240144,0,0,0,0,0,0,0.05003,0,749
62.5075,19.90239,8.401008,5.600672,0,0,3.098372,0,0,0.240029,0,0,0,0,0,0,0.050006,0,746
66.30664,17.90179,6.80068,8.500851,0,0,0,0,0,0.240024,0,0,0,0,0,0,0.050005,0,781
61.0061,17.80178,10.20102,10.50105,0,0,0,0,0,0.240024,0,0,0,0,0,0,0.050005,0,731
62.42498,18.60744,5.202081,1.20048,0,0,3.401361,0,0,0.240096,0,8.703482,0,0,0,0,0.020008,0,768
62.62505,20.20808,3.801521,10.40416,0,0,2.501,0,0,0.2501,0,0,0,0,0,0,0.010004,0,770
61.42458,20.20809,6.502602,7.703082,0,0,3.701481,0,0,0.2501,0,0,0,0,0,0,0.010004,0,751
62.98819,19.4272,3.805327,9.61346,0,0,3.705187,0,0,0.25035,0,0,0,0,0,0,0.010014,0,759
62.68776,20.22832,4.306029,6.909674,0,0,4.306029,0.500701,0,0.25035,0,0.600841,0,0,0,0,0.010014,0,759
59.97002,21.18941,4.597702,7.296352,0,0,3.498251,0,1.3993,0.23988,0,1.5992,0,0,0,0,0.009995,0,757
63.69363,16.79832,11.29887,6.69933,0,0,0,0,0,0.009999,0,1.29987,0,0,0,0,0.009999,0,735
60.68179,16.89493,11.69649,5.79826,0,0,1.69949,0,0,0.249925,0,2.69919,0,0,0,0,0.079976,0,707
65.50655,17.20172,12.70127,4.40044,0,0,0,0,0,0,0,0,0,0,0,0,0,0,725
63.61909,16.70501,9.302792,8.402521,0,0,0,0,0,0.570171,0,1.20036,0,0,0,0,0,0,741
65.31509,17.17767,8.488965,7.789874,0,0,0,0,0,0.429442,0,0.599221,0,0,0,0,0,0,760
65.53933,17.21033,8.505103,7.804683,0,0,0,0,0,0.140084,0,0.60036,0,0,0,0,0,0,762
66.10661,17.40174,6.40064,9.600961,0,0,0,0,0,0.240024,0,0,0,0,0,0,0.050005,0,776
66.37301,17.41916,6.407047,8.60947,0,0,0.700771,0,0,0.240264,0,0,0,0,0,0,0.050055,0,769
65.50656,18.10181,6.400641,9.500951,0,0,0,0,0,0.240024,0,0,0,0,0,0,0.050005,0,781
65.80659,17.30173,6.40064,10.001,0,0,0,0,0,0.240024,0,0,0,0,0,0,0.050005,0,771
65.50655,17.20172,6.300631,10.50105,0,0,0,0,0,0.240024,0,0,0,0,0,0,0.050005,0,767
65.40655,17.20172,7.400741,9.500951,0,0,0,0,0,0.240024,0,0,0,0,0,0,0.050005,0,766
65.10652,17.10171,7.900791,9.400941,0,0,0,0,0,0.240024,0,0,0,0,0,0,0.050005,0,757
65.20653,17.20172,7.900791,8.600862,0,0,0.60006,0,0,0.240024,0,0,0,0,0,0,0.050005,0,751
61.58152,19.994,7.897631,9.997001,0,0,0,0,0,0.289913,0,0,0,0,0,0,0.039988,0,763
61.34479,19.58238,8.792088,9.791188,0,0,0,0,0,0.239784,0,0,0,0,0,0,0.049955,0,754
62.0062,19.40194,8.300831,9.800981,0,0,0,0,0,0.240024,0,0,0,0,0,0,0.050005,0,760
61.10611,19.0019,9.700971,9.700971,0,0,0,0,0,0.240024,0,0,0,0,0,0,0.050005,0,741
61.84435,19.7822,8.292537,8.991908,0,0,0.59946,0,0,0.239784,0,0,0,0,0,0,0.049955,0,758
62.2685,19.82181,8.30914,7.30804,0,0,1.801982,0,0,0.240264,0,0,0,0,0,0,0.050055,0,749
66.31326,17.90358,6.80136,8.501699,0,0,0,0,0,0.240048,0,0,0,0,0,0,0.05001,0,781
61.0122,17.80356,10.20204,10.5021,0,0,0,0,0,0.240048,0,0,0,0,0,0,0.05001,0,731
60.61212,19.20384,10.10202,9.60192,0,0,0,0,0,0.240048,0,0,0,0,0,0,0.05001,0,743
62.60625,20.20202,3.80038,10.40104,0,0,2.50025,0,0,0.250025,0,0,0,0,0,0,0.010001,0,770
61.40614,20.20202,6.50065,7.700769,0,0,3.70037,0,0,0.250025,0,0,0,0,0,0,0.010001,0,751
62.96296,19.41942,3.803803,9.609609,0,0,3.703703,0,0,0.25025,0,0,0,0,0,0,0.01001,0,759
63.69363,16.79832,11.29887,6.69933,0,0,0,0,0,0.009999,0,1.29987,0,0,0,0,0.009999,0,735
60.68179,16.89493,11.69649,5.79826,0,0,1.69949,0,0,0.249925,0,2.69919,0,0,0,0,0.079976,0,707
65.50655,17.20172,12.70127,4.40044,0,0,0,0,0,0,0,0,0,0,0,0,0,0,725
0,0,0,1.25,3.58,1.73,0,28.87,10.08,3.66,0,0,0,0,0,0,0,48.18,319
0,0,0,1.26,3.6,1.74,0,29.02,10.81,3.67,0,0,0,0,0,0,0,47.24,323
0,0,0,1.25,3.58,1.73,0,30.11,10.07,3.65,0,0,0,0,0,0,0,46.96,325
0,0,0,1.26,3.62,1.99,0,29.14,10.18,3.69,0,0,0,0,0,0,0,47.45,318
0,0,0,1.249875,3.579642,1.719828,0,28.82712,10.06899,3.649635,0,0,0,0,0,0,0,47.94521,324
0,0,0,1.26,3.6,1.73,0,27.72,10.8,3.67,0,0,0,0,0,0,0,48.2,321
0,0,0,1.269013,3.620036,1.740017,0,26.61027,11.54012,3.690037,0,0,0,0,0,0,0,48.49049,322
0,0,0,1.25,3.579999,1.73,0,28.85,9.939998,3.65,0,0,0,0.2,0,0,0,48.14999,325
0,0,0,1.25,3.58,1.72,0,28.82,9.73,3.65,0,0,0,0.51,0,0,0,48.1,326
0,0,0,1.241366,3.56392,1.721894,0,28.73161,9.900891,3.633997,0,0,0,0,0,0,0,47.84263,326
0,0,0,1.24,3.54,1.71,0,28.53,9.7,3.61,0,0,0,0,0,0,0,47.61,321
0,0,0,1.25,3.59,1.73,0,28.27,10.43,3.66,0,0,0,0,0,0,0,48.06,322
0,0,0,1.24975,3.589283,1.729654,0,28.37433,10.15797,3.659269,0,0,0,0.309938,0,0,0,48.13038,322
3,1,10,0,0,0,4,3,0,17,0,0,0,0,2,0,0,55,430
71.09834,10.05432,0,0,12.22338,0,6.623971,0,0,0,0,0,0,0,0,0,0,0,647
60.67123,10.40781,0,0.088064,11.67982,0,6.962352,0.240784,0,5.917023,0,0.162724,0,3.870186,0,0,0,0,615
60.77269,11.22716,0,0.088211,11.69935,0,6.973995,0.241187,0,5.926918,0,0.162996,0,2.907494,0,0,0,0,617
60.96439,10.4581,0,0.08849,12.22527,0,6.995994,0.241948,0,5.945614,0,0.16351,0,2.916665,0,0,0,0,608
61.06684,11.2815,0,0.088638,12.24581,0,7.00775,0.242354,0,5.955605,0,0.163785,0,1.947711,0,0,0,0,603
60.29114,11.22549,0,0.088198,12.18501,0,6.972957,0.241151,0,5.926035,0,0.162972,0,2.907061,0,0,0,0,614
60.39211,12.04745,0,0.088346,12.20542,0,6.984634,0.241555,0,5.93596,0,0.163245,0,1.941286,0,0,0,0,610
60.96639,9.653952,0,0.088492,11.73664,0,7.314233,0.241955,0,5.945808,0,0.163516,0,3.889014,0,0,0,0,615
61.36789,9.71753,0,0.089075,11.81394,0,7.682507,0.243549,0,5.984966,0,0.164593,0,2.93597,0,0,0,0,609
61.34633,11.65694,0,0.089044,12.49869,0,7.039824,0.243463,0,5.982863,0,0.164535,0,0.978313,0,0,0,0,597
60.97662,12.87409,0,0.088507,11.73861,0,6.997396,0.241996,0,5.946806,0,0.163543,0,0.972417,0,0,0,0,614
60.87251,12.85211,0,0.088356,12.20684,0,6.667929,0.241583,0,5.936653,0,0.163264,0,0.970756,0,0,0,0,608
62.70929,14.51125,0,0,14.70152,0,5.098816,0,0,2.979129,0,0,0,0,0,0,0,0,599
61.78864,14.63072,0,0,11.36397,0,7.711194,0,0,4.505485,0,0,0,0,0,0,0,0,648
62.26371,17.10832,0,0.522742,12.7106,0,3.882329,0,0,3.512302,0,0,0,0,0,0,0,0,595
74.08871,8.159725,0,0,13.86784,0,3.883726,0,0,0,0,0,0,0,0,0,0,0,586
72.06837,8.37657,0,0,14.25716,0,5.297894,0,0,0,0,0,0,0,0,0,0,0,600
72.58537,8.436661,0,0,12.30809,0,6.669875,0,0,0,0,0,0,0,0,0,0,0,632
70.16866,11.41807,0,0,13.88134,0,3.546292,0,0,0,0,0,0,0.985645,0,0,0,0,625
70.16866,11.41807,0,0,13.88134,0,3.546292,0,0,0,0,0,0,0.985645,0,0,0,0,617
70.50333,11.44118,0,0,13.90944,0,3.55347,0,0,0,0,0,0,0.592584,0,0,0,0,620
70.6342,11.65346,0,0,11.13162,0,6.580729,0,0,0,0,0,0,0,0,0,0,0,674
70.3851,11.61236,0,0,12.10076,0,5.901769,0,0,0,0,0,0,0,0,0,0,0,660
71.6085,10.12646,0,0,10.25924,0,8.005801,0,0,0,0,0,0,0,0,0,0,0,678
72.12604,10.19965,0,0,8.26671,0,9.407606,0,0,0,0,0,0,0,0,0,0,0,701
71.46089,10.70973,0,0,13.92158,0,3.907809,0,0,0,0,0,0,0,0,0,0,0,613
69.81902,12.27357,0,0,14.02612,0,3.881306,0,0,0,0,0,0,0,0,0,0,0,628
71.37742,11.45781,0,0,13.92965,0,3.235121,0,0,0,0,0,0,0,0,0,0,0,613
69.89217,11.53104,0,0,14.01868,0,4.558117,0,0,0,0,0,0,0,0,0,0,0,623
70.04375,11.4922,0,0,14.57024,0,3.893799,0,0,0,0,0,0,0,0,0,0,0,603
70.40957,13.13178,0,0,13.89525,0,2.563396,0,0,0,0,0,0,0,0,0,0,0,625
70.9173,9.820651,0,0,14.0641,0,5.197954,0,0,0,0,0,0,0,0,0,0,0,612
70.18523,13.05231,0,0,12.89286,0,3.869596,0,0,0,0,0,0,0,0,0,0,0,654
70.78577,11.45572,0,0,14.52399,0,3.234531,0,0,0,0,0,0,0,0,0,0,0,604
71.1296,10.32235,0,0,12.95405,0,5.594004,0,0,0,0,0,0,0,0,0,0,0,627
75.75805,5.0088,0,0,17.25322,0,1.979934,0,0,0,0,0,0,0,0,0,0,0,552
56.79708,19.2766,0,0,17.57642,0,6.349891,0,0,0,0,0,0,0,0,0,0,0,592
78.2578,5.174073,0,0,8.387065,0,8.181061,0,0,0,0,0,0,0,0,0,0,0,613
75.97832,5.023363,0,2.762785,14.24984,0,1.985691,0,0,0,0,0,0,0,0,0,0,0,574
72.83627,4.815625,0,0,12.6848,0,1.903574,0,0,0,0,0,0,7.759738,0,0,0,0,610
73.43365,4.855121,0,0,10.82132,0,1.919186,0,0,8.970716,0,0,0,0,0,0,0,0,570
58.27965,8.344592,0,3.399569,9.017608,0,3.298543,0,0,12.99122,0,0,0,4.668819,0,0,0,0,575
63.13285,9.008314,6.150968,0,21.70787,0,0,0,0,0,0,0,0,0,0,0,0,0,562
60.59761,19.30037,4.427971,0,15.67404,0,0,0,0,0,0,0,0,0,0,0,0,0,591
60.62709,19.30976,4.430125,0,15.58776,0.045272,0,0,0,0,0,0,0,0,0,0,0,0,586
69.71547,7.312816,4.993264,0,17.97845,0,0,0,0,0,0,0,0,0,0,0,0,0,605
68.79366,10.91936,2.521832,0,17.76514,0,0,0,0,0,0,0,0,0,0,0,0,0,561
61.80859,4.539175,9.18749,0,21.87664,0,0,0,2.588102,0,0,0,0,0,0,0,0,0,556
58.3497,4.493511,9.095064,0,21.65656,0,0,0,6.405164,0,0,0,0,0,0,0,0,0,549
61.97229,13.08652,8.935609,0,16.00558,0,0,0,0,0,0,0,0,0,0,0,0,0,572
59.00165,25.10619,5.748469,0,10.14369,0,0,0,0,0,0,0,0,0,0,0,0,0,634
59.56545,25.3461,5.8034,0,8.395465,0.88959,0,0,0,0,0,0,0,0,0,0,0,0,618
55.74022,24.45271,5.598845,0,9.879666,0,0,0,0,0,0,0,0,0,0,0,0,0,630
61.28614,19.4904,4.47157,0,13.83797,0.913916,0,0,0,0,0,0,0,0,0,0,0,0,553
57.20768,18.78478,4.309683,0,15.25533,0,0,0,0,0,0,0,0,0,0,0,0,0,605
69.7202,5.525614,11.31883,0,13.43536,0,0,0,0,0,0,0,0,0,0,0,0,0,571
62.09423,7.443869,15.3612,0,9.150322,0,5.95038,0,0,0,0,0,0,0,0,0,0,0,552
62.80711,5.688827,11.65316,0,13.83221,0,6.018694,0,0,0,0,0,0,0,0,0,0,0,563
61.69388,11.17599,7.631077,0,13.58703,0,5.912014,0,0,0,0,0,0,0,0,0,0,0,571
62.80273,7.528803,5.140742,0,18.50945,0,6.018274,0,0,0,0,0,0,0,0,0,0,0,562
59.26453,21.47181,4.851122,0,8.733332,0,5.679214,0,0,0,0,0,0,0,0,0,0,0,650
60.61943,16.47202,3.749088,0,13.35041,0,5.809053,0,0,0,0,0,0,0,0,0,0,0,598
64.15384,4.570137,9.250159,0,22.02586,0,0,0,0,0,0,0,0,0,0,0,0,0,574
61.54472,10.39809,7.099917,0,12.64131,0,0,0,0,0,0,0,0,8.315966,0,0,0,0,589
58.78893,19.0025,0,0,16.36391,0,4.381719,0,0,1.46294,0,0,0,0,0,0,0,0,600
58.27535,17.8329,0,0,13.99351,0,8.33086,0,0,0,0,0,0,1.567383,0,0,0,0,618
64.66616,11.76349,0,0,14.50559,0,7.440007,0,0,0,0,0,0,1.62474,0,0,0,0,600
65.16597,5.968592,0,1.003032,11.0859,0,7.929976,0,0,6.433033,0,1.010942,0,1.402565,0,0,0,0,574
65.31421,14.66951,0,0,14.86186,0,5.154425,0,0,0,0,0,0,0,0,0,0,0,632
64.8994,16.19594,0,0,13.78297,0,5.121689,0,0,0,0,0,0,0,0,0,0,0,663
27.58621,14.77833,0,0,0,0,0,0,0,0,0,0,0,0,0,0,0,56.15763,718
24.63054,14.77833,0,0,0,0,0,0,1.970443,0,0,0,0,0,0,0,0,57.14286,713
25.61576,13.7931,1.970443,0,0,0,1.970443,0,0,0,0,0,0,0,0,0,0,54.18719,705
24.63054,12.80788,3.940887,0,0,0,0,0,2.955665,0,0,0,0,0,0,0,0,54.18719,715
14.77833,12.80788,3.940887,0,0,0,0,0,2.955665,0,0,0,0,0,0,0,0,64.03941,679
24.63054,13.7931,1.970443,0,0,0,0,1.970443,0,0,0,0,0,0,0,0,0,55.17241,715
22.6601,13.7931,1.970443,0,0,0,0,0,0,0,0,1.970443,0,0,0,0,0,57.14286,713
63.84616,22.15385,0,0,0.576923,5,2,0,2,0.576923,0,0,0,0.961538,2.884616,0,0,0,640
63.23809,21.94286,0,0,0.571429,4.95238,1.980952,0,1.980952,0.571429,0,0,0,0.952381,2.857143,0,0,0,656
62.05608,21.53271,0,0,0.560748,4.859813,1.943925,0,1.943925,0.560748,0,0,0,0.934579,2.803738,0,0,0,650
0,2.43412,4.93576,4.62472,0,3.545173,3.323916,36.38174,3.886015,0,0,0,0,0,0,0,0,40.3556,485
0,2.381503,4.927618,5.318564,0,2.812901,3.822602,36.24643,3.802013,0,0,0,0,0,0,0,0,40.18652,500
0,4.646101,11.89651,7.027061,1.765133,3.404036,8.034961,4.366668,0,2.68266,0,2.951035,0,0,0,0,0,52.55272,485
0,2.49504,5.161023,6.94192,0,2.967859,4.989353,37.96109,3.983273,0,0,0,0,0,0,0,0,35.24528,514
0,3.420276,4.366181,6.788345,0,3.617237,4.878974,35.55593,0,0,0,0,0,0,0,0,0,37.67801,510
0,3.04469,16.77015,8.484336,1.850767,3.598924,8.505009,4.578515,0,2.812808,0,3.094203,0,0,0,0,0,47.04887,484
0,3.006273,18.406,8.267056,0,3.494779,5.941765,4.520744,0,8.331951,0,6.110322,0,0,0,0,0,41.71205,475
0,2.740112,11.10892,7.440943,0,3.187041,5.348014,16.22447,0,0,0,8.354016,0,0,0,0,0,45.41784,519
0,2.990016,20.34807,8.222349,0,3.475879,5.909633,4.496297,0,2.762298,0,6.077278,0,0,0,0,0,45.51025,497
0,4.735772,21.48569,10.41845,0,3.670209,7.488035,0,0,2.916732,0,3.208523,0,0,0,0,0,45.85701,496
0,3.461823,4.367831,5.711874,0,3.617066,4.105284,35.53515,1.922337,0,0,0,0,0,0,0,0,41.17397,495
0,3.779417,4.768544,8.585647,0,4.093374,6.170745,25.94584,1.70519,0,0,0,0,0,0,0,0,44.83697,490
0,2.799818,9.498976,7.603076,0,4.077016,6.156259,16.57799,0,0,0,6.757702,0,0,0,0,0,46.40747,501
0,3.109453,17.12687,5.130477,0,5.528403,9.915056,4.675904,0,0,0,6.320038,0,0,0,0,0,48.04964,495
70.63716,11.49431,0,0,13.97402,0,3.894512,0,0,0,0,0,0,0,0,0,0,0,617
71.09834,10.05432,0,0,12.22338,0,6.623971,0,0,0,0,0,0,0,0,0,0,0,647
60.67123,10.40781,0,0.088064,11.67982,0,6.962352,0.240784,0,5.917023,0,0.162724,0,3.870186,0,0,0,0,615
60.77269,11.22716,0,0.088211,11.69935,0,6.973995,0.241187,0,5.926918,0,0.162996,0,2.907494,0,0,0,0,617
60.96439,10.4581,0,0.08849,12.22527,0,6.995994,0.241948,0,5.945614,0,0.16351,0,2.916665,0,0,0,0,608
61.06684,11.2815,0,0.088638,12.24581,0,7.00775,0.242354,0,5.955605,0,0.163785,0,1.947711,0,0,0,0,603
60.29114,11.22549,0,0.088198,12.18501,0,6.972957,0.241151,0,5.926035,0,0.162972,0,2.907061,0,0,0,0,614
60.96639,9.653952,0,0.088492,11.73664,0,7.314233,0.241955,0,5.945808,0,0.163516,0,3.889014,0,0,0,0,615
61.34633,11.65694,0,0.089044,12.49869,0,7.039824,0.243463,0,5.982863,0,0.164535,0,0.978313,0,0,0,0,597
60.97662,12.87409,0,0.088507,11.73861,0,6.997396,0.241996,0,5.946806,0,0.163543,0,0.972417,0,0,0,0,614
60.87251,12.85211,0,0.088356,12.20684,0,6.667929,0.241583,0,5.936653,0,0.163264,0,0.970756,0,0,0,0,608
60.57011,9.591201,0,0.087917,11.66035,0,6.950747,0.240383,0,5.907161,0,0.162453,0,4.82967,0,0,0,0,620
70.63716,11.49431,0,0,13.97402,0,3.894512,0,0,0,0,0,0,0,0,0,0,0,617
74.08871,8.159725,0,0,13.86784,0,3.883726,0,0,0,0,0,0,0,0,0,0,0,586
72.06837,8.37657,0,0,14.25716,0,5.297894,0,0,0,0,0,0,0,0,0,0,0,600
72.58537,8.436661,0,0,12.30809,0,6.669875,0,0,0,0,0,0,0,0,0,0,0,632
70.16866,11.41807,0,0,13.88134,0,3.546292,0,0,0,0,0,0,0.985645,0,0,0,0,625
70.16866,11.41807,0,0,13.88134,0,3.546292,0,0,0,0,0,0,0.985645,0,0,0,0,617
71.09834,10.05432,0,0,12.22338,0,6.623971,0,0,0,0,0,0,0,0,0,0,0,647
70.6342,11.65346,0,0,11.13162,0,6.580729,0,0,0,0,0,0,0,0,0,0,0,674
70.3851,11.61236,0,0,12.10076,0,5.901769,0,0,0,0,0,0,0,0,0,0,0,660
72.12604,10.19965,0,0,8.26671,0,9.407606,0,0,0,0,0,0,0,0,0,0,0,701
72.80566,1.887556,0,8.116299,13.14275,0,3.73067,0,0,0.317055,0,0,0,0,0,0,0,0,540
60.94277,9.620289,0,0,11.69572,0,6.971828,0,0,5.925076,0,0,0,4.844317,0,0,0,0,620
71.46089,10.70973,0,0,13.92158,0,3.907809,0,0,0,0,0,0,0,0,0,0,0,613
71.37742,11.45781,0,0,13.92965,0,3.235121,0,0,0,0,0,0,0,0,0,0,0,613
69.89217,11.53104,0,0,14.01868,0,4.558117,0,0,0,0,0,0,0,0,0,0,0,623
71.23077,11.49641,0,0,13.37759,0,3.895225,0,0,0,0,0,0,0,0,0,0,0,626
70.04375,11.4922,0,0,14.57024,0,3.893799,0,0,0,0,0,0,0,0,0,0,0,603
70.9173,9.820651,0,0,14.0641,0,5.197954,0,0,0,0,0,0,0,0,0,0,0,612
70.18523,13.05231,0,0,12.89286,0,3.869596,0,0,0,0,0,0,0,0,0,0,0,654
71.09493,9.916111,0,0,15.0692,0,3.919751,0,0,0,0,0,0,0,0,0,0,0,588
70.48755,11.53316,0,0,13.42035,0,4.558955,0,0,0,0,0,0,0,0,0,0,0,631
70.78577,11.45572,0,0,14.52399,0,3.234531,0,0,0,0,0,0,0,0,0,0,0,604
68.88802,13.20639,0,0,13.9742,0,3.931388,0,0,0,0,0,0,0,0,0,0,0,629
71.94483,11.33794,0,0,12.88497,0,3.832253,0,0,0,0,0,0,0,0,0,0,0,633
69.1424,11.56801,0,0,14.06362,0,5.225977,0,0,0,0,0,0,0,0,0,0,0,625
70.45741,11.41069,0,0,12.96765,0,5.164246,0,0,0,0,0,0,0,0,0,0,0,636
70.26058,12.31716,0,0,12.87799,0,4.544275,0,0,0,0,0,0,0,0,0,0,0,643
69.66715,12.31491,0,0,13.47449,0,4.543443,0,0,0,0,0,0,0,0,0,0,0,636
69.73955,11.57014,0,0,13.46338,0,5.22694,0,0,0,0,0,0,0,0,0,0,0,630
71.1296,10.32235,0,0,12.95405,0,5.594004,0,0,0,0,0,0,0,0,0,0,0,627
71.28369,10.48264,0,0,12.64296,0,5.5907,0,0,0,0,0,0,0,0,0,0,0,639
0,0,0,0,0,0.2073,0.279609,0,10.1634,0,0,0,0,0,0,88.02285,0,0,315
0,0,0,0,0,0.205709,0.277463,0,10.08541,0,0,0,0,0,0,86.79807,0,0,321
0,0,50.51913,0,22.48717,0,0,0,0,0,26.9937,0,0,0,0,0,0,0,345
0,0,21.27816,0,9.471374,0,0,0,0,0,69.25047,0,0,0,0,0,0,0,324
0,0,13.37725,0,5.954508,0,0,0,0,0,80.66824,0,0,0,0,0,0,0,304
0,0,54.72879,0,24.36098,0,0,0,0,0,0,0,0,0,0,20.91024,0,0,412
0,0,38.59019,0,17.17734,0,0,0,0,0,0,0,0,0,0,44.23248,0,0,373
0,0,26.50919,0,11.79982,0,0,0,0,0,0,0,0,0,0,61.69099,0,0,343
0,0,75.19576,0,16.73563,8.068615,0,0,0,0,0,0,0,0,0,0,0,0,431
78.20472,4.862501,0,0,0,12.4406,0,0,0,4.492176,0,0,0,0,0,0,0,0,505
76.23251,4.733285,0,0,0,12.12703,0,0,0,4.372802,0,0,0,0,0,0,0,2.534385,520
77.08675,4.786326,0,0,0,12.26292,0,0,0,4.421803,0,0,0,0,1.442199,0,0,0,521
74.85588,4.652047,0,0,0,11.90665,0,0,0,4.29775,0,0,0,0,4.28767,0,0,0,526
72.66188,4.520644,0,0,0,11.55797,0,0,0,4.176355,0,0,0,0,7.08315,0,0,0,532
73.15389,4.546274,0,0,0,11.63593,0,0,0,4.200033,0,0,0,6.463867,0,0,0,0,536
69.9725,4.353325,0,0,0,11.13018,0,0,0,4.021779,0,0,0,10.52221,0,0,0,0,569
45.61177,31.61693,0,0,0,0,12.49789,0,0,0,0,0,0,10.27341,0,0,0,0,818
44.81938,31.1009,0,0,0,0,12.29391,0,0,0,0,0,0,10.15362,0,0,0,0,817
44.17097,30.62439,0,0,0,0,12.10555,0,0,0,0,0,0,9.869426,0,0,0,0,815
76.66152,2.601847,0,0,0,15.25026,0,0,0.415379,0,0,0,0,0,0,0,0,5.070993,473
0,4.341752,0,0,0,0,0,0,0,0,19.00871,0,75.45904,0,0,0,0,0,505
0,4.621828,0,0,0,0,0,0,0,0,8.093966,0,86.01691,0,0,0,0,0,562
65,0,25,0,10,0,0,0,0,0,0,0,0,0,0,0,0,0,515
58,0,25,0,10,0,0,0,0,0,0,0,0,7,0,0,0,0,518
54,0,25,0,10,0,0,0,0,0,0,0,0,11,0,0,0,0,520
50,0,25,0,10,0,0,0,0,0,0,0,0,15,0,0,0,0,522
69,0,25,0,6,0,0,0,0,0,0,0,0,0,0,0,0,0,478
54,0,25,0,6,0,0,0,0,0,0,0,0,15,0,0,0,0,511
58.95,0,25,0,6,0,0,0,0,0,0,0,0,10.05,0,0,0,0,509
46.77615,14.26399,0,14.93309,10.46229,0,3.57867,0.233171,0.324412,1.175993,0.111517,0,0,0,1.135442,0,6.508516,0,574
72.0344,0.170034,0,10.08202,13.94279,0,2.790558,0.05001,0,0.680136,0,0,0,0,0.05001,0,0.180036,0,667
71.54309,0.601202,0,9.819639,13.32665,0,3.306613,0,0,1.302605,0,0,0,0,0,0,0.1002,0,544
0,0,0,0,8.348751,0,0,0,0,0,0,0,0,0,0,91.65125,0,0,250
0,0,0,0,10.97719,0,0,0,0,0,0,0,0,0,0,89.02281,0,0,232
0,0,0,0,13.92056,0,0,0,0,0,0,0,0,0,0,86.07944,0,0,222
0,0,0,0,15.63174,0,0,0,0,0,0,0,0,0,0,84.36826,0,0,211
0,0,0,0,16.67049,0,0,0,0,0,0,0,0,0,0,83.32951,0,0,215
0,0,0,0,19.75631,0,0,0,0,0,0,0,0,0,0,80.2437,0,0,221
0,0,14.64408,0,0,2.51413,0,19.35062,0,0,0,0,0,0,0,0,0,59.71388,533
0,0,8.20835,0,0,2.348715,0,30.12911,0,0,0,0,0,0,0,0,0,55.78506,496
0,0,5.297946,0,0,2.27391,0,35.00342,0,0,0,0,0,0,0,0,0,54.00834,487
0,0,0,0,5.77823,0,0,0,0,0,0,32.64832,0,0,3.861415,0,0,57.71204,429
0,0,0,11.58826,22.41364,0,0,0,0,0,0,0,0,0,0,0,0,65.9981,340
0,0,0,17.48903,16.10797,0,0,0,0,0,0,0,0,0,0,0,0,66.403,378
0,0,0,23.46265,9.724441,0,0,0,0,0,0,0,0,0,0,0,0,66.8129,426
0,0,0,10.37902,0,0,0,0,0,30.50978,0,0,0,0,0,0,0,59.11119,338
0,0,0,16.13781,0,0,0,0,0,22.58957,0,0,0,0,0,0,0,61.27263,401
69.01881,0,22.92729,0,7.107622,0,0,0,0,0,0,0,0,0,0,0,0.946287,0,492
67.40047,0,21.03927,0,6.862186,0,0,0,0,0,0,0,0,0,0,0,4.698072,0,486
65.90559,0,19.7467,0,6.781163,0,0,0,0,0,0,0,0,0,0,0,7.566541,0,485
63.10939,0,16.40079,0,6.622327,0,0,0,0,0,0,0,0,0,0,0,13.86749,0,485
60.48216,0,14.01624,0,7.130211,0,0,0,0,0,0,0,0,0,0,0,18.37139,0,495
59.85141,0,11.92636,0,6.345293,0,0,0,0,0,0,0,0,0,0,0,21.87693,0,500
0,0,0,0,0,17.39051,0,0,0,0,0,0,0,0,0,0,0,82.60949,336
0,3.001921,0,0,0,17.59523,0,0,0,0,0,0,0,0,0,0,0,79.40285,367
0,6.07536,0,0,0,17.80482,0,0,0,0,0,0,0,0,0,0,0,76.11982,380
0,7.639703,0,0,0,17.9115,0,0,0,0,0,0,0,0,0,0,0,74.4488,387
0,9.222904,0,0,0,18.01947,0,0,0,0,0,0,0,0,0,0,0,72.75763,428
0,12.44726,0,0,0,18.23936,0,0,0,0,0,0,0,0,0,0,0,69.31339,440
70.1271,5.112705,0,0,15.01795,0,0,0,5.813075,0.930492,0,0,0,0,0,0,0,0,464
0,0,4.958597,0,0,0,0,54.60225,0,0,0,0,0,0,0,0,0,40.43916,551
0,0,4.93,0,0,0,0,0,0,0,0,0,0,0,0,0,40.75,54.32,507
0,0,4.909509,0,0,0,0,0,0,0,0,0,0,0,0,0,40.53595,54.04459,510
0,0,4.88,0,0,0,0,0,0,0,0,0,0,0,0,0,40.34,53.78,513
0,0,4.86,0,0,0,0,0,0,0,0,0,0,0,0,0,40.13,53.51,516
0,0,4.839517,0,0,0,0,0,0,0,0,0,0,0,0,0,39.92601,53.22468,460
0,0,45.09089,0,0,0,0,0,0,0,0,54.90911,0,0,0,0,0,0,538
52.4,19,0,0,0,0,23.8,0,0,0,0,0,0,0,4.8,0,0,0,762
54.9,20,0,0,0,0,25,0,0,0,0,0,0,0,0,0,0,0,778
54.9,20,0,0,0,0,24.9,0,0,0,0,0,0,0,0,0,0,0,777
54.7,19.9,0,0,0,0,24.9,0,0,0,0,0,0,0,0,0,0,0,777
32.42901,0,0,8.854528,16.28096,0,0,0,17.29077,0,0,0,0,0,15.3646,0,0,9.780131,610
3.577621,0,65.83322,5.088056,8.786748,0,0,0,11.88472,0,0,0,0,0,0,0,0,4.82963,521
3.549705,0,59.24785,5.521637,10.63619,0,0,0,12.02096,0,0,0,0,0,3.033732,0,0,5.989931,530
0,0,5,0,4.9,0,0,0,0,0,0,0,0,0,0,0,0,90,309
0,0,10,0,4.9,0,0,0,0,0,0,0,0,0,0,0,0,85,352
0,0,15,0,4.9,0,0,0,0,0,0,0,0,0,0,0,0,80,323
0,0,20,0,4.9,0,0,0,0,0,0,0,0,0,0,0,0,75,307
40.55544,0,0,17.54065,0,0,18.57868,0,0,9.304392,0,0,0,0,0,0,0,14.02084,697
36.64591,0,0,16.24373,0,0,17.31765,0,5.631987,11.36892,0,0,0,0,0,0,0,12.79181,678
37.34813,0,0,11.05236,0,0,11.60994,0,18.509,8.568558,0,0,0,0,0,0,0,12.91201,657
4.003042,0,0,11.20826,0,0,12.08354,0,1.807489,6.275691,0,0,0,0,0,0,0,64.62199,518
3.814933,0,0,10.68157,0,0,11.0745,0,3.652999,6.290137,0,0,0,0,0,0,0,64.48586,510
3.36561,0,0,8.17888,0,0,7.75266,0,14.02111,5.77414,0,0,0,0,0,0,0,60.9076,481
5.178386,0,0,11.67464,0,0,11.90965,0,0,6.431392,0,0,0,0,0,0,0,64.02747,511
5.222832,0,0,10.5512,0,0,10.95387,0,0,6.115084,0,0,0,0,0,0,0,64.19162,505
77.7722,0,0,0,0,19.33901,0,0,0,0,0,0,0,0,0,0,0,0,478
78.67787,0,0,0,0,19.56422,0,0,0,0,0,0,0,0,0,0,0,0,477
77.29142,0,0,0,0,19.21946,0,0,0,0,0,0,0,0,0,0,0,0,486
0,0,4.693096,0,0,0,0,0,0,0,0,0,0,0,0,0,40.23545,55.07145,523
35.25253,1.313131,0,5.757576,6.363636,0,1.010101,0,50.30303,0,0,0,0,0,0,0,0,0,520
71.2924,2.839932,0,4.165136,0,14.75924,0,0,0,3.498194,0,0,0,0,0,0,0,3.162869,454
69.19576,2.822673,0,5.588761,0,14.33865,0,0,0,3.476933,0,0,0,0,0,0,0,4.191529,457
65.34818,2.78628,0,8.172896,0,13.50053,0,0,0,3.432105,0,0,0,0,0,0,0,6.206232,451
70.11135,2.810478,0,5.152422,0,14.55125,0,0,0,3.461912,0,0,0,0,0,0,0,3.912582,462
0,0,23.89301,0,0,0,0,0,0,0,75.83399,0,0,0,0,0,0,0,399
0,0,24.01139,0,0,0,0,0,0,0,75.43992,0,0,0,0,0,0,0,400
0,0,25.00239,0,0,0,0,0,0,0,72.14094,0,0,0,0,0,0,0,405
0,0,46.10316,0,0,0,0,0,53.89684,0,0,0,0,0,0,0,0,0,571
0,0,46.11443,0,0,0,0,0,52.8318,0,0,0,0,0,0,0,0,0,558
0,0,86.59396,8.316682,5.089365,0,0,0,0,0,0,0,0,0,0,0,0,0,441
0,0,86.59396,8.316682,5.089365,0,0,0,0,0,0,0,0,0,0,0,0,0,381
0,0,86.59396,8.316682,5.089365,0,0,0,0,0,0,0,0,0,0,0,0,0,322
0,0,77.33238,8.638062,14.02956,0,0,0,0,0,0,0,0,0,0,0,0,0,503
0,0,77.33238,8.638062,14.02956,0,0,0,0,0,0,0,0,0,0,0,0,0,397
0,0,77.33238,8.638062,14.02956,0,0,0,0,0,0,0,0,0,0,0,0,0,334
0,0,77.33238,8.638062,14.02956,0,0,0,0,0,0,0,0,0,0,0,0,0,279
0,0,66.92352,8.78099,24.29549,0,0,0,0,0,0,0,0,0,0,0,0,0,423
0,0,66.92352,8.78099,24.29549,0,0,0,0,0,0,0,0,0,0,0,0,0,392
0,0,66.92352,8.78099,24.29549,0,0,0,0,0,0,0,0,0,0,0,0,0,268
60.25896,9.362549,0,0,8.565738,0,5.876494,0,0,13.04781,0,0,0,2.49004,0,0,0,0,582
59.96016,9.362549,0,1.693227,8.565737,0,4.581673,0,0,12.94821,0,0,0,2.49004,0,0,0,0,567
58.80597,7.960199,0,1.791045,8.955224,0,6.666667,0,0,12.93532,0,0,0,2.487562,0,0,0,0,579
58.90547,7.860697,0,3.482587,8.955224,0,4.975124,0,0,12.93532,0,0,0,2.487562,0,0,0,0,572
58.96414,7.768924,0,6.87251,8.964144,0,1.693227,0,0,12.94821,0,0,0,2.390438,0,0,0,0,554
62.3506,4.780878,0,3.486056,8.964145,0,4.581674,0,0,12.94821,0,0,0,2.49004,0,0,0,0,549
58.96415,9.163347,0,3.486056,8.964145,0,6.075697,0,0,12.94821,0,0,0,0,0,0,0,0,581
57.42771,7.577268,0,3.38983,8.973081,0,3.688933,0,0,12.96111,0,0,0,5.58325,0,0,0,0,587
56.87252,7.071714,0,3.386455,8.964145,0,2.988048,0,0,12.94821,0,0,0,7.370519,0,0,0,0,604
58.36654,7.868527,0,3.486056,7.968129,0,5.478088,0,0,13.94422,0,0,0,2.49004,0,0,0,0,592
57.81094,7.860697,0,3.482587,7.064676,0,6.069652,0,0,14.82587,0,0,0,2.487562,0,0,0,0,582
59.80099,7.860696,0,3.482587,8.955223,0,4.079601,0,0,12.93532,0,0,0,2.487562,0,0,0,0,580
64.94023,5.976096,0,0.996016,11.05578,0,7.868526,0,0,6.474103,0,0.996016,0,1.294821,0,0,0,0,555
65.90229,1.595214,0,3.589232,8.973081,0,4.087737,0,0,12.96111,0,0,0,2.492522,0,0,0,0,546
58.86454,7.968128,0,3.486056,7.071713,0,6.673306,0,0,13.04781,0,0,0,2.49004,0,0,0,0,605
60.51844,7.976071,0,3.489531,8.973081,0,5.982053,0,0,10.16949,0,0,0,2.492522,0,0,0,0,592
46.66666,13.73134,0,0,9.253731,0,8.457711,0,0,19.70149,0,0,0,1.791045,0,0,0,0,597
60.71785,9.571286,0,0,11.665,0,6.979063,0,0,5.882353,0,0,0,4.785643,0,0,0,0,620
61.95219,8.06773,0,0,9.760958,0,7.569721,0,0,7.370518,0,0,0,4.880479,0,0,0,0,632
60.99503,8.059702,0,0,9.253732,0,8.258707,0,0,8.159204,0,0,0,4.875623,0,0,0,0,628
63.08458,6.467661,0,0,8.457711,0,7.960198,0,0,8.756218,0,0,0,4.875622,0,0,0,0,628
63.48259,6.467662,0,0,8.358209,0,7.661692,0,0,8.756219,0,0,0,4.875623,0,0,0,0,627
55.42289,12.33831,0,3.383085,11.24378,0,3.980099,0,0,8.557215,0,0,0,4.676617,0,0,0,0,601
55.7328,12.36291,0,1.694915,11.3659,0,5.184446,0,0,8.574277,0,0,0,4.685942,0,0,0,0,618
55.42288,12.33831,0,1.691542,10.34826,0,5.174129,0,0,9.950248,0,0,0,4.676617,0,0,0,0,606
55.67729,12.3506,0,0,10.35856,0,6.474103,0,0,10.05976,0,0,0,4.681274,0,0,0,0,608
57.56972,11.05578,0,0.896414,11.45418,0,6.573705,0,0,7.270916,0,0,0,4.780877,0,0,0,0,611
57.41293,12.53731,0,0,11.44279,0,6.567163,0,0,8.756218,0,0,0,2.885572,0,0,0,0,594
58.66534,10.25896,0,0.398406,10.55777,0,6.872509,0,0,8.067729,0,0,0,4.780876,0,0,0,0,616
57.92622,11.0668,0,0,10.56829,0,7.477567,0,0,8.773678,0,0,0,3.788634,0,0,0,0,609
59.42173,10.36889,0,0,11.5653,0,6.879362,0,0,6.580259,0,0,0,4.785643,0,0,0,0,614
57.76892,11.05578,0,0,11.55378,0,7.171314,0,0,7.270916,0,0,0,4.780876,0,0,0,0,612
60.45817,8.76494,0,0,10.25896,0,7.868526,0,0,7.370518,0,0,0,4.880478,0,0,0,0,623
66.13547,8.764941,0,0,12.15139,0,4.482072,0,0,5.179283,0,0,0,2.888447,0,0,0,0,599
62.84861,9.36255,0,7.768925,9.96016,0,0,0,0,8.665339,0,0,0,0.996016,0,0,0,0,567
62.81157,1.495513,0,0.797607,10.16949,0,0.598205,0,0,18.24526,0,0,0,5.483549,0,0,0,0,527
64.94024,5.976096,0,3.984064,8.06773,0,7.868526,0,0,6.474104,0,0.996016,0,1.294821,0,0,0,0,602
64.94024,5.976096,0,0.996016,14.04383,0,7.868526,0,0,3.486056,0,0.996016,0,1.294821,0,0,0,0,518
61.91425,8.275174,0,3.589232,5.383848,0,10.36889,0,0,7.477567,0,0,0,2.592223,0,0,0,0,652
58.88224,7.984032,0,3.493014,5.18962,0,8.383233,0,0,13.17365,0,0,0,2.49501,0,0,0,0,617
72.21116,1.494024,0,7.968128,13.44622,0,3.984064,0,0,0.498008,0,0,0,0,0,0,0,0,540
65.83666,8.764941,0,0,13.14741,0,3.784861,0,0,5.179283,0,0,0,2.888447,0,0,0,0,588
65.37313,10.34826,0,0,12.0398,0,3.781095,0,0,5.174129,0,0,0,2.885572,0,0,0,0,606
62.17565,8.782435,0,0.199601,15.76846,0,7.784431,0,0,4.89022,0,0,0,0,0,0,0,0,558
63.27346,8.782435,0,0.199601,15.26946,0,8.183633,0,0,3.892216,0,0,0,0,0,0,0,0,567
57.72682,12.96112,0,3.988036,11.96411,0,3.988036,0,0,3.988036,0,0,0,4.985044,0,0,0,0,640
58.22532,12.96112,0,0.997009,12.96112,0,2.991027,0,0,3.489531,0,0,0,4.985044,2.991027,0,0,0,625
62.249,8.73494,0,0.401606,10.94378,0,7.730924,0,0,9.538153,0,0,0,0,0,0,0,0,593
73.70518,4.98008,0,0,11.95219,0,3.984064,0,0,4.98008,0,0,0,0,0,0,0,0,573
61.75299,9.960159,0,0,8.964144,0,3.984064,0,3.984064,8.964144,0,0,0,0.996016,0.996016,0,0,0,589
50.82787,27.16456,20.24917,0,0,0,1.758392,0,0,0,0,0,0,0,0,0,0,0,710
60.20636,17.2182,20.77167,0,0,0,1.803764,0,0,0,0,0,0,0,0,0,0,0,698
60.92238,17.42297,18.91683,0,0,0,2.737824,0,0,0,0,0,0,0,0,0,0,0,707
49.20869,26.2992,13.72287,3.158127,0,0,1.134917,6.476195,0,0,0,0,0,0,0,0,0,0,710
61.65562,17.63267,17.01734,0,0,0,3.694367,0,0,0,0,0,0,0,0,0,0,0,706
64.26641,12.93095,16.97958,2.56437,0,0,0.921542,2.33716,0,0,0,0,0,0,0,0,0,0,703
61.82873,17.68218,14.93198,0,0,0,5.55711,0,0,0,0,0,0,0,0,0,0,0,706
63.63707,18.19934,10.86787,0,0,0,7.29572,0,0,0,0,0,0,0,0,0,0,0,728
61.07127,17.46556,10.42968,4.667143,0,0,2.793306,3.573043,0,0,0,0,0,0,0,0,0,0,710
67.30721,8.304519,10.55208,3.090707,0,0,2.764381,7.981111,0,0,0,0,0,0,0,0,0,0,709
82.08345,0,16.60647,0,1.310085,0,0,0,0,0,0,0,0,0,0,0,0,0,560
81.35377,0.859743,14.86795,0,2.61305,0,0,0,0,0.305487,0,0,0,0,0,0,0,0,559
79.90606,2.498295,13.09697,0,3.90648,0,0,0,0,0.592191,0,0,0,0,0,0,0,0,557
66.9,16.3,4,0,0,0,3.5,2.5,6.5,0,0,0,0,0,0,0,0,0,749
66.9,16.3,4,1,0,0,2,2,7.5,0,0,0,0,0,0,0,0,0,743
65.7,14,8,3,0,0,3,2.5,3.5,0,0,0,0,0,0,0,0,0,717
69,14,6,4.7,0,0,3,0,3,0,0,0,0,0,0,0,0,0,730
67.7,14,8,4,0,0,3,3,0,0,0,0,0,0,0,0,0,0,738
67.7,14,8,4,0,0,3,0,3,0,0,0,0,0,0,0,0,0,715
67.7,14,8,4,0,0,0,2,4,0,0,0,0,0,0,0,0,0,719
66.7,14,12,3,0,0,4,0,0,0,0,0,0,0,0,0,0,0,707
66.2,16,7,0,0,0,3,2,5.5,0,0,0,0,0,0,0,0,0,725
65.7,16,10,2,0,0,6,0,0,0,0,0,0,0,0,0,0,0,725
65.7,16,10,0,0,0,2,2,4,0,0,0,0,0,0,0,0,0,723
66,18.6,0,0,0,0,0,0,15.1,0,0,0,0,0,0,0,0,0,755
54.03688,14.74557,0,9.545996,1.867364,2.700891,2.67153,0,0,1.560918,0,0,0,0,1.083001,0,11.78785,0,614
53.00118,14.46611,0,9.339854,1.816043,4.60818,2.610539,0,0,1.597915,0,0,0,0,0.985485,0,11.57471,0,572
51.88124,14.18975,0,9.134437,1.764304,6.61585,2.549583,0,0,1.489667,0,0,0,0,1.010597,0,11.36457,0,563
53.61166,14.61605,0,9.433094,5.439561,0,2.652977,0,0,1.515631,0,0,0,0,1.05158,0,11.67944,0,665
51.45547,14.05468,0,9.045619,9.088702,0,2.541433,0,0,1.519438,0,0,0,0,1.054221,0,11.24042,0,645
49.50534,13.54986,0,8.694287,12.62932,0,2.440018,0,0,1.390879,0,0,0,0,0.943579,0,10.84672,0,597
0,0,0,0,0,0,0,0,0,0,37.45266,0,0,0,0,62.39866,0,0,298
0,0,0,0,0,0,0,0,0,0,37.43043,0,0,0,0,62.2724,0,0,300
30.14393,0,69.85607,0,0,0,0,0,0,0,0,0,0,0,0,0,0,0,317
72.13778,0,27.86222,0,0,0,0,0,0,0,0,0,0,0,0,0,0,0,426
0,0,92.54567,7.454332,0,0,0,0,0,0,0,0,0,0,0,0,0,0,631
0,0,86.12558,13.87442,0,0,0,0,0,0,0,0,0,0,0,0,0,0,638
0,0,78.00819,21.9918,0,0,0,0,0,0,0,0,0,0,0,0,0,0,642
0,0,75.63207,24.36793,0,0,0,0,0,0,0,0,0,0,0,0,0,0,643
0,0,71.28915,28.71085,0,0,0,0,0,0,0,0,0,0,0,0,0,0,656
55.16686,0,31.96116,12.87197,0,0,0,0,0,0,0,0,0,0,0,0,0,0,666
22.53576,0,52.22476,25.23948,0,0,0,0,0,0,0,0,0,0,0,0,0,0,661
36.78234,0,42.62002,20.59764,0,0,0,0,0,0,0,0,0,0,0,0,0,0,662
21.62604,0,50.11657,28.25739,0,0,0,0,0,0,0,0,0,0,0,0,0,0,669
0,0,60.51674,39.48327,0,0,0,0,0,0,0,0,0,0,0,0,0,0,652
0,0,55.38705,44.61294,0,0,0,0,0,0,0,0,0,0,0,0,0,0,635
19.28997,0,44.70291,36.00712,0,0,0,0,0,0,0,0,0,0,0,0,0,0,660
32.34131,0,37.47416,30.18453,0,0,0,0,0,0,0,0,0,0,0,0,0,0,667
48.87561,0,28.3163,22.8081,0,0,0,0,0,0,0,0,0,0,0,0,0,0,674
0,0,50.84993,49.15007,0,0,0,0,0,0,0,0,0,0,0,0,0,0,613
17.99413,0,41.69992,40.30594,0,0,0,0,0,0,0,0,0,0,0,0,0,0,651
28.85715,0,33.43703,37.70581,0,0,0,0,0,0,0,0,0,0,0,0,0,0,668
44.78937,0,25.94891,29.26172,0,0,0,0,0,0,0,0,0,0,0,0,0,0,668
27.3822,0,31.72799,40.88981,0,0,0,0,0,0,0,0,0,0,0,0,0,0,660
14.97602,0,34.70569,50.31828,0,0,0,0,0,0,0,0,0,0,0,0,0,0,624
41.33367,0,23.94684,34.71949,0,0,0,0,0,0,0,0,0,0,0,0,0,0,681
14.18306,0,32.86806,52.94888,0,0,0,0,0,0,0,0,0,0,0,0,0,0,627
37.04625,0,21.4629,41.49085,0,0,0,0,0,0,0,0,0,0,0,0,0,0,671
20.95565,0,24.2815,54.76285,0,0,0,0,0,0,0,0,0,0,0,0,0,0,624
43.11184,0,16.65136,40.2368,0,0,0,0,0,0,0,0,0,0,0,0,0,0,682
32.54516,0,18.85518,48.59966,0,0,0,0,0,0,0,0,0,0,0,0,0,0,657
30.68128,0,17.77533,51.54338,0,0,0,0,0,0,0,0,0,0,0,0,0,0,656
33.9933,0,13.12944,52.87726,0,0,0,0,0,0,0,0,0,0,0,0,0,0,671
0,0,81.95158,0,0,0,0,18.04841,0,0,0,0,0,0,0,0,0,0,284
0,0,69.42201,0,0,0,0,30.57799,0,0,0,0,0,0,0,0,0,0,526
23.05125,0,53.41937,0,0,0,0,23.52938,0,0,0,0,0,0,0,0,0,0,567
0,0,60.21565,0,0,0,0,39.78436,0,0,0,0,0,0,0,0,0,0,583
20.62481,0,47.79628,0,0,0,0,31.57891,0,0,0,0,0,0,0,0,0,0,597
34.19662,0,39.62393,0,0,0,0,26.17945,0,0,0,0,0,0,0,0,0,0,593
0,0,53.16518,0,0,0,0,46.83483,0,0,0,0,0,0,0,0,0,0,603
18.66054,0,43.24426,0,0,0,0,38.09519,0,0,0,0,0,0,0,0,0,0,609
31.45197,0,36.44368,0,0,0,0,32.10435,0,0,0,0,0,0,0,0,0,0,617
0,0,47.59269,0,0,0,0,52.40731,0,0,0,0,0,0,0,0,0,0,604
17.03789,0,39.4839,0,0,0,0,43.47821,0,0,0,0,0,0,0,0,0,0,627
29.11517,0,33.736,0,0,0,0,37.14884,0,0,0,0,0,0,0,0,0,0,638
15.67486,0,36.32519,0,0,0,0,47.99995,0,0,0,0,0,0,0,0,0,0,630
27.10158,0,31.40284,0,0,0,0,41.49558,0,0,0,0,0,0,0,0,0,0,632
25.3485,0,29.37152,0,0,0,0,45.27998,0,0,0,0,0,0,0,0,0,0,650
0,0,36.20747,0,0,0,0,63.79253,0,0,0,0,0,0,0,0,0,0,576
13.51281,0,31.31482,0,0,0,0,55.17237,0,0,0,0,0,0,0,0,0,0,629
23.80843,0,27.58704,0,0,0,0,48.60453,0,0,0,0,0,0,0,0,0,0,642
38.46012,0,22.28204,0,0,0,0,39.25785,0,0,0,0,0,0,0,0,0,0,666
0,0,33.53349,0,0,0,0,66.46651,0,0,0,0,0,0,0,0,0,0,559
22.44479,0,26.00697,0,0,0,0,51.54825,0,0,0,0,0,0,0,0,0,0,647
35.02282,0,20.29062,0,0,0,0,44.68657,0,0,0,0,0,0,0,0,0,0,665
0,0,27.45147,0,0,0,0,72.54853,0,0,0,0,0,0,0,0,0,0,512
10.59112,0,24.54405,0,0,0,0,64.86482,0,0,0,0,0,0,0,0,0,0,588
0,0,25.88645,0,0,0,0,74.11355,0,0,0,0,0,0,0,0,0,0,497
9.557844,0,22.14952,0,0,0,0,68.29264,0,0,0,0,0,0,0,0,0,0,562
17.44803,0,20.21719,0,0,0,0,62.33478,0,0,0,0,0,0,0,0,0,0,618
29.71192,0,17.21373,0,0,0,0,53.07435,0,0,0,0,0,0,0,0,0,0,658
0,0,23.23696,0,0,0,0,76.76305,0,0,0,0,0,0,0,0,0,0,485
28.62667,0,16.58499,0,0,0,0,54.78833,0,0,0,0,0,0,0,0,0,0,660
8.708258,0,20.18067,0,0,0,0,71.11107,0,0,0,0,0,0,0,0,0,0,538
16.02134,0,18.56406,0,0,0,0,65.4146,0,0,0,0,0,0,0,0,0,0,597
0,0,21.07946,0,0,0,0,78.92054,0,0,0,0,0,0,0,0,0,0,484
0,0,20.14429,0,0,0,0,79.85571,0,0,0,0,0,0,0,0,0,0,480
7.99738,0,18.53327,0,0,0,0,73.46935,0,0,0,0,0,0,0,0,0,0,518
14.81032,0,17.16085,0,0,0,0,68.02882,0,0,0,0,0,0,0,0,0,0,564
25.79964,0,14.94713,0,0,0,0,59.25323,0,0,0,0,0,0,0,0,0,0,631
7.393806,0,17.13453,0,0,0,0,75.47166,0,0,0,0,0,0,0,0,0,0,506
13.76952,0,15.95486,0,0,0,0,70.27562,0,0,0,0,0,0,0,0,0,0,563
6.424126,0,14.88738,0,0,0,0,78.68849,0,0,0,0,0,0,0,0,0,0,485
12.07269,0,13.98873,0,0,0,0,73.93858,0,0,0,0,0,0,0,0,0,0,529
21.54439,0,12.48183,0,0,0,0,65.97378,0,0,0,0,0,0,0,0,0,0,591
11.71187,0,13.57065,0,0,0,0,74.71748,0,0,0,0,0,0,0,0,0,0,529
5.368106,0,12.44014,0,0,0,0,82.19176,0,0,0,0,0,0,0,0,0,0,480
10.18924,0,11.80636,0,0,0,0,78.00439,0,0,0,0,0,0,0,0,0,0,512
18.49408,0,10.71462,0,0,0,0,70.7913,0,0,0,0,0,0,0,0,0,0,564
9.685565,0,11.22275,0,0,0,0,79.09169,0,0,0,0,0,0,0,0,0,0,501
17.6606,0,10.23174,0,0,0,0,72.10766,0,0,0,0,0,0,0,0,0,0,558
16.20039,0,9.385764,0,0,0,0,74.41385,0,0,0,0,0,0,0,0,0,0,541
14.9632,0,8.668994,0,0,0,0,76.36781,0,0,0,0,0,0,0,0,0,0,533
0,0,0,0,0,0,0,0,0,0,61.12642,0,0,0,0,0,0,38.87358,310
0,0,1.945179,0,0,0,0,0,0,0,62.36162,0,0,0,0,0,0,35.6932,349
0,0,6.081312,0,0,0,0,0,0,0,64.98809,0,0,0,0,0,0,28.9306,445
0,0,0,0,0,0,0,0,36.44292,0,0,0,0,0,0,0,0,63.55708,436
0,59.80123,0,40.19877,0,0,0,0,0,0,0,0,0,0,0,0,0,0,911
0,51.42596,0,48.57404,0,0,0,0,0,0,0,0,0,0,0,0,0,0,907
0,37.7364,0,62.2636,0,0,0,0,0,0,0,0,0,0,0,0,0,0,822
0,0,0,0,2.228241,0,0,0,11.70431,0,0,0,0,0,0,86.06744,0,0,295
0,0,0,0,0,0,0,0,26.08965,0,0,0,0,0,0,51.15995,0,22.7504,287
0,0,0,0,7.881207,0,0,0,20.69886,0,0,0,0,0,0,47.35382,0,24.06611,342
0,0,0,0,17.99635,0,0,0,23.63242,0,0,0,0,0,0,30.89433,0,27.4769,320
0,0,0,0,18.15143,0,0,0,23.83607,0,0,0,0,0,0,23.37041,0,34.64209,317
0,0,0,0,8.187546,0,0,0,21.50341,0,0,0,0,0,0,14.05555,0,56.25349,315
0,0,0,0,19.21618,0,0,0,29.43998,0,0,0,0,0,0,0,0,51.34383,291
0,0,0,0,29.37597,0,0,0,0,0,0,0,0,0,0,30.25783,0,40.36621,286
0,0,0,0,23.07618,0,0,0,7.575784,0,0,0,0,0,0,29.71114,0,39.63689,286
0,0,0,0,16.99999,0,0,0,14.88268,0,0,0,0,0,0,29.18387,0,38.93346,304
0,0,0,0,11.1357,0,0,0,21.93475,0,0,0,0,0,0,28.67498,0,38.25457,325
0,0,0,0,5.472427,0,0,0,28.74509,0,0,0,0,0,0,28.18353,0,37.59895,334
0,0,0,0,17.27889,0,0,0,15.12684,0,0,0,0,0,0,14.83133,0,52.76294,293
0,0,0,0,11.31516,0,0,0,22.28823,0,0,0,0,0,0,14.56854,0,51.82807,306
0,0,0,0,23.86036,0,0,0,7.833227,0,0,0,0,0,0,0,0,68.30641,280
0,0,0,0,11.50049,0,0,0,22.65329,0,0,0,0,0,0,0,0,65.84621,302
0,0,0,0,5.648524,0,0,0,29.67007,0,0,0,0,0,0,0,0,64.6814,319
0,0,0,0,5.388433,0,0,0,28.30389,0,0,0,0,0,0,41.62644,0,24.68124,353
0,0,0,0,5.306979,0,0,0,27.87604,0,0,0,0,0,0,54.66292,0,12.15407,321
0,0,0,0,11.22471,0,0,0,22.11007,0,0,0,0,0,0,21.67814,0,44.98707,311
0,0,0,0,5.118939,0,0,0,20.16624,0,0,0,0,0,0,39.54456,0,35.17027,322
0,0,0,0,18.63313,0,0,0,24.46862,0,0,0,0,0,0,0,0,56.89825,300
52.82254,29.87944,0,8.216652,9.081366,0,0,0,0,0,0,0,0,0,0,0,0,0,724
