Repository: liubin06/DeepGlassNet

# DeepGlassNet: Self-Supervised Learning for Multi-Component Glass Composition Screening

## 1. Introduction
We present a novel self-supervised learning framework for screening multi-component glass compositions within predefined glass transition temperature (Tg) intervals. The composition screening task is formalized as a classification problem, where we introduce an innovative data augmentation strategy based on asymptotic theory to enhance training dataset robustness and improve model resilience to noise. A specialized feature extraction backbone architecture named DeepGlassNet is designed to capture complex interactions among different glass components in multi-component systems.

File: data/train_tg.csv (part 41 of 46)
SiO2,Al2O3,B2O3,CaO,Na2O,Li2O,MgO,BaO,ZnO,K2O,PbO,SrO,GeO2,ZrO2,TiO2,TeO2,FemOn,P2O5,Tg
56.10964,15.8694,0,8.727966,19.29298,0,0,0,0,0,0,0,0,0,0,0,0,0,549
57.91154,8.189516,0,9.008256,24.89069,0,0,0,0,0,0,0,0,0,0,0,0,0,490
0,0,0,0,0,0,0,0,0,0,31,0,0,0,0,0,0,65,288
0,0,0,0,0,0,0,0,0,0,40,0,0,0,0,0,0,55,347
0,8.287992,0,0,0,0,0,15.8623,0,11.13714,0,0,0,0,0,0,0,61.88591,450
0,25.43285,0,0,0,18.63377,0,0,0,0,0,0,0,0,0,0,0,53.10918,449
0,0,0,0,0,0,0,0,0,0,0,0,0,0,0,100,0,0,385
0,0,0,0,0,0,0,0,5.362402,0,0,0,0,0,0,94.6376,0,0,381
0,0,0,0,0,0,0,0,8.256323,0,0,0,0,0,0,91.74368,0,0,380
0,0,0,0,0,0,0,0,17.93561,0,0,0,0,0,0,82.06439,0,0,365
0,0,0,0,0,0,0,0,21.54372,0,0,0,0,0,0,78.45628,0,0,364
72.8923,1.01529,0,9.12047,16.97194,0,0,0,0,0,0,0,0,0,0,0,0,0,574
61.77623,3.245587,18.5046,0,16.4736,0,0,0,0,0,0,0,0,0,0,0,0,0,609
29.43409,33.25202,17.10107,0,20.21282,0,0,0,0,0,0,0,0,0,0,0,0,0,577
39.82572,0,0,9.085958,9.129232,0,0,0,41.95908,0,0,0,0,0,0,0,0,0,561
0,0,15.68346,0,0,0,0,0,0,0,0,0,0,0,0,83.53098,0,0,385
0,0,15.63904,0,0,0,0,0,0,0,0,0,0,0,0,83.0554,0,0,393
0,0,15.59487,0,0,0,0,0,0,0,0,0,0,0,0,82.5825,0,0,400
0,0,15.52908,0,0,0,0,0,0,0,0,0,0,0,0,81.87815,0,0,404
0,0,15.48553,0,0,0,0,0,0,0,0,0,0,0,0,81.41187,0,0,410
22.0503,5.345531,5.839971,8.819918,0,0,0,56.26916,0,0,0,0,0,0,1.675124,0,0,0,629
21.85168,5.297379,5.787366,8.74047,0,0,0,55.7623,0,0,0,0,0,2.560806,0,0,0,0,652
20.96741,5.232513,5.7165,8.633444,0,0,0,55.07949,0,0,0,0,0,0,0,0,0,4.370637,642
20.18117,5.188916,5.66887,8.561511,0,0,0,54.62057,0,0,0,0,0,0,0,0,0,5.778962,646
22.21236,9.919401,0,0,0,0,0,44.74951,0,0,0,20.16142,0,0,0,0,0,0,670
40,0,0,0,0,0,0,0,9,0,0,51,0,0,0,0,0,0,717
40,0,0,0,0,0,0,0,9,0,0,51,0,0,0,0,0,0,722
30,0,8,0,0,0,0,0,9,0,0,49,0,0,0,0,0,0,640
30,3,5,0,0,0,0,0,9,0,0,51,0,0,0,0,0,0,671
60.42926,0,14.6312,0,14.46997,0,0,10.46957,0,0,0,0,0,0,0,0,0,0,556
55.44694,0,19.87302,0,14.41096,0,0,10.26907,0,0,0,0,0,0,0,0,0,0,552
0,0,37.57415,0,0,0,0,62.42585,0,0,0,0,0,0,0,0,0,0,570
0,0,0,0,0,0,0,0,0,0,22.0206,0,0,0,0,77.97939,0,0,265
0,0,0,0,0,0,0,0,0,0,20.92066,0,0,0,0,74.08907,0,0,279
0,4.593051,0,0,0,15.47978,0,0,0,0,0,0,0,0,0,0,0,79.92718,372
0,4.462574,0,0,0,14.38612,0,0,0,0,0,0,0,0,0,0,3.494651,77.65665,373
0,4.339306,0,0,0,13.35289,0,0,0,0,0,0,0,0,0,0,6.796238,75.51157,385
0,4.222665,0,0,0,12.3752,0,0,0,0,0,0,0,0,0,0,9.920332,73.4818,408
0,4.11213,0,0,0,11.44869,0,0,0,0,0,0,0,0,0,0,12.88087,71.5583,411
0,0,0,0,0,0,0,0,51.57069,0,0,0,0,0,0,0,0,48.42932,421
0,0,6.865439,0,0,0,0,0,44.14318,0,0,0,0,0,0,0,0,48.99138,438
0,0,13.89211,0,0,0,0,0,36.54124,0,0,0,0,0,0,0,0,49.56665,443
0,0,21.08576,0,0,0,0,0,28.75865,0,0,0,0,0,0,0,0,50.15559,460
0,0,28.45241,0,0,0,0,0,20.7889,0,0,0,0,0,0,0,0,50.75869,471
50,19.16,0,4.79,5.85,0,0,0,0,0,0,0,0,0,3,0,17.2,0,938
85.12553,0,0,0,0,14.87447,0,0,0,0,0,0,0,0,0,0,0,0,479
0,0,0,0,0,0,0,0,36.44292,0,0,0,0,0,0,0,0,63.55708,426
0,0,0,0,0,0,0,0,35.13382,0,0,0,0,0,0,0,0,62.52448,441
0,0,0,0,0,0,0,0,36.04312,0,0,0,0,0,0,0,0,61.60262,453
55.07961,19.63637,0,9.837143,13.74681,0,0,0,0,0,0,0,0,0,0,0,0,0,656
54.15886,19.30811,0,9.672698,13.51701,0,0,0,0,0,0,0,0,0,0,0,0,0,661
53.2684,18.99065,0,9.513663,13.29477,0,0,0,0,0,0,0,0,0,0,0,0,0,663
0,0,0,0,28.31845,6.826472,0,0,0,0,0,0,0,0,0,0,0,64.85508,280
0,0,0,0,27.48357,7.066896,0,0,0,0,0,0,0,0,0,0,0,62.94302,239
0,0,0,0,27.13292,7.167875,0,0,0,0,0,0,0,0,0,0,0,62.13995,240
0,0,61.76274,16.86386,18.63861,0,0,0,0,0,0,0,0,0,0,0,0,0,634
0,0,60.7268,16.72273,18.48261,0,0,0,0,0,0,0,0,0,0,0,0,0,619
0,0,0,0,0,0,0,0,0,0,58.73865,0,41.15668,0,0,0,0,0,241
0,0,0,0,0,0,0,0,0,0,58.75803,0,41.03257,0,0,0,0,0,246
0,0,0,0,0,0,0,0,0,0,58.77742,0,40.90837,0,0,0,0,0,249
0,0,0,0,0,0,0,0,0,0,58.79682,0,40.78409,0,0,0,0,0,254
0,0,0,0,0,0,0,0,0,0,58.81624,0,40.65973,0,0,0,0,0,256
56.6,0,0,18.5,5.5,0,4.6,0,0,11.1,0,0,0,0,0,0,0,3.7,604
0,0,56.6,18.5,5.5,0,4.6,0,0,11.1,0,0,0,0,0,0,0,3.7,520
0,0,56.6,15.5,5.5,0,4.6,0,0,11.1,0,0,0,0,0,0,0,3.7,510
0,0,56.6,17.5,5.5,0,4.6,0,1,11.1,0,0,0,0,0,0,0,3.7,516
0,0,56.6,14.5,5.5,0,4.6,0,1,11.1,0,0,0,0,0,0,0,3.7,504
20,0,36.6,18.5,5.5,0,4.6,0,0,11.1,0,0,0,0,0,0,0,3.7,538
20,0,36.6,15.5,5.5,0,4.6,0,0,11.1,0,0,0,0,0,0,0,3.7,521
20,0,36.6,17.5,5.5,0,4.6,0,1,11.1,0,0,0,0,0,0,0,3.7,533
0,0,20.07654,2.204959,8.93407,0,0,0,0,0,68.45424,0,0,0,0,0,0,0,412
0,0,18.32723,4.429086,8.160296,0,0,0,0,0,68.75176,0,0,0,0,0,0,0,381
0,0,14.7935,8.935739,6.582439,0,0,0,0,0,69.35379,0,0,0,0,0,0,0,401
49.83482,32.88765,4.277336,0,0,0,13.0002,0,0,0,0,0,0,0,0,0,0,0,796
49.78595,32.69894,4.273142,0,0,0,12.98745,0,0,0,0,0,0,0,0,0,0,0,793
7.934212,0,27.58032,0,0,0,0,0,64.48547,0,0,0,0,0,0,0,0,0,580
0,0,0,0,0,0,0,40.25087,0,0,0,0,45.76941,0,13.97972,0,0,0,685
0,0,0,0,0,0,0,40.25087,0,0,0,0,45.76941,0,13.97972,0,0,0,686
0,0,0,0,0,0,0,39.82001,0,0,0,0,49.80743,0,10.37256,0,0,0,672
0,0,0,0,0,0,0,39.82001,0,0,0,0,49.80743,0,10.37256,0,0,0,671
0,0,0,0,0,0,0,39.39828,0,0,0,0,53.75991,0,6.841804,0,0,0,656
14.4466,0,2.825243,13.47573,0,0,0,0,9.776699,0,0,0,0,0,0,0,56.56311,2.912621,675
14.17143,0,2.771429,13.21905,0,0,0,0,9.590476,0,0,0,0,0,0,0,55.48571,4.761905,661
13.90654,0,2.719626,12.97196,0,0,0,0,9.411215,0,0,0,0,0,0,0,54.4486,6.542056,650
13.52727,0,2.645455,12.61818,0,0,0,0,9.154545,0,0,0,0,0,0,0,52.96363,9.090909,644
13.46606,0,2.633484,12.56109,0,0,0,0,9.113122,0,0,0,0,0,0,0,52.72398,9.049774,641
65.1,13.4,0,7.8,13.7,0,0,0,0,0,0,0,0,0,0,0,0,0,620
65.26946,13.27345,0,10.67864,10.77844,0,0,0,0,0,0,0,0,0,0,0,0,0,650
62.53776,13.59517,0,10.2719,13.59517,0,0,0,0,0,0,0,0,0,0,0,0,0,614
63.66367,12.01201,0,13.81382,10.51051,0,0,0,0,0,0,0,0,0,0,0,0,0,627
61.7,11.4,0,13.6,13.3,0,0,0,0,0,0,0,0,0,0,0,0,0,615
64.36436,8.908909,0,10.71071,16.01602,0,0,0,0,0,0,0,0,0,0,0,0,0,589
64.6,11.6,0,7.9,15.9,0,0,0,0,0,0,0,0,0,0,0,0,0,578
62.06206,10.81081,0,11.71171,15.41541,0,0,0,0,0,0,0,0,0,0,0,0,0,593
66.9,8.9,0,10.6,13.6,0,0,0,0,0,0,0,0,0,0,0,0,0,605
67.71574,11.87817,0,7.005076,13.40102,0,0,0,0,0,0,0,0,0,0,0,0,0,607
67.13568,11.75879,0,10.65327,10.45226,0,0,0,0,0,0,0,0,0,0,0,0,0,631
22.53,5.99,40,0,6.48,0,0,0,25,0,0,0,0,0,0,0,0,0,530
19.49667,5.18496,34.60683,0,5.60946,0,0,0,35.10208,0,0,0,0,0,0,0,0,0,510
18.1673,4.781394,31.9425,0,5.180675,0,0,0,39.92813,0,0,0,0,0,0,0,0,0,560
46.64172,0,0,17.2624,0,0,0,0,0,0,0,0,0,0,0,0,0,36.09588,402
49.48524,0,0,22.29629,0,0,0,0,0,0,0,0,0,0,0,0,0,28.21846,479
52.698,0,0,27.98382,0,0,0,0,0,0,0,0,0,0,0,0,0,19.31818,415
56.35689,0,0,34.46112,0,0,0,0,0,0,0,0,0,0,0,0,0,9.181985,481
9.881886,0,0,0,0,0,0,0,17.84783,20.65618,0,0,51.6141,0,0,0,0,0,509
13.33156,0,0,0,0,0,0,0,13.54407,20.9003,0,0,52.22408,0,0,0,0,0,497
13.42694,0,0,0,0,0,0,0,18.18796,15.78737,0,0,52.59772,0,0,0,0,0,543
17.31511,0,0,0,0,0,0,0,18.76386,21.71635,0,0,42.20468,0,0,0,0,0,543
17.21182,0,0,0,0,0,0,0,18.65192,16.1901,0,0,47.94617,0,0,0,0,0,555
9.938622,0,0,0,0,0,0,0,17.9503,25.96847,0,0,46.1426,0,0,0,0,0,534
13.40901,0,0,0,0,0,0,0,13.62275,26.27715,0,0,46.69109,0,0,0,0,0,494
30.8308,28.3384,17.53799,0.719352,12.59372,3.576494,0,0,0,0,0,0,0,0.233029,0,0,2.553191,0.739615,472
54.22763,15.59707,22.36465,6.862549,0.948095,0,0,0,0,0,0,0,0,0,0,0,0,0,647
52.41703,15.0763,21.61793,6.633417,0.916439,0,0,0,0,0,0,0,0,0,0,0,0,0,670
51.55632,14.82874,21.26295,6.524493,0.901391,0,0,0,0,0,0,0,0,0,0,0,0,0,681
60.19644,8.903864,0,0,30.8997,0,0,0,0,0,0,0,0,0,0,0,0,0,520
54.12178,16.58495,0,0,29.29326,0,0,0,0,0,0,0,0,0,0,0,0,0,549
45.78331,23.92882,0,0,30.28788,0,0,0,0,0,0,0,0,0,0,0,0,0,601
41.42987,30.82277,0,0,27.74735,0,0,0,0,0,0,0,0,0,0,0,0,0,665
50.6013,8.877426,0,0,40.52128,0,0,0,0,0,0,0,0,0,0,0,0,0,481
48.17712,16.56988,0,0,35.25301,0,0,0,0,0,0,0,0,0,0,0,0,0,535
45.78331,23.92882,0,0,30.28788,0,0,0,0,0,0,0,0,0,0,0,0,0,601
37.76823,23.73202,0,0,38.49975,0,0,0,0,0,0,0,0,0,0,0,0,0,562
42.86337,24.04433,0,0,33.0923,0,0,0,0,0,0,0,0,0,0,0,0,0,584
52.28392,24.11481,0,0,23.60127,0,0,0,0,0,0,0,0,0,0,0,0,0,618
0,0,0,0,0,0,0,39.22253,0,0,0,0,49.06009,0,10.21693,0,0,0,680
0,6.393068,60.67699,0,0,0,0,0,0,0,0,32.48516,0,0,0,0,0,0,597
0,9.569707,60.5511,0,0,0,0,0,0,0,0,29.43533,0,0,0,0,0,0,589
0,16.00763,60.77176,0,0,0,0,0,0,0,0,22.77513,0,0,0,0,0,0,578
0,19.21917,60.80342,0,0,0,0,0,0,0,0,19.53171,0,0,0,0,0,0,577
60,2,0,18,20,0,0,0,0,0,0,0,0,0,0,0,0,0,674
64.96167,0,0,0,0,12.10908,0,20.62839,0,0,0,0,0,0,0,0,0,2.300853,468
44.70543,27.58684,2.354572,0,0,0,10.90483,0,0,0,0,5.607092,0,0,0,0,0,4.800597,798
45.45683,28.05051,2.394146,0,0,0,11.08812,0,0,0,0,7.126668,0,0,0,0,0,4.881283,795
0,0,0,0,26.15742,0,0,0,12.19504,0,0,0,0,0,0,0,0,59.90586,289
0,0,0,0,25.63824,0,0,0,12.169,0,0,0,0,0,0,0,0,58.71683,284
0,0,0,0,25.45126,0,0,0,12.10944,0,0,0,0,0,0,0,0,58.28861,286
1.867507,0,1.803247,5.809888,7.384513,0,9.604177,0,0,0,0,0,0,0,0,0,0,73.53066,476
0,0,0,9.469663,7.849682,0,10.20917,0,0,0,0,0,0,0,0,0,5.056286,67.41519,470
0,0,0,9.278292,6.409207,0,10.00285,0,0,0,0,0,0,0,0,0,8.25684,66.0528,485
0,0,3.659184,9.431631,4.560591,0,10.16817,0,0,0,0,0,0,0,0,0,5.035979,67.14444,502
0,0,3.585527,9.241779,3.191993,0,9.96349,0,0,0,0,0,0,0,0,0,8.224347,65.79287,513
56,20,4,0,0,0,5,15,0,0,0,0,0,0,0,0,0,0,731
59.5,18,0,0,0,0,7.5,15,0,0,0,0,0,0,0,0,0,0,782
59.5,20,0,0,0,0,7.5,13,0,0,0,0,0,0,0,0,0,0,776
59.5,18.25,4,3.25,0,0,4.5,10.5,0,0,0,0,0,0,0,0,0,0,704
59.4994,14.49986,3.166968,4.166958,0,0,4.499955,14.16686,0,0,0,0,0,0,0,0,0,0,712
58.75,18.676,1.269,3.787,0,0,5.787,11.731,0,0,0,0,0,0,0,0,0,0,850
57.75,20,1.125,5,0,0,4.5,11.625,0,0,0,0,0,0,0,0,0,0,758
59.5,17.75,2.25,0,0,0,7.417,13.083,0,0,0,0,0,0,0,0,0,0,777
58.75,18.676,1.019,3.787,0,0,6.037,11.731,0,0,0,0,0,0,0,0,0,0,852
0,0,0,0,0,0,0,0,5.390211,0,0,0,0,0,0,89.84346,0,0,360
50.99493,0,0,0,13.38984,5.533316,0,9.464119,7.535678,13.08212,0,0,0,0,0,0,0,0,405
31.48384,0,1.4031,0,8.743703,0,0,6.180167,2.460438,4.745978,44.98278,0,0,0,0,0,0,0,362
58.45,10.2,0,8.5,11.5,0,0.02,1.5,0,4.48,0,0,0,5.35,0,0,0,0,590
54,9.879999,0,10.87,11,0,0,4,0,3.05,0,0,0,7.199999,0,0,0,0,611
0,0,0,0,0,0,0,0,36.44292,0,0,0,0,0,0,0,0,63.55708,443
0,0,0,0,0,11.17,0,0,0,0,0,0,0,0,0,0,0,86.53,290
0,0,0,0,0,11.04,0,0,0,0,0,0,0,0,0,0,0,85.56,310
0,0,0,0,0,10.97,0,0,0,0,0,0,0,0,0,0,0,85.03,320
0,0,0,0,0,14.45,0,0,0,0,0,0,0,0,0,0,0,83.85001,325
0,0,0,0,0,14.23,0,0,0,0,0,0,0,0,0,0,0,82.57,353
0,0,0,0,0,14.08141,0,0,0,0,0,0,0,0,0,0,0,81.71818,369
0,0,0,0,0,16.99,0,0,0,0,0,0,0,0,0,0,0,80.71,358
0,0,0,0,0,20.46,0,0,0,0,0,0,0,0,0,0,0,79.54,316
0,0,0,0,0,19.85,0,0,0,0,0,0,0,0,0,0,0,77.15,342
0,0,0,0,0,0,0,25.51871,5.418383,0,0,0,0,0,0,69.0629,0,0,358
0,0,0,0,0,0,0,26.20081,8.344817,0,0,0,0,0,0,65.45437,0,0,364
0,0,0,0,0,0,0,31.50852,8.362745,0,0,0,0,0,0,60.12874,0,0,380
0,0,0,0,0,0,0,10.99751,14.59437,0,0,0,0,0,0,74.40813,0,0,332
0,0,0,0,0,0,0,21.48897,11.40687,0,0,0,0,0,0,67.10416,0,0,357
0,0,0,0,0,0,0,16.53345,14.62727,0,0,0,0,0,0,68.83927,0,0,354
0,0,0,0,0,0,0,11.31487,18.01863,0,0,0,0,0,0,70.6665,0,0,354
0,0,0,0,0,0,0,24.53826,13.02551,0,0,0,0,0,0,62.43623,0,0,359
0,0,0,0,0,0,0,5.471821,0,0,18.58595,0,0,0,0,75.94222,0,0,307
0,0,0,0,0,0,0,15.98121,7.35212,4.581755,0,0,0,0,0,72.08492,0,0,306
0,0,0,14.52962,19.27045,0,0,0,0,0,0,0,0,0,0,0,0,66.19993,330
0,0,0,17.48903,16.10797,0,0,0,0,0,0,0,0,0,0,0,0,66.403,348
0,0,0,20.46665,12.92603,0,0,0,0,0,0,0,0,0,0,0,0,66.60732,372
0,0,0,11.12852,18.44951,0,0,0,0,0,0,0,0,0,0,0,0,70.42197,347
0,0,0,13.9515,15.41974,0,0,0,0,0,0,0,0,0,0,0,0,70.62876,378
0,0,0,16.79111,12.37212,0,0,0,0,0,0,0,0,0,0,0,0,70.83677,412
0,0,0,19.64749,9.306502,0,0,0,0,0,0,0,0,0,0,0,0,71.04601,424
0,0,21.51833,0,0,0,0,67.70055,10.78113,0,0,0,0,0,0,0,0,0,445
2.664212,0,18.52227,0,0,0,0,67.98679,10.82672,0,0,0,0,0,0,0,0,0,449
5.351049,0,15.50077,0,0,0,0,68.2755,10.87269,0,0,0,0,0,0,0,0,0,465
8.060802,0,12.45349,0,0,0,0,68.56664,10.91905,0,0,0,0,0,0,0,0,0,475
0,0,0,9.781558,10.81096,0,10.54542,0,0,0,0,0,0,0,0,0,6.963761,61.8983,494
31.58613,17.14606,0,31.60361,0,0,5.922841,0,0,0,0,0,0,0,0,0,0,11.6123,737
36.66387,0,0,28.51125,0,0,9.737933,0,5.161277,0,0,6.570984,0,0,0,0,0,12.6244,734
35.66174,0,0,26.00248,0,0,8.228752,0,7.530305,0,0,9.587068,0,0,0,0,0,12.27934,725
34.71292,0,0,23.62721,0,0,6.799876,0,9.773273,0,0,12.44266,0,0,0,0,0,11.95264,721
33.81329,0,0,21.37506,0,0,5.445063,0,11.89998,0,0,15.15024,0,0,0,0,0,11.64287,720
0,0,8.848467,0,0,18.98907,0,0,0,0,0,0,0,0,0,0,0,72.16246,371
0,0,8.269783,0,0,17.7472,0,0,0,0,0,0,6.539936,0,0,0,0,67.44308,396
0,0,7.70956,0,0,16.54494,0,0,0,0,0,0,12.87123,0,0,0,0,62.87426,424
0,0,7.16693,0,0,15.38044,0,0,0,0,0,0,19.00371,0,0,0,0,58.44891,440
0,0,6.641076,0,0,14.25194,0,0,0,0,0,0,24.9466,0,0,0,0,54.16038,452
18.70138,0,0,34.90845,0,0,0,0,0,0,0,0,0,0,0,0,19.88183,26.50834,476
19.07326,0,0,35.60261,0,0,0,0,2.066911,0,0,0,0,0,0,0,16.22175,27.03546,559
19.65967,0,0,36.69721,0,0,0,0,5.326145,0,0,0,0,0,0,0,10.4503,27.86667,613
51.5181,0,0,28.0568,0,13.5609,0,0,0,0,0,0,0,0,0,0,0,6.864198,505
49.70791,0,0,27.07096,6.784808,9.813312,0,0,0,0,0,0,0,0,0,0,0,6.623011,461
48.02061,0,0,26.15206,13.109,6.320137,0,0,0,0,0,0,0,0,0,0,0,6.398197,462
46.49241,0,0,25.3198,18.93371,3.059503,0,0,0,0,0,0,0,0,0,0,0,6.194582,484
44.9678,0,0,24.4895,24.55125,0,0,0,0,0,0,0,0,0,0,0,0,5.991446,538
43.57747,0,0,23.73232,17.84413,0,0,0,0,9.039875,0,0,0,0,0,0,0,5.806201,508
41.03971,0,0,22.35026,5.601655,0,0,0,0,25.5403,0,0,0,0,0,0,0,5.468073,542
39.87854,0,0,21.71788,0,0,0,0,0,33.09022,0,0,0,0,0,0,0,5.31336,576
55.65565,15.81582,0,9.209208,2.202202,0,3.703704,0,0,1.801802,0,0,0,0,1.101101,0,10.51051,0,662
55.65565,15.81582,0,9.209208,2.202202,0,3.703704,0,0,1.801802,0,0,0,0,1.101101,0,10.51051,0,665
55.65565,15.81582,0,9.209208,2.202202,0,3.703704,0,0,1.801802,0,0,0,0,1.101101,0,10.51051,0,648
55.06902,24.92222,0,0.077198,14.95032,0,4.98125,0,0,0,0,0,0,0,0,0,0,0,696
55.01344,24.78731,0,1.341061,14.93522,0,3.922965,0,0,0,0,0,0,0,0,0,0,0,690
54.50281,24.7754,0,2.750779,14.82484,0,3.146161,0,0,0,0,0,0,0,0,0,0,0,682
54.16661,24.52713,0,5.50734,14.79721,0,1.001712,0,0,0,0,0,0,0,0,0,0,0,677
53.94232,24.49494,0,6.799059,14.68506,0,0.078622,0,0,0,0,0,0,0,0,0,0,0,675
80.08571,0,0,0,0,19.9143,0,0,0,0,0,0,0,0,0,0,0,0,451
80.08571,0,0,0,0,19.9143,0,0,0,0,0,0,0,0,0,0,0,0,448
80.08571,0,0,0,0,19.9143,0,0,0,0,0,0,0,0,0,0,0,0,448
80.08571,0,0,0,0,19.9143,0,0,0,0,0,0,0,0,0,0,0,0,447
80.08571,0,0,0,0,19.9143,0,0,0,0,0,0,0,0,0,0,0,0,448
80.08571,0,0,0,0,19.9143,0,0,0,0,0,0,0,0,0,0,0,0,447
80.08571,0,0,0,0,19.9143,0,0,0,0,0,0,0,0,0,0,0,0,444
80.08571,0,0,0,0,19.9143,0,0,0,0,0,0,0,0,0,0,0,0,442
22.2,0,17.1,0,2.6,0,0,17.1,17.1,2.6,8.5,12.8,0,0,0,0,0,0,520
26,0,20,0,3,0,0,20,3,3,10,15,0,0,0,0,0,0,540
64.06974,0,0,12.40566,2.367405,0,4.490221,0,0,7.645744,0,0,0,9.021236,0,0,0,0,668
61.33957,3.202814,0,12.24247,2.336263,0,4.431154,0,0,7.545168,0,0,0,8.902566,0,0,0,0,683
54.87946,6.313819,3.233354,12.067,2.302778,0,4.991594,0,0,7.437027,0,0,0,8.77497,0,0,0,0,651
70.95693,0,0,11.8653,2.439814,0.98024,2.644319,0,0,7.879596,0,0,0,3.233794,0,0,0,0,664
63.41937,0,0,12.27973,0.390562,0,4.444641,0,0,10.53603,0,0,0,8.929663,0,0,0,0,661
64.39304,0,0,10.67426,2.379351,0,5.802272,0,0,7.684325,0,0,0,9.066757,0,0,0,0,672
63.74968,0,0,14.11975,2.355578,0,3.191278,0,0,7.60755,0,0,0,8.97617,0,0,0,0,666
63.55766,0,0,10.53578,2.348483,0,4.454332,0,2.569981,7.584635,0,0,0,8.949133,0,0,0,0,659
60.93262,0,0,12.16125,2.320763,0,4.401756,0,0,7.495111,0,0,0,12.68851,0,0,0,0,691
61.76191,0,0,12.61794,2.407916,1.692992,4.567057,0,0,7.776578,0,0,0,9.175608,0,0,0,0,643
65.08279,7.582695,0,12.60181,2.404838,0,4.561219,0,0,7.766637,0,0,0,0,0,0,0,0,662
56.48926,9.276835,0,11.81996,2.255634,0,4.278226,0,0,7.28477,0,0,0,8.595321,0,0,0,0,685
66.73682,0,0,11.99243,0,1.188891,4.677139,0,1.349266,7.96402,0,0,0,0,6.091428,0,0,0,649
65.68618,5.165161,0.568843,4.398615,4.15255,1.171923,7.837657,0,0.665005,2.001072,0,0,0,7.047677,1.305324,0,0,0,672
63.56095,7.586558,0.563063,4.353923,4.110358,1.160016,7.758022,0,0.658248,1.98074,0,0,0,6.976068,1.292061,0,0,0,683
68.27416,5.109014,0.562659,4.350801,4.107409,1.159184,5.537471,0,0.657776,1.979319,0,0,0,6.971066,1.291135,0,0,0,670
64.04354,5.112414,0.563033,4.353695,4.110143,1.159955,7.757617,0,0.658214,1.980636,0,0,0,8.968762,1.291994,0,0,0,681
66.38255,5.21992,0.574873,4.445247,2.149464,2.171303,7.920749,0,0.672055,2.022286,0,0,0,7.122393,1.319163,0,0,0,653
66.38386,5.220023,0.574885,4.445335,4.196656,1.677858,7.920904,0,0.672068,0.466691,0,0,0,7.122533,1.319189,0,0,0,655
63.99543,5.032211,0.554201,4.285396,4.045664,1.141758,5.710896,0,0.647888,6.44856,0,0,0,6.866271,1.271725,0,0,0,651
61.92093,5.178725,0.570336,8.085304,4.163455,1.175,7.858239,0,0.666751,2.006326,0,0,0,7.066184,1.308752,0,0,0,661
63.68303,5.161965,0.568491,4.395893,6.17436,1.171198,7.832807,0,0.664593,1.999833,0,0,0,7.043315,1.304516,0,0,0,648
61.18258,5.157975,0.568051,4.392495,8.698107,1.170292,7.826752,0,0.664079,1.998287,0,0,0,7.03787,1.303508,0,0,0,630
59.11519,5.235385,0.576576,4.458417,8.828649,2.672676,7.944216,0,0.674046,2.028278,0,0,0,7.143495,1.323071,0,0,0,601
72.97587,5.376716,0.592141,4.578774,4.32263,1.219923,8.158672,0,0.692242,2.083032,0,0,0,0,0,0,0,0,637
64.46735,5.069321,0.558288,4.316998,5.268327,0,7.692227,0,0.652665,3.77681,0,0,0,6.916905,1.281103,0,0,0,685
59.12888,5.025104,0.553418,4.279343,4.03995,1.140145,7.625133,0,0.646972,9.434546,0,0,0,6.856574,1.269929,0,0,0,628
73.6048,1.201949,14.52866,0.696789,3.198954,0,0.398073,0,0,1.905702,0,0,0,0,4.186453,0,0,0,520
70.5168,3.519557,15.62073,0.703895,1.701814,0.393831,0.39208,1.106636,0,2.704665,0,0,0,0,2.882633,0,0,0,515
77.58283,1.479279,10.54958,1.301735,2.99735,0.399808,0.402825,0,0,2.004373,0,0,0,0,3.000264,0,0,0,530
73.27351,3.561909,10.94448,1.006216,3.198543,0.39857,0.601596,0,0,2.497892,0,0,0,0,4.008144,0,0,0,520
0,0,0,0,0,0,0,0,12.08746,3.497355,0,0,11.6519,0,0,69.92282,0,0,421
58.9695,18.04532,0,0,10.47056,0.48077,10.05127,0,0,0,0,0,0,1.982566,0,0,0,0,680
58.08637,18.07133,0,0,10.98497,0.481463,10.39045,0,0,0,0,0,0,1.985423,0,0,0,0,678
63.55413,9.955339,0,2.737654,8.0687,0.486262,9.182268,0,0,0,0,0,0,6.015639,0,0,0,0,678
67.00314,6.788202,0,0.933356,7.22107,0.497348,11.40409,0,0,0,0,0,0,6.152785,0,0,0,0,680
63.95221,8.221593,0,0,8.995747,0.481894,10.39975,0,0,0,0,0,0,7.948802,0,0,0,0,680
59.3088,18.14915,0,0,7.020539,0.483536,13.044,0,0,0,0,0,0,1.993973,0,0,0,0,706
58.48825,17.89806,0,0,10.87964,0.476847,10.29083,0,0,0,0,0,0,1.966386,0,0,0,0,678
65.54623,8.426518,0,0.926895,7.171087,0.493905,11.32516,0,0,0,0,0,0,6.110196,0,0,0,0,681
64.4822,8.353008,0,0.918809,8.124033,0.489597,10.56598,0,0,0,0,0,0,7.066374,0,0,0,0,681
64.6127,10.12116,0,0.463875,9.228479,0.494361,11.00221,0,0,0,0,0,0,4.077224,0,0,0,0,669
61.77849,16.64068,0,1.830432,6.069195,0.487682,11.18245,0,0,0,0,0,0,2.011068,0,0,0,0,700
64.68409,10.13053,0,0,9.467563,0.296397,11.34721,0,0,0,0,0,0,4.074207,0,0,0,0,679
61.76527,9.652413,0,1.418628,8.431287,3.993593,10.83734,0,0,0,0,0,0,3.901465,0,0,0,0,681
63.58433,9.960849,0,2.308132,8.882531,0.098788,11.15274,0,0,0,0,0,0,4.012646,0,0,0,0,681
64.0252,10.00713,0,0,10.62226,0.09858,11.22231,0,0,0,0,0,0,4.024517,0,0,0,0,680
64.2267,10.05059,0,0,10.22331,0.197353,11.25325,0,0,0,0,0,0,4.048798,0,0,0,0,678
64.82607,10.19807,0,0,9.390679,0.049319,11.46832,0,0,0,0,0,0,4.067534,0,0,0,0,698
64.72063,10.14816,0,0,9.56512,0.049321,11.44901,0,0,0,0,0,0,4.067763,0,0,0,0,695
63.22955,9.904495,0,4.539454,8.027492,0.483779,7.830318,0,0,0,0,0,0,5.984916,0,0,0,0,670
8.059467,0,37.3543,0,0,0,0,0,54.58624,0,0,0,0,0,0,0,0,0,539
61.15761,20.36796,5.16278,1.300086,0,3.41637,4.691243,0,0,3.784291,0,0,0,0,0,0,0,0,628
61.04084,20.32907,2.570944,0,0,3.409847,5.61491,0,3.018458,3.777065,0,0,0,0,0,0,0,0,595
60.13502,21.75305,5.13309,1.319547,0,2.906286,4.615525,0,0,4.137484,0,0,0,0,0,0,0,0,629
62.38199,21.55242,5.085749,1.307377,0,2.879482,2.69366,0,0,4.099324,0,0,0,0,0,0,0,0,639
60.14165,21.75544,5.133656,0.439897,0,2.906606,5.248367,0,0,4.137939,0,0,0,0,0,0,0,0,634
59.5316,22.36153,5.08956,1.308357,0,2.649249,4.576384,0,0,4.24891,0,0,0,0,0,0,0,0,622
61.30844,20.41819,5.175513,0,0,3.424796,5.639526,0,0,3.793623,0,0,0,0,0,0,0,0,610
60.68674,21.07946,5.163997,1.327492,0,3.159575,4.643315,0,0,3.93941,0,0,0,0,0,0,0,0,622
62.14007,20.69516,2.617242,0,0,3.471252,7.231193,0,0,3.845083,0,0,0,0,0,0,0,0,603
58.7041,22.97693,5.050529,1.298323,0,2.398324,4.541288,0,0,4.797888,0,0,0,0,0,0,0,0,641
61.5379,20.36831,5.187789,1.333608,0,3.174131,4.664709,0,0,3.733547,0,0,0,0,0,0,0,0,618
61.58879,20.38516,5.192079,1.334711,0,3.413827,4.348801,0,0,3.736634,0,0,0,0,0,0,0,0,613
60.74547,21.63476,5.105179,1.312372,0,2.890483,3.961602,0,0,4.114986,0,0,0,0,0,0,0,0,633
60.92515,21.36899,5.042464,4.580084,0,2.854975,0.931651,0,0,4.064435,0,0,0,0,0,0,0,0,626
60.68549,20.21072,2.555977,0,0,3.389996,5.582223,0,0,3.755076,0,3.820522,0,0,0,0,0,0,613
60.5735,20.16608,5.110598,0,0,3.381245,6.782858,0,0,3.744166,0,0,0,0,0,0,0,0,623
60.2708,20.06531,5.085059,1.708113,0,3.364348,5.540577,0,0,3.725456,0,0,0,0,0,0,0,0,608
60.93478,20.29375,5.14397,2.590699,0,3.403923,3.743146,0,0,3.770502,0,0,0,0,0,0,0,0,600
59.44917,22.97815,5.050797,1.298392,0,2.398452,4.230465,0,0,4.361948,0,0,0,0,0,0,0,0,649
59.52116,23.04192,3.987194,1.562395,0,2.405108,4.554133,0,0,4.811459,0,0,0,0,0,0,0,0,653
58.45706,22.95276,5.045216,1.296957,0,2.395802,4.536511,0,0,5.083316,0,0,0,0,0,0,0,0,643
58.45073,22.95027,5.04467,2.161362,0,2.395542,3.914647,0,0,5.082766,0,0,0,0,0,0,0,0,642
58.89315,23.01457,5.058802,1.733933,0,2.402253,4.237171,0,0,4.660119,0,0,0,0,0,0,0,0,647
58.87567,22.93538,5.041396,1.727968,0,2.486065,3.912107,0,0,4.789213,0,0,0,0,0,0,0,0,650
58.58052,22.96484,5.047871,1.29764,0,2.397063,4.538898,0,0,4.940678,0,0,0,0,0,0,0,0,647
60.06071,21.72617,5.126748,1.757222,0,2.902695,4.294081,0,0,4.132371,0,0,0,0,0,0,0,0,629
57.96381,20.11968,5.124462,1.756439,0,2.901401,4.923368,0,2.549253,4.425567,0,0,0,0,0,0,0,0,606
62.20018,17.45476,5.284523,1.811301,0,3.47461,5.728063,0,0,3.803164,0,0,0,0,0,0,0,0,587
63.6747,17.32789,5.246112,1.798135,0,2.491201,5.686429,0,0,3.775521,0,0,0,0,0,0,0,0,622
57.05133,21.65586,8.371961,1.313652,0,2.893302,4.594905,0,0,4.118999,0,0,0,0,0,0,0,0,615
59.23038,21.59505,5.095807,1.309963,0,2.885177,4.582002,0,0,4.107432,0,0,0,0.959491,0,0,0,0,648
59.69484,19.8808,5.039297,0,0,3.334657,3.666978,0,0,3.693777,0,4.689663,0,0,0,0,0,0,597
58.18159,20.36054,5.185809,1.777466,0,3.409705,5.621065,0,0,5.224971,0,0,0,0,0,0,0,0,585
57.40932,20.42457,5.202116,1.783055,0,3.420427,6.279507,0,0,5.241402,0,0,0,0,0,0,0,0,587
57.17973,20.34289,5.181312,1.775924,0,3.406748,5.61619,0,0,3.728886,0,0,0,0,2.529695,0,0,0,597
56.40546,20.06742,5.111152,1.751877,0,3.360618,5.540142,0,0,3.678393,0,0,0,3.849522,0,0,0,0,617
63.17472,21.03974,0,0,0,5.81803,5.811198,0,0,3.909104,0,0,0,0,0,0,0,0,601
61.90131,20.61564,0,0,0,4.764238,5.694062,0,0,6.782524,0,0,0,0,0,0,0,0,606
55.80059,20.01877,5.098761,1.74763,0,3.35247,4.270639,0,5.072936,4.40337,0,0,0,0,0,0,0,0,582
64.82558,22.33671,0,0,0,1.87166,6.304986,0,0,4.425067,0,0,0,0,0,0,0,0,725
71.45847,5.681216,13.20229,0.105028,6.394157,0,0,3.158847,0,0,0,0,0,0,0,0,0,0,565
0,0,42.12332,0,0,0,0,0,0,0,57.87667,0,0,0,0,0,0,0,467
0,0,23.7758,0,0,0,0,0,0,0,76.2242,0,0,0,0,0,0,0,418
0,0,17.21486,0,0,0,0,0,0,0,82.78514,0,0,0,0,0,0,0,386
0,0,11.79166,0,0,0,0,0,0,0,88.20834,0,0,0,0,0,0,0,382
0,0,3.349678,0,0,0,0,0,0,0,96.65032,0,0,0,0,0,0,0,313
0,0,0,0,0,0,0,0,11.30747,0,0,0,0,0,0,88.69254,0,0,325
0,0,0,0,0,0,0,0,11.22059,0,0,0,0,0,0,87.46104,0,0,321
0,0,0,0,0,0,0,0,11.13504,0,0,0,0,0,0,86.24831,0,0,322
0,0.05,0,9.79,0,4.85,3.17,30.12,0.06,0,0,0,0,0,0,0,0,49.86,512
0,2.91,0,4.06,0.14,0.52,9.82,43.19,0.24,0,0,0.05,0,0,0,0,0,35.16,503
0,0.12,0,5.19,0.12,1.25,6.85,45.89,0.35,0.03,0,0,0,0,0,0,0,37.04,507
0,2.18,0,6.33,0,3.15,4.27,42.77,0.09,0,0,0.07,0,0,0,0,0,40.15,511
0,0,0,8.239999,0.11,1.23,7.15,39.9,0,0.2,0,0.03,0,0,0,0,0,38.16,499
0,1.28,0,8.57,0,2.15,6.24,36.33,0.68,0.05,0,0.26,0,0,0,0,0,41.67,513
0,3.17,0,5.34,0,1.28,5.38,37.94,0.36,0,0,0,0,0,0,0,0,42.53,508
0,0.69,0,7.449999,0,1.84,6.55,39.24,0.58,0,0,0,0,0,0,0,0,40.83,503
0,2.16,0,4.18,0,0.96,5.16,39.62,0.84,0,0,0,0,0,0,0,0,43.62,516
0,1.38,0,6.47,0,1.95,6.38,42.18,0.36,0,0,0,0,0,0,0,0,38.76,512
0,1.47,0,5.39,0,1.37,5.49,43.61,0.64,0,0,0.06,0,0,0,0,0,39.49,513
0,1.28,0,7.3,0,2.44,4.39,36.77,0.52,0,0,0,0,0,0,0,0,43.16,505
0,2.08,0,5.37,0,0.93,5.06,39.28,0.31,0,0,0,0,0,0,0,0,45.02,511
0,0.67,0,6.34,0,1.33,4.91,42.84,0.62,0,0,0,0,0,0,0,0,40.3,513
0,1.36,0,4.38,0,1.45,6.27,43.89,0.63,0,0,0,0,0,0,0,0,38.27,514
0,2.5,0,5.19,0,0.94,5.67,39.31,0.52,0,0,0,0,0,0,0,0,44.08,509
0,1.7,0,6.37,0,1.46,3.92,41,0.73,0,0,0,0,0,0,0,0,42.12,512
0,2.07,0,5.34,0,2.07,5.179999,43.04,0.69,0,0,0,0,0,0,0,0,37.58,508
0,2.03,0,6.13,0,2.54,4.93,41.2,0.16,0,0,0,0,0,0,0,0,40.52,510
0,2.16,0,5.96,0,2.48,5.06,40.42,0.23,0,0,0.03,0,0,0,0,0,41.05,511
0,1.98,0,6.039999,0,2.53,5.199999,41.34999,0.34,0,0,0,0,0,0,0,0,40.24,509
0,2.21,0,5.76,0,2.55,5.28,41.25,0.24,0,0,0,0,0,0,0,0,39.96,509
0,2.08,0,6.18,0,2.31,5.03,41.09,0.33,0,0,0,0,0,0,0,0,40.64,513
0,2.13,0,5.88,0,2.61,5.17,41.15,0.26,0,0,0,0,0,0,0,0,40,511
0,2.14,0,6.17,0,2.34,5.2,41.13,0.28,0,0,0,0,0,0,0,0,40.12,508
52.14785,12.88711,0,5.294705,5.994006,0,0,3.496504,0,4.195804,0,11.38861,0,4.495504,0,0,0.0999,0,657
52.09581,12.87425,0,5.289422,5.988024,0,0,3.493014,0,4.191617,0,11.37725,0,4.491018,0,0,0.199601,0,655
53.89221,13.47305,0,7.984032,5.489022,0,0.0998,1.896207,0,5.489022,0,6.986028,0,4.491018,0,0,0.199601,0,665
53.87071,13.46768,0,7.980845,5.486831,0,0.099761,1.895451,0,5.486831,0,6.98324,0,4.489225,0,0,0.239425,0,666
52.13744,12.88454,0,5.293648,5.992808,0,0,3.495805,0,4.194966,0,11.38634,0,4.494606,0,0,0.119856,0,659
53.9892,13.4973,0,7.9984,5.4989,0,0.09998,1.89962,0,5.4989,0,6.9986,0,4.4991,0,0,0.019996,0,671
57.45404,6.994404,0,4.996003,3.996803,0,1.998401,7.993605,0,6.494804,0,6.994404,0,2.997602,0,0,0.079936,0,623
60.53946,9.49051,0,6.093906,4.995006,0,4.995006,0.0999,0,9.590411,0,1.598402,0,2.497503,0,0,0.0999,0,634
60.5032,9.484824,0,6.090256,4.992013,0,4.992013,0.09984,0,9.584665,0,1.597444,0,2.496006,0,0,0.159744,0,633
62.7963,15.51143,15.78112,1.194352,0,0,2.452611,0,0,0,0,1.576367,0,0,0,0,0,0,714
62.44664,15.51539,18.96338,0.853326,0,0,1.533274,0,0,0,0,0,0,0,0,0,0,0,711
61.91616,15.45146,18.99074,0.84981,0,0,1.221565,0,0,0,0,1.570273,0,0,0,0,0,0,694
64.2607,15.80413,16.18683,0,0,0,3.748341,0,0,0,0,0,0,0,0,0,0,0,719
64.63948,18.80423,12.83971,0,0,0,3.716572,0,0,0,0,0,0,0,0,0,0,0,740
65.12904,15.78887,15.09312,0.868367,0,0,3.1206,0,0,0,0,0,0,0,0,0,0,0,716
64.47632,15.67542,16.055,0,0,0,3.098177,0,0,0,0,0,0,0,0,0,0,0,715
64.83472,15.71752,16.09812,0.864443,0,0,2.485198,0,0,0,0,0,0,0,0,0,0,0,712
64.67747,15.6794,16.05907,1.724693,0,0,1.859378,0,0,0,0,0,0,0,0,0,0,0,705
80.62721,2.307841,13.05677,0,4.008175,0,0,0,0,0,0,0,0,0,0,0,0,0,560
59.60195,17.29067,8.149442,3.787027,0,0,3.084755,0,0,0,0,8.086161,0,0,0,0,0,0,720
0,0,0,0,23.04674,0,0,0,0,4.378324,0,0,0,0,0,0,0,72.57494,445
0,0,0,0,19.86837,0,0,0,0,8.627452,0,0,0,0,0,0,0,71.50417,456
0,0,0,0,16.78243,0,0,0,0,12.75302,0,0,0,0,0,0,0,70.46455,452
0,0,0,0,10.87214,0,0,0,0,20.65443,0,0,0,0,0,0,0,68.47343,448
0,9.4505,0,10.39531,10.91483,0,0,0,0,0,0,0,0,0,0,0,0,65.78214,356
0,0,0,0,26.64052,0,0,0,12.34721,0,0,0,0,0,0,0,0,61.01227,295
0,0,0,0,26.11333,0,0,0,12.17448,0,0,0,0,0,0,0,0,59.8049,304
0,0,0,0,25.73582,0,0,0,12.0699,0,0,0,0,0,0,0,0,58.94031,302
0,0,0,0,25.36473,0,0,0,11.96709,0,0,0,0,0,0,0,0,58.09044,300
0.852847,1.114387,64.13426,0,27.56225,0,0,0,0,0,6.336262,0,0,0,0,0,0,0,442
1.61007,2.103827,58.88774,0,23.94102,0,0,0,0,0,13.45734,0,0,0,0,0,0,0,424
3.577991,4.675244,47.94259,0,17.22134,0,0,0,0,0,26.58283,0,0,0,0,0,0,0,401
4.67905,6.023217,42.10303,0,13.67305,0,0,0,0,0,33.52165,0,0,0,0,0,0,0,401
0,0,0,10.71575,5.921733,0,0,0,15.55258,0,0,0,0,0,0,0,0,67.80993,373
0,0,0,12.49213,6.136349,0,0,0,18.13077,0,0,0,0,0,0,0,0,63.24075,395
0,0,0,14.4021,6.367106,0,0,0,20.90286,0,0,0,0,0,0,0,0,58.32793,409
0,0,0,16.46134,6.615897,0,0,0,23.89159,0,0,0,0,0,0,0,0,53.03117,431
0,0,0,18.68805,6.884921,0,0,0,27.12338,0,0,0,0,0,0,0,0,47.30365,442
0,0,4.93406,0,0,0,0,0,0,0,0,0,0,0,0,0,40.74322,54.32272,510
77.18064,0.186124,0,0,0,18.94059,0.654248,0,0.317911,0.86714,0,0.093558,0,0.725599,0,0,0,0.468071,470
66.2141,3.323228,0,0,0,13.77971,0.147139,0,4.846905,4.000927,0,0.143675,0,1.779933,0,0,0,3.729522,465
69.59158,3.486792,0,0,0,14.48603,0.148675,0,0,4.206581,0,0.151416,0,1.870882,0,0,0,3.915662,470
1.772992,0,0,8.447957,0,0,3.650112,0,0.948028,23.40693,0,0,0,0,0,0,0,61.11984,305
0,0,0,0,17.69971,0,0,0,0,0,0,0,0,0,0,0,0,82.30029,525
0,0,0,0,18.3613,0,0,0,0,0,0,0,0,0,0,4.799764,0,76.83893,562
0,0,0,0,19.07428,0,0,0,0,0,0,0,0,0,0,9.972281,0,70.95344,579
0,0,0,0,20.68033,0,0,0,0,0,0,0,0,0,0,21.62389,0,57.69578,598
0,0,0,0,21.58924,0,0,0,0,0,0,0,0,0,0,28.21783,0,50.19293,601
0,0,0,0,22.58171,0,0,0,0,0,0,0,0,0,0,35.41803,0,42.00027,587
0,0,0,0,24.86811,0,0,0,0,0,0,0,0,0,0,52.00548,0,23.1264,562
0,0,0,0,26.1942,0,0,0,0,0,0,0,0,0,0,61.62599,0,12.17981,545
74.10877,0,0,0,25.89123,0,0,0,0,0,0,0,0,0,0,0,0,0,470
67.08855,8.294589,0,0,24.61687,0,0,0,0,0,0,0,0,0,0,0,0,0,500
60.05704,16.04218,0,0,23.90078,0,0,0,0,0,0,0,0,0,0,0,0,0,534
53.53836,23.01814,0,0,23.4435,0,0,0,0,0,0,0,0,0,0,0,0,0,595
41.99226,36.13165,0,0,21.87609,0,0,0,0,0,0,0,0,0,0,0,0,0,797
15,3,0,0,0,7,0,0,8,0,53,0,0,5,0,0,0,6,391
0,0,0,0,0,0,2,0,11,0,0,0,0,0,0,84,0,0,348
3,0,0,0,0,0.5,0,0,21,0,0,0,0,0,0,73,0,0.5,323
0,1.5,0,0,0,0,0,0,20.5,0,0,0,0,0,0,73,0,0,344
1.5,0.5,0,0,0,2.5,0,0,29.5,0,0,0,0,0,0,64.5,0,0.7,349
0,0,0,0,0,3.5,0,0,39.5,0,0,0,0,0,0,56.5,0,0,358
0,0,0,0,4.158648,0,0,0,0,0,0,0,0,0,0,95.30762,0,0,286
16.07079,0,18.62137,0,0,0,0,0,65.30785,0,0,0,0,0,0,0,0,0,566
15.99526,0,15.75377,0,0,0,0,0,68.25096,0,0,0,0,0,0,0,0,0,573
15.97025,0,14.80389,0,0,0,0,0,69.22587,0,0,0,0,0,0,0,0,0,576
15.94531,0,13.85697,0,0,0,0,0,70.19772,0,0,0,0,0,0,0,0,0,580
16.48764,0,19.10437,0,0,0,0,42.07405,22.33393,0,0,0,0,0,0,0,0,0,550
16.26761,0,18.84942,0,0,0,0,41.51258,22.03589,0,0,0,0,1.334486,0,0,0,0,570
15.84472,0,18.35942,0,0,0,0,40.43343,21.46305,0,0,0,0,3.899384,0,0,0,0,585
11.60496,0,13.44677,0,0,0,0,59.22835,15.71993,0,0,0,0,0,0,0,0,0,560
11.46849,0,13.28864,0,0,0,0,58.53182,15.53506,0,0,0,0,1.175997,0,0,0,0,580
11.20495,0,12.98327,0,0,0,0,57.18679,15.17807,0,0,0,0,3.446919,0,0,0,0,590
10.95325,0,12.69162,0,0,0,0,55.90219,14.83712,0,0,0,0,5.615818,0,0,0,0,605
0,0,0,0,0,0,0,51.92736,0,0,0,0,0,0,0,0,0,48.07264,447
0,0,16.81229,0,0,0,0,43.19718,0,0,0,0,0,0,0,0,0,39.99052,603
0,0,0,0,0,0,0,41.86465,0,0,0,0,0,0,0,0,0,58.13535,297
0,0,4.999123,0,0,0,0,44.0388,0,0,0,0,0,0,0,0,0,50.96208,487
0,0,10.54593,0,0,0,0,46.45114,0,0,0,0,0,0,0,0,0,43.00293,594
0,0,23.68688,0,0,0,0,52.16623,0,0,0,0,0,0,0,0,0,24.14688,598
0,0,10.63763,0,0,0,0,35.1413,0,0,0,0,0,0,0,0,0,54.22108,538
0,0,16.88967,0,0,0,0,37.19656,0,0,0,0,0,0,0,0,0,45.91378,608
0,0,17.04656,0,0,0,0,25.02806,0,0,0,0,0,0,0,0,0,57.92538,593
0,0,0,0,0,0,0,0,0,0,0,0,0,0,0,0,42.85785,57.14215,517
0,0,0,3.187248,0,0,0,0,0,0,0,0,0,0,0,0,36.30544,60.50731,543
0,0,0,15.48473,0,0,0,0,0,0,0,0,0,0,0,0,11.02401,73.49126,570
0,0,0,20.84707,0,0,0,0,0,0,0,0,0,0,0,0,0,79.15293,532
0,0,0,0,0,0,0,0,14.93019,0,0,0,0,0,2.930617,80.80462,0,0,332
0,0,0,0,0,0,0,0,29.0039,0,0,0,0,0,0,0,0,69.85313,412
0,0,0,0,0,0,0,0,27.3418,0,0,0,0,0,0,0,0,71.52685,414
0,0,0,0,0,0,0,0,19.51393,0,0,0,0,0,0,0,0,79.40947,436
0,0,0,0,0,0,0,0,29.33924,0,0,0,0,0,0,0,0,70.66076,414
0,0,0,0,0,0,0,0,27.65467,0,0,0,0,0,0,0,0,72.34533,421
0,0,0,0,0,0,0,0,23.59109,0,0,0,0,0,0,0,0,76.40891,427
0,0,0,0,0,0,0,0,19.72631,0,0,0,0,0,0,0,0,80.2737,451
37.89379,0,0,0,0,0,5.050505,0,0,0,0,52.55525,0,2.0002,2.0002,0,0,0,751
66.03731,3.798759,0,0,0,17.25595,1.501616,0,0,1.754724,0,0,0,0,0,0,0,5.288407,530
69.22529,3.729311,0,0,0,15.84755,0,0,0,1.722645,0,0,0,0,0,0,0,5.191727,505
68.24326,3.735703,0,0,0,15.32731,1.476691,0,0,1.725597,0,0,0,0,0,0,0,5.200626,500
28.15715,0,0,0,5.280914,0,0,0,0,0,66.56194,0,0,0,0,0,0,0,399
72.34469,1.903808,0,6.713427,15.03006,0,4.008016,0,0,0,0,0,0,0,0,0,0,0,550
86.80035,0,0,0,0,13.19965,0,0,0,0,0,0,0,0,0,0,0,0,467
81.64545,0,0,0,0,18.35455,0,0,0,0,0,0,0,0,0,0,0,0,465
0,0,0,0,6.639063,0,0,0,6.850072,0,10.24658,0,15.20745,0,0,61.05683,0,0,290
0,21.47,41.05,0,0,0,0,32.29,0,0,0,0,0,5.19,0,0,0,0,614
0,21.15115,39.17918,0,0,0,0,31.96196,0,0,0,0,0,7.707707,0,0,0,0,619
0,27,36,0,0,0,0,24,0,0,0,0,0,13,0,0,0,0,605
46,10,25,3,4,0,0,6,0,0,0,6,0,0,0,0,0,0,649
62.89923,0,5.182668,0,0,0,0,11.41393,0,20.2913,0,0,0,0,0,0,0,0,575
65.22526,0,5.233099,0,0,0,0,11.52499,0,17.8017,0,0,0,0,0,0,0,0,593
66.46455,0,5.33253,0,0,0,0,5.883127,0,18.13993,0,3.960812,0,0,0,0,0,0,599
65.52636,0,5.257257,0,0.888091,0,0,11.57819,0,16.53415,0,0,0,0,0,0,0,0,581
64.18705,0,5.218366,0,0,0,0,11.49254,0,17.75158,0,0,0,0,1.136109,0,0,0,600
61.03733,0,7.130315,0,0,0,0,11.38326,0,20.23678,0,0,0,0,0,0,0,0,604
62.18254,0,7.264096,0,0,0,0,5.80942,0,20.61647,0,3.911189,0,0,0,0,0,0,608
63.37613,0,7.403531,0,0,0,0,0,0,21.0122,0,7.987685,0,0,0,0,0,0,620
63.08964,0,11.58579,0,0,0,0,0,0,17.03864,0,8.063397,0,0,0,0,0,0,644
63.93969,2.928182,5.268398,0,0,0,0,5.812375,0,17.92178,0,3.913177,0,0,0,0,0,0,616
61.47483,5.786769,5.205791,0,0,0,0,5.743303,0,17.7088,0,3.866675,0,0,0,0,0,0,608
62.04424,2.920185,7.247941,0,0,0,0,5.7965,0,17.87283,0,3.90249,0,0,0,0,0,0,635
61.61059,2.899774,5.217287,0,0,0,0,5.755986,0,20.42684,0,3.875214,0,0,0,0,0,0,594
62.60237,5.892908,5.301272,1.417948,0,0,0,3.899095,0,18.03361,0,2.635045,0,0,0,0,0,0,624
66.38373,3.040109,5.459399,2.207067,0,0,0,0,0,18.60682,0,4.078203,0,0,0,0,0,0,621
65.16441,2.984269,5.359123,0,0,0,0,0,0,18.26506,0,8.006592,0,0,0,0,0,0,617
70.89546,3.246729,5.830444,2.35707,13.07497,0,0,0,0,0,0,4.355376,0,0,0,0,0,0,569
61.70028,4.480256,6.383455,2.168393,0,0,0,0,0,21.04013,0,4.00674,0,0,0,0,0,0,625
57.17815,5.8708,7.275684,2.131051,0,0,0,0,0,23.38964,0,3.937739,0,0,0,0,0,0,620
52.80914,7.214262,8.137703,2.094972,0,0,0,0,0,25.65959,0,3.871074,0,0,0,0,0,0,597
62.3,14.8,0,0.7,2.8,2.8,6,0,0,2.7,0,0,0,0,4.6,0,0,0,619
64.3,10.8,0,0.7,2.8,2.8,6.7,0,3,2.7,0,0,0,0,4.2,0,0,0,610
62.3,12.8,0,1,2.8,2.8,6,0,0,2.7,0,3,0,0,4.6,0,0,0,611
62.3,14.8,0,0.5,2.8,2.8,6.2,0,0,2.7,0,0,0,3,4.1,0,0,0,624
58.24176,14.88511,0.999001,0.999001,3.396604,2.297702,5.294706,0,2.897103,4.695305,0,0,0,0,3.996004,0,0,0,585
58.3,14.9,1,1,3.4,2.4,5.3,0,2.9,4.7,0,0,0,0,5,0,0,0,584
58.29999,14.9,1,3.9,3.4,2.299999,5.299999,0,0,4.699999,0,0,0,0.3,4,0,0,0,598
58.3,14.9,1.3,3.9,3.4,2,5.3,0,0,4.7,0,0,0,0,4,0,0,0,602
58.89999,15,1.3,3.9,5.399999,2,5.299999,0,0,1.8,0,0,0,0,4.099999,0,0,0,598
58.29999,14.9,1.3,2.9,3.4,2,5.299999,0,0.9,4.699999,0,0,0,0,4,0,0,0,596
58.89999,15,1.3,3.9,5.399999,2,5.299999,0,0,1.8,0,0,0,0,3.099999,0,0,0,604
58.89999,15,1.5,3.9,5.399999,1.8,5.299999,0,0,1.8,0,0,0,0,5.099999,0,0,0,598
58.89999,15,2.3,3.9,5.399999,1,5.299999,0,0,1.8,0,0,0,0,5.099999,0,0,0,630
59.19999,15.1,2.3,3.9,6.399999,1,5.399999,0,0,0.3,0,0,0,0,5.099999,0,0,0,627
57.19999,17.1,2.3,3.9,6.399999,1,5.399999,0,0,0.3,0,0,0,0,5.099999,0,0,0,631
56.19999,17.1,3.299999,3.9,6.399999,1.2,5.399999,0,0,0.3,0,0,0,0,5.099999,0,0,0,616
56.19999,17.1,3.299999,3.9,6.399999,1.2,5.399999,0,0,0.3,0,0,0,0,4.899999,0,0,0,615
54.19999,17.1,5.299999,3.9,6.399999,1.2,5.399999,0,0,0.3,0,0,0,0,5.099999,0,0,0,604
59.3,15.1,2.3,3.1,6.4,1,6,0,0,0.7,0,0,0,0,5.1,0,0,0,629
59.2,15.1,4.3,3.9,6.599999,1,5.4,0,0,0,0,0,0,0,3.1,0,0,0,610
58.89999,15,1.3,3.899999,5.399999,2,4.299999,0,0,1.8,0,0,0,0,5.999999,0,0,0,602
59.19999,15.1,1.3,3.9,6.399999,2.3,5.399999,0,0,0.3,0,0,0,0,4.099999,0,0,0,606
59.19999,15.1,1.3,1,6.399999,2,5.399999,0,2.9,0.3,0,0,0,0,4.4,0,0,0,592
59.8,14.8,1.1,4,5.5,3,5.4,0,0,0.3,0,0,0,0,4.1,0,0,0,591
59.2,15.1,2.8,1,6.4,2,5.4,0,1.4,0.6,0,0,0,0,4.099999,0,0,0,593
58.89999,15,2.3,2.9,5.399999,1,5.299999,0,0,1.8,0,0,0,0,5.999999,0,0,0,630
59.19999,15.1,2.3,2.9,6.399999,1,5.399999,0,0,0.3,0,0,0,0,6.099999,0,0,0,630
62.19999,12.1,2.3,3.9,6.399999,1,5.399999,0,0,0.3,0,0,0,0,5.099999,0,0,0,616
63.19999,12.1,2.3,3.9,5.999999,1.5,4.4,0,0,0.3,0,0,0,0,4.999999,0,0,0,596
58.29999,14.9,2.4,3.4,3.4,2.4,5.299999,0,2,4.599999,0,0,0,0,2,0,0,0,574
58.9,15,2.4,3.4,5.4,2.4,5.3,0,2.9,1.6,0,0,0,0,1.6,0,0,0,566
59.3,15.1,2.5,3.4,6.5,2.4,5.4,0,3,0,0,0,0,0,1.7,0,0,0,563
59.3,15.1,0.5,3.4,6.5,2.4,5.4,0,5,0,0,0,0,0,1.4,0,0,0,582
55.5,11.5,3.9,2.2,1.9,9.4,2.2,0,0,2.4,0,0,0,3.7,2.5,0,0,0,530
66.8,9.299999,5.399999,0,4.999999,4.5,0,0,0,2.5,0,0,0,1.9,1.9,0,0,0,510
58.55585,11.56576,17.50981,8.290179,0,0,1.586404,0,0,0,0,2.103488,0,0.03819,0,0,0,0,688
56.34189,14.02309,18.0495,7.712517,0,0,1.763184,0,0,0,0,1.701865,0,0.037829,0,0,0,0,68.5
57.5331,12.6809,17.65894,7.27532,0,0,1.495759,0,0,0,0,2.971506,0,0.037793,0,0,0,0,680
57.92296,13.14584,17.60698,7.716679,0,0,2.223474,0,0,0,0,0.995548,0,0.03819,0,0,0,0,689
56.70641,11.87058,18.04546,9.267052,0,0,1.743224,0,0,0,0,2.184623,0,0.019102,0,0,0,0,669
60.04482,11.88503,15.57039,8.523741,0,0,1.63492,0,0,0,0,2.15799,0,0.019151,0,0,0,0,681
56.86955,11.3695,17.3779,9.863643,0,0,1.886713,0,0,0,0,2.449466,0,0.019164,0,0,0,0,669
60.13728,11.82676,17.56326,7.103786,0,0,1.373168,0,0,0,0,1.813294,0,0.019083,0,0,0,0,714
57.65387,11.31405,17.61082,6.402575,0,0,1.564705,0,0,0,0,5.273895,0,0.018834,0,0,0,0,673
57.32242,11.30269,17.6266,8.041157,0,0,0.312566,0,0,0,0,5.215405,0,0.018737,0,0,0,0,676
56.3021,14.56191,17.00555,8.266659,0,0,1.587277,0,0,0,0,2.095956,0,0.018882,0,0,0,0,685
59.28215,11.65732,17.27871,10.30024,0,0,0.96945,0,0,0,0,0.469344,0,0.019246,0,0,0,0,671
57.4907,11.31241,16.75483,2.672399,0,0,1.308496,0,0,0,0,10.30816,0,0.018351,0,0,0,0,673
58.98592,11.55866,17.17439,3.400714,0,0,2.401201,0,0,0,0,6.299603,0,0.018775,0,0,0,0,700
57.12813,14.04261,17.05544,3.265253,0,0,2.328589,0,0,0,0,6.002248,0,0.018588,0,0,0,0,687
53.70395,16.60246,17.97471,2.56659,0,0,1.212049,0,0,0,0,7.767406,0,0.018076,0,0,0,0,676
52.75232,18.64176,18.27541,3.363026,0,0,0.611627,0,0,0,0,6.183936,0,0.01798,0,0,0,0,687
57.24632,11.63536,17.15604,2.942497,0,0,2.102736,0,0,0,0,8.739906,0,0.018527,0,0,0,0,679
57.76156,14.5277,16.25984,3.179108,0,0,2.266684,0,0,0,0,5.827463,0,0.018579,0,0,0,0,696
57.72742,15.21498,15.63577,3.171757,0,0,2.243254,0,0,0,0,5.829576,0,0.018536,0,0,0,0,705
57.32233,16.01104,15.24493,3.162373,0,0,2.254752,0,0,0,0,5.827868,0,0.018481,0,0,0,0,710
30.26052,13.42685,18.83768,24.6493,1.603207,0,2.304609,0,0.200401,0,0,0,0,0,1.503006,0,1.202405,2.50501,650
39.22673,26.62665,0,0,0,0,0,0,21.2544,0,0,0,0,6.435794,6.257976,0,0,0,720
0,0,32.89303,52.98909,0,14.11788,0,0,0,0,0,0,0,0,0,0,0,0,470
0,0,82.33144,0,0,17.66857,0,0,0,0,0,0,0,0,0,0,0,0,440
0,0,87.48381,0,0,12.51619,0,0,0,0,0,0,0,0,0,0,0,0,426
0,0,71.28915,28.71085,0,0,0,0,0,0,0,0,0,0,0,0,0,0,610
0,0,0,0,0,23.99627,0,0,0,0,0,0,0,0,0,0,0,75.99872,313
0,0,0,0,0,29.65655,0,0,0,0,0,0,0,0,0,0,0,70.33788,317
0,0,0,0,0,17.38831,0,0,0,0,0,0,0,0,0,0,0,82.60732,328
0,0,0,0,0,12.30527,0,0,0,0,0,0,0,0,0,0,0,87.69087,245
0,0,0,0,0,8.27389,0,0,0,0,0,0,0,0,0,0,0,91.72265,364
0,0,53.43541,0,0,46.56458,0,0,0,0,0,0,0,0,0,0,0,0,345
0,0,52.08994,0,0,45.39211,0,0,0,0,0,0,0,0,0,0,0,0,287
45.5,20,0,0,0,0,0,0,0,0,0,19.5,0,0,15,0,0,0,873
40,30,0,0,0,0,0,0,0,0,0,20,0,0,10,0,0,0,826
22.66269,0,65.64865,0,11.68866,0,0,0,0,0,0,0,0,0,0,0,0,0,415
71.07332,1.629856,23.03666,0,4.260166,0,0,0,0,0,0,0,0,0,0,0,0,0,442
44.99408,0,52.13503,0,2.870899,0,0,0,0,0,0,0,0,0,0,0,0,0,380
49.8998,20.34068,0,2.40481,0.200401,15.03006,0.901804,0,0,0.501002,0,0,0,0.300601,1.402806,0,8.817636,0.1002,504
8.392224,4.74712,0,0,0,0,0,57.10863,0,0,0,0,0,0,29.75201,0,0,0,684
84.73592,0,0,0,0,15.26408,0,0,0,0,0,0,0,0,0,0,0,0,485
82.02247,0,0,0,0,17.97754,0,0,0,0,0,0,0,0,0,0,0,0,479
80.00733,5.044863,0,0,0,14.94781,0,0,0,0,0,0,0,0,0,0,0,0,488
78.98498,5.088231,0,0,0,15.92679,0,0,0,0,0,0,0,0,0,0,0,0,486
77.24143,5.162191,0,0,0,17.59638,0,0,0,0,0,0,0,0,0,0,0,0,481
76.64116,4.832609,0,0,0,12.36412,0,0,0,6.162112,0,0,0,0,0,0,0,0,498
74.33153,4.788454,0,0,0,12.25115,0,0,0,8.628872,0,0,0,0,0,0,0,0,488
70.57452,4.716629,0,0,0,12.06739,0,0,0,12.64147,0,0,0,0,0,0,0,0,484
0,0,31.2273,0,0,0,0,68.77271,0,0,0,0,0,0,0,0,0,0,538
0,2.291564,30.51171,0,0,0,0,67.19673,0,0,0,0,0,0,0,0,0,0,536
0,6.441165,29.2159,0,0,0,0,64.34294,0,0,0,0,0,0,0,0,0,0,529
0,9.690864,28.2011,0,0,0,0,62.10803,0,0,0,0,0,0,0,0,0,0,529
0,12.02409,27.4725,0,0,0,0,60.50341,0,0,0,0,0,0,0,0,0,0,531
