Repository: liubin06/DeepGlassNet

# DeepGlassNet: Self-Supervised Learning for Multi-Component Glass Composition Screening

## 1. Introduction
We present a novel self-supervised learning framework for screening multi-component glass compositions within predefined glass transition temperature (Tg) intervals. The composition screening task is formalized as a classification problem, where we introduce an innovative data augmentation strategy based on asymptotic theory to enhance training dataset robustness and improve model resilience to noise. A specialized feature extraction backbone architecture named DeepGlassNet is designed to capture complex interactions among different glass components in multi-component systems.

File: data/train_tg.csv (part 42 of 46)
SiO2,Al2O3,B2O3,CaO,Na2O,Li2O,MgO,BaO,ZnO,K2O,PbO,SrO,GeO2,ZrO2,TiO2,TeO2,FemOn,P2O5,Tg
0,13.89794,26.88735,0,0,0,0,59.21471,0,0,0,0,0,0,0,0,0,0,531
0,16.24938,26.15306,0,0,0,0,57.59757,0,0,0,0,0,0,0,0,0,0,531
0,18.61102,25.41558,0,0,0,0,55.9734,0,0,0,0,0,0,0,0,0,0,533
0,20.50773,24.82329,0,0,0,0,54.66899,0,0,0,0,0,0,0,0,0,0,540
0,23.36519,23.93098,0,0,0,0,52.70383,0,0,0,0,0,0,0,0,0,0,543
0,25.47183,23.3391,0,0,0,0,51.18907,0,0,0,0,0,0,0,0,0,0,557
0,28.161,22.43338,0,0,0,0,49.40562,0,0,0,0,0,0,0,0,0,0,569
0,31.3816,21.42767,0,0,0,0,47.19073,0,0,0,0,0,0,0,0,0,0,598
0,32.99899,20.92261,0,0,0,0,46.07841,0,0,0,0,0,0,0,0,0,0,602
0,5.229903,45.45922,0,0,0,0,49.31088,0,0,0,0,0,0,0,0,0,0,571
0,10.40781,42.63933,0,0,0,0,46.95286,0,0,0,0,0,0,0,0,0,0,560
0,15.32034,40.33887,0,0,0,0,44.34079,0,0,0,0,0,0,0,0,0,0,556
0,25.84386,35.2929,0,0,0,0,38.86324,0,0,0,0,0,0,0,0,0,0,560
0,31.03059,33.19453,0,0,0,0,35.77488,0,0,0,0,0,0,0,0,0,0,582
0,21.49469,30.0207,0,0,0,0,48.48462,0,0,0,0,0,0,0,0,0,0,598
0,2.93222,68.40677,0,0,0,0,28.66101,0,0,0,0,0,0,0,0,0,0,493
0,6.071973,66.17023,0,0,0,0,27.7578,0,0,0,0,0,0,0,0,0,0,493
0,11.65576,62.23354,0,0,0,0,26.11069,0,0,0,0,0,0,0,0,0,0,515
0,16.38259,58.98175,0,0,0,0,24.63565,0,0,0,0,0,0,0,0,0,0,535
0,17.8139,57.8983,0,0,0,0,24.2878,0,0,0,0,0,0,0,0,0,0,540
0,22.92591,54.26735,0,0,0,0,22.80674,0,0,0,0,0,0,0,0,0,0,565
0,29.04873,49.98361,0,0,0,0,20.96766,0,0,0,0,0,0,0,0,0,0,595
0,0,0,0,6.555577,0,0,0,6.149029,0,11.80402,0,15.01622,0,0,60.28904,0,0,295
20.96918,0,9.345068,0,0,0,0,0,0.728323,7.586316,51.93048,9.179778,0,0,0,0,0,0,428
21.82029,0,7.994005,0,0.772345,0.159585,0,0,0.724448,5.869079,51.45555,9.130944,0,0,0,0,0,0,417
30.58155,0,4.986178,0,6.036922,0,0,0,0.777211,1.349258,56.26888,0,0,0,0,0,0,0,413
35.03304,1.516583,0,0,7.682343,0,0,0,0.968476,1.681297,53.11826,0,0,0,0,0,0,0,402
11.63892,9.875452,0,0,0,0,0,50.78841,0,0,0,0,0,0,27.69722,0,0,0,735
40.0094,0,0,24.50321,29.50371,0,0,0,0,0,0,0,0,0,0,0,0,5.983679,489
42.49162,0,0,24.52458,26.9949,0,0,0,0,0,0,0,0,0,0,0,0,5.988898,515
44.98354,0,0,24.5436,24.47932,0,0,0,0,0,0,0,0,0,0,0,0,5.993542,529
49.97898,0,0,24.58172,19.43645,0,0,0,0,0,0,0,0,0,0,0,0,6.002851,550
52.48252,0,0,24.60083,16.90913,0,0,0,0,0,0,0,0,0,0,0,0,6.007516,564
54.98442,0,0,24.61748,14.38652,0,0,0,0,0,0,0,0,0,0,0,0,6.011582,576
57.4955,0,0,24.63664,11.8516,0,0,0,0,0,0,0,0,0,0,0,0,6.016261,607
60.0105,0,0,24.65583,9.312723,0,0,0,0,0,0,0,0,0,0,0,0,6.020947,613
0,0,0,22.52079,6.222716,0,0,0,0,0,0,0,0,0,0,0,0,71.25649,456
0,0,0,10.2791,5.680434,0,0,0,0,0,0,18.99365,0,0,0,0,0,65.04681,437
0,0,0,6.657535,5.520006,0,0,0,0,0,0,24.61271,0,0,0,0,0,63.20974,434
0,0,0,0,5.225091,0,0,0,0,0,0,34.94225,0,0,0,0,0,59.83266,433
0,0,0,0,0,0,0,0,0,0,0,0,0,0,5.268119,94.73188,0,0,300
0,0,4.881211,0,0,0,0,0,0,0,0,0,0,0,5.600462,89.51833,0,0,321
0,0,10.41976,0,0,0,0,0,0,0,0,0,0,0,5.977561,83.60268,0,0,340
0,0,16.75802,0,0,0,0,0,0,0,0,0,0,0,6.40911,76.83287,0,0,350
0,0,32.64339,0,0,0,0,0,0,0,0,0,0,0,7.490685,59.86592,0,0,370
21.24288,0,0,0,0,0,0,0,0,0,77.33418,0,0,0,0,0,0,0,340
14.3986,1.286,0,0,0,0,0,0,0,0,83.04635,0,0,0,0,0,0,0,350
21.20836,0,0,0,0,0,0,0,0,0,77.2085,0,0,0,0,0,0,0,340
14.37772,1.284136,0,0,0,0,0,0,0,0,82.92597,0,0,0,0,0,0,0,350
21.19971,0,0,0,0,0,0,0,0,0,77.17702,0,0,0,0,0,0,0,340
14.37249,1.283668,0,0,0,0,0,0,0,0,82.8958,0,0,0,0,0,0,0,350
62.09821,16.7268,0,0,6.100605,0.490206,12.56272,0,0,0,0,0,0,2.021476,0,0,0,0,703
24.5,0,43,32.5,0,0,0,0,0,0,0,0,0,0,0,0,0,0,648
28,0,38,17,0,0,17,0,0,0,0,0,0,0,0,0,0,0,672
33.83838,0,42.92929,23.23232,0,0,0,0,0,0,0,0,0,0,0,0,0,0,659
22.5,0,39,22.5,0,0,0,0,16,0,0,0,0,0,0,0,0,0,622
21,12,31.8,20.7,0,0,0,0,14.5,0,0,0,0,0,0,0,0,0,624
7.934212,0,27.58032,0,0,0,0,0,64.48547,0,0,0,0,0,0,0,0,0,570
65.4,22.4,0,0,2,4.3,0,0,0,0,0,0,0,2.3,0,0,0,1.5,739
63.9,20.9,0,0,2,4.3,0,0,0,0,0,0,0,3.8,0,0,0,1.5,730
69.3,12.7,0,0.2,5.6,3.9,4.7,0,0,1.5,0,0,0,2,0.1,0,0,0,549
62.9,22.4,0,0,2,4.3,0,0,0,0,0,1,0,2.3,0,0,0,3,714
62.4,21.9,0,0,2,4.3,0,2,0,0,0,0,0,2.3,0,0,0,3,714
62.5,21.9,0,0,2,4.3,0,0.8,0,0,0,0.6,0,2.3,0,0,0,3.5,709
62.29377,21.81782,0,0,1.989801,4.279572,0,0.989901,0,0,0,0,0,2.279772,0,0,0,4.249575,708
62.35247,22.36448,0,0,2.0004,4.290858,0,0.990198,0.610122,0,0,0,0,2.290458,0,0,0,3.0006,698
65,22.2,0,0,2,4.3,0,0,0,0,0,0,0,2.6,0,0,0,1.5,738
65.4,22.4,0,0,2,4.3,0,0,0,0,0,0,0,2.3,0,0,0,1.5,739
65,22.2,0,0,2,4.3,0,0,0,0,0,0,0,2.6,0,0,0,1.5,738
65.4,22.4,0,0,2,4.3,0,0,0,0,0,0,0,2,0,0,0,1.5,736
65.4,22.4,0,0,2,4.3,1.5,0,0,0,0,0,0,2.3,0,0,0,0,721
64.4,21.4,0,0,2,4.3,1.5,0,0,0,0,0,0,3.3,0,0,0,0,712
64.4,21.4,0,0,2,4.3,0,0,0,0,0,0,0,3.3,0,0,0,1.5,734
63.9,20.9,0,0,2,4.3,0,0,0,0,0,0,0,3.8,0,0,0,1.5,730
62.9,20.9,0,0,2,5.3,0,0,0,0,0,0,0,3.8,0,0,0,1.5,716
62.9,22.4,0,0,2,4.3,0,0,0,0,0,1,0,2.3,0,0,0,3,714
62.4,21.9,0,0,2,4.3,0,2,0,0,0,0,0,2.3,0,0,0,3,714
61.32166,19.83936,1.502982,4.609145,0,0,5.611133,0,0,0,0,7.013916,0,0,0,0,0,0,786
59.47772,16.85035,8.023975,4.212587,0,0,3.41019,0,0,0,0,7.823376,0,0,0,0,0,0,715
61.32136,19.83926,1.502974,4.609121,0,0,5.611104,0,0,0,0,7.01388,0,0,0,0,0,0,786
59.47694,16.85013,8.02387,4.212532,0,0,3.410145,0,0,0,0,7.823274,0,0,0,0,0,0,715
0.172041,0.017173,86.80916,0,0.041757,12.95987,0,0,0,0,0,0,0,0,0,0,0,0,516
0.352662,8.378399,79.12714,0,0.030315,12.11148,0,0,0,0,0,0,0,0,0,0,0,0,512
0.335085,16.3765,71.17459,0,0.029627,12.0842,0,0,0,0,0,0,0,0,0,0,0,0,495
0.345297,23.42255,64.53491,0,0.038507,11.65873,0,0,0,0,0,0,0,0,0,0,0,0,492
0.273707,30.19068,58.02717,0,0.047056,11.46139,0,0,0,0,0,0,0,0,0,0,0,0,510
0.454517,37.20396,51.03366,0,0.036772,11.27109,0,0,0,0,0,0,0,0,0,0,0,0,511
78.14571,4.881386,0,0,0,12.46329,0,0,0,4.509623,0,0,0,0,0,0,0,0,480
78.44937,3.675266,0.836503,0,0,12.51172,0,0,0,4.527147,0,0,0,0,0,0,0,0,480
78.7554,2.459735,1.679532,0,0,12.56053,0,0,0,4.544807,0,0,0,0,0,0,0,0,480
79.06383,1.234684,2.529164,0,0,12.60972,0,0,0,4.562606,0,0,0,0,0,0,0,0,479
79.37469,0,3.385478,0,0,12.65929,0,0,0,4.580544,0,0,0,0,0,0,0,0,476
36.23552,0,31.7735,31.99099,0,0,0,0,0,0,0,0,0,0,0,0,0,0,745
35.63728,1.650981,31.24892,31.46283,0,0,0,0,0,0,0,0,0,0,0,0,0,0,744
34.75452,4.087139,30.47487,30.68347,0,0,0,0,0,0,0,0,0,0,0,0,0,0,746
33.32097,8.043344,29.21785,29.41784,0,0,0,0,0,0,0,0,0,0,0,0,0,0,744
31.93262,11.87481,28.00046,28.19212,0,0,0,0,0,0,0,0,0,0,0,0,0,0,747
30.58736,15.58735,26.82085,27.00444,0,0,0,0,0,0,0,0,0,0,0,0,0,0,750
35.73675,0,28.98594,0,20.275,0,0,0,12.10213,0,0,0,0,0,0,0,0,0,534
26.50014,13.62726,6.513382,18.73705,0,0,0,0,0,0,0,34.62217,0,0,0,0,0,0,712
0,5.109907,81.41223,0,0,13.47786,0,0,0,0,0,0,0,0,0,0,0,0,482
0,5.085921,80.91433,0,0,13.4146,0,0,0,0,0,0,0,0,0,0,0,0,493
0,5.03862,79.93243,0,0,13.28984,0,0,0,0,0,0,0,0,0,0,0,0,496
0,4.992189,78.96861,0,0,13.16737,0,0,0,0,0,0,0,0,0,0,0,0,503
0,4.946607,78.0224,0,0,13.04714,0,0,0,0,0,0,0,0,0,0,0,0,507
0,5.109907,81.41223,0,0,13.47786,0,0,0,0,0,0,0,0,0,0,0,0,480
0,5.086193,80.91866,0,0,13.41532,0,0,0,0,0,0,0,0,0,0,0,0,487
0,5.039419,79.94511,0,0,13.29195,0,0,0,0,0,0,0,0,0,0,0,0,492
0,4.993497,78.9893,0,0,13.17082,0,0,0,0,0,0,0,0,0,0,0,0,500
0,4.948405,78.05077,0,0,13.05189,0,0,0,0,0,0,0,0,0,0,0,0,510
39.70671,0,0,4.632344,0,0,0,0,40.33964,0,0,11.41281,0,0,0,0,0,3.908501,669
39.31643,0,0,4.586811,0,0,0,0,39.72122,0,0,11.30063,0,0,0,0,0,3.870084,666
63.7,9.5,0,0.3,17,0,8,0,0,0.5,0,0,0,1,0,0,0,0,587
64.2,9,0,0.3,17,0,8,0,0,0.5,0,0,0,1,0,0,0,0,580
65.7,7.5,0,0.3,17,0,8,0,0,0.5,0,0,0,1,0,0,0,0,567
60.90001,12.8,0,0.1,12.2,0,6.7,0.2,0,5.900001,0,0.2,0,1,0,0,0,0,604
44.93804,27.45308,0,0,16.68783,0,7.234638,0,0,0,0,0,0,3.686415,0,0,0,0,690
44.93804,27.45308,0,0,16.68783,0,7.234638,0,0,0,0,0,0,3.686415,0,0,0,0,690
45.10371,45.92381,0,0,0,8.972474,0,0,0,0,0,0,0,0,0,0,0,0,691
45.10371,45.92381,0,0,0,8.972474,0,0,0,0,0,0,0,0,0,0,0,0,691
36.35871,27.60248,0,3.572002,0.986979,5.234286,14.76196,4.88327,0,0,0,6.600318,0,0,0,0,0,0,591
46.32444,0,16.10296,0,0,4.607656,9.322296,23.64265,0,0,0,0,0,0,0,0,0,0,542
68.05788,0,16.89841,0,15.0437,0,0,0,0,0,0,0,0,0,0,0,0,0,580
58.07553,0,22.43088,4.516883,14.97671,0,0,0,0,0,0,0,0,0,0,0,0,0,583
58.82286,0,22.71952,0,15.16943,0,3.288186,0,0,0,0,0,0,0,0,0,0,0,574
57.44886,0,27.73604,0,14.8151,0,0,0,0,0,0,0,0,0,0,0,0,0,523
63.71501,20.27297,0,0,0,7.92176,4.006863,0,0,0,0,0,0,4.083399,0,0,0,0,590
56.75011,7.043076,0,2.05538,4.281255,0,1.9318,8.429707,0,6.37389,0,8.618347,0,4.51643,0,0,0,0,568
68.28983,3.049627,0,0.838628,8.341958,0.670307,0.301373,11.46485,0,7.043425,0,0,0,0,0,0,0,0,470
60.40837,0,0,7.159348,9.890989,0,4.502421,0,0,18.03887,0,0,0,0,0,0,0,0,481
75.51729,0,0,14.09624,10.38648,0,0,0,0,0,0,0,0,0,0,0,0,0,539
68.28248,1.544978,0,0,0,0,3.053581,0,0,27.11896,0,0,0,0,0,0,0,0,515
63.19913,0,0,0,8.692264,0,0,21.50333,0,6.60528,0,0,0,0,0,0,0,0,466
54.95137,15.54181,10.6121,0,18.89472,0,0,0,0,0,0,0,0,0,0,0,0,0,590
54.52359,0,21.05898,0,0,0,3.047857,0,0,21.36957,0,0,0,0,0,0,0,0,572
50.07603,16.99551,23.20941,8.497557,0,0,1.221486,0,0,0,0,0,0,0,0,0,0,0,771
49.7174,16.87379,23.04319,6.749359,0,0,1.212739,0,0,0,0,0,0,0,2.403512,0,0,0,785
49.36387,16.75381,22.87934,5.026025,0,0,1.204115,0,0,0,0,0,0,0,4.772841,0,0,0,798
49.18898,16.69445,22.79828,4.173516,0,0,1.199849,0,0,0,0,0,0,0,5.944916,0,0,0,805
49.01534,16.63552,22.7178,3.327025,0,0,1.195613,0,0,0,0,0,0,0,7.108714,0,0,0,814
48.8429,16.577,22.63788,2.486491,0,0,1.191407,0,0,0,0,0,0,0,8.264324,0,0,0,792
48.50166,16.46118,22.47972,0.82304,0,0,1.183084,0,0,0,0,0,0,0,10.55132,0,0,0,775
55.06,9.94,0,27.56,0.3,0,6.07,0,0,0.26,0,0,0,0,0.29,0,0.24,0,767
59.83001,9.630001,0,23.97,0.27,0,5.31,0,0,0.28,0,0,0,0,0.25,0,0.21,0,773
67.12999,9.759999,0,17.98,0.23,0,4.05,0,0,0.3,0,0,0,0,0.19,0,0.17,0,787
71.15,9.63,0,14.84,0.2,0,3.4,0,0,0.31,0,0,0,0,0.15,0,0.16,0,795
45,0,0,19.5,24.5,0,0,0,5,0,0,0,0,0,0,0,0,6,510
45,0,0,14.5,24.5,0,0,0,10,0,0,0,0,0,0,0,0,6,482
45,0,0,9.5,24.5,0,0,0,15,0,0,0,0,0,0,0,0,6,470
49,2,6.5,0,3,6.5,0,0,27,2.4,0,0,0,0,3.5,0,0,0,462
48.5,3.5,5.4,0,4,5.5,0,0,28.5,0.5,0,0,0,0,4,0,0,0,462
50,0,6,0,3,7,0,0,30.7,0,0,0,0,0,3,0,0,0,471
51,0,6.5,0,4,7,0,0,30.2,0,0,0,0,0,1,0,0,0,471
47.5,0.5,5.5,0,5,5.5,0,0,31.3,1,0,0,0,0,3.5,0,0,0,463
53.1,0,4.9,0,2,8.5,0,0,29,0,0,0,0,0,2.4,0,0,0,487
49,2,6.5,0,3,6.5,0,0,27.1,2.4,0,0,0,0,3.5,0,0,0,461
51.79378,0,0,0,16.43908,0,0,0,0,0,0,0,0,0,0,0,31.76715,0,489
67.35619,0,0,0,19.85147,0,0,0,0,0,0,0,0,0,12.79234,0,0,0,560
63.99598,1.573903,0,6.059384,11.48069,0,3.110749,0,0,1.454036,0,0,0,0,0,0,12.32526,0,565
62.14605,4.510828,0,5.13289,13.42627,0,2.459435,0,0,0.1437,0,0,0,0,0,0,12.18082,0,568
59.84727,7.534056,0,3.314907,11.54086,0,1.786887,0,0,4.17616,0,0,0,0,0,0,11.79987,0,557
56.91019,2.746892,0,1.590268,12.47915,0,1.714456,8.696199,0,0.133563,0,4.407729,0,0,0,0,11.32156,0,505
62.24184,1.650353,0,6.35371,12.03835,0,3.26185,0,0,1.524663,0,0,0,0,12.92924,0,0,0,638
56.15046,8.575711,0,0.087343,11.87381,0,5.335958,0.238813,0,5.135013,0,0.161392,0,0,12.44149,0,0,0,630
70.86481,2.082346,0,4.390177,14.66207,0,7.408198,0,0,0.320626,0,0,0,0,0,0,0.271782,0,545
52.56842,0,0,23.91579,0,0,17.63158,0,0,0,0,0,0,0,0,0,0,5.884211,776
49.44494,0,0,27.44275,0,0,16.58166,0,0,0,0,0,0,0,0,0,0,5.530553,769
48.44,0,0,26.89,0,0,16.25,0,0,0,0,0,0,0,0,0,0,5.42,773
47.45,0,0,26.33,0,0,15.91,0,0,0,0,0,0,0,0,0,0,5.31,775
49.44494,0,0,27.44275,0,0,16.58166,0,0,0,0,0,0,0,0,0,0,5.530553,765
48.44,0,0,26.89,0,0,16.25,0,0,0,0,0,0,0,0,0,0,5.42,745
49.44494,0,0,27.44275,0,0,16.58166,0,0,0,0,0,0,0,1.0001,0,0,5.530553,760
48.44,0,0,26.89,0,0,16.25,0,0,0,0,0,0,0,3,0,0,5.42,760
68.48067,0,6.899925,9.262874,15.35654,0,0,0,0,0,0,0,0,0,0,0,0,0,557
61.94043,0,13.67065,9.176151,15.21276,0,0,0,0,0,0,0,0,0,0,0,0,0,582
49.22062,0,26.83875,9.007488,14.93314,0,0,0,0,0,0,0,0,0,0,0,0,0,557
35.45841,0,41.08597,8.825004,14.63061,0,0,0,0,0,0,0,0,0,0,0,0,0,537
28.05101,0,48.75443,8.726782,14.46777,0,0,0,0,0,0,0,0,0,0,0,0,0,529
22.24277,0,54.76738,8.649767,14.34009,0,0,0,0,0,0,0,0,0,0,0,0,0,533
0,0,77.79404,8.354832,13.85113,0,0,0,0,0,0,0,0,0,0,0,0,0,504
0.375036,0.878543,0,0,0,0,0,0,0.016566,0,0,0,0,0,0.048775,0,42.18941,56.49167,548
0.444068,1.937753,0,1.286781,0,0,0,0,0.108848,0,0,0,0,0,0.02249,0,34.38448,61.81558,570
0.299399,1.038232,0,3.503031,0,0,0,0,0.029389,0,0,0,0,0,0.034612,0,36.14288,58.95247,574
0.355478,1.067263,0,5.346629,0,0,0,0,0.185202,0,0,0,0,0,0.006059,0,16.32791,76.71147,552
0.403848,3.217654,0,9.193083,0,0,0,0,0.200139,0,0,0,0,0,0,0,0.130896,86.85438,539
0,0,0,27.01641,0,0,0,0,0,0,0,0,0,0,0,0,0,69.78022,560
71.34479,0.596562,0,9.029323,14.70172,0,3.447927,0,0,0.879676,0,0,0,0,0,0,0,0,549
59,19,5,0,0,3.5,1,0,1.5,0,0,0,0,2,2,0,0,7,620
58.41584,18.81188,4.950495,0,0,3.465347,0.990099,0,1.485149,0,0,0,0,1.980198,1.980198,0,0,6.930693,633
0,0,0,0,0,0,0,0,0,0,40.23528,0,0,0,0,0,0,55.44019,65
0,0,0,0,0,0,0,0,0,0,40.21598,0,0,0,0,0,0,55.24309,68
0,0,0,0,0,0,0,0,0,0,40.1967,0,0,0,0,0,0,55.04618,75
0,0,0,0,0,0,0,0,0,0,40.17743,0,0,0,0,0,0,54.84946,78
0,0,0,9.460288,8.826393,0,11.87683,0,0,0,0,0,0,0,0,0,4.373403,65.46308,470
0,0,0,9.211624,7.139956,0,11.52166,0,0,0,0,0,0,0,0,0,7.324531,64.80223,485
0,0,3.14055,9.456028,4.326919,0,11.86108,0,0,0,0,0,0,0,0,0,7.03216,64.18327,513
0,0,0,0,30.81802,0,0,0,0,0,0,0,0,0,0,0,0,69.18198,297
0,0,0,0,27.82102,0,0,0,0,0,0,7.077994,0,0,0,0,0,65.10098,312
0,0,0,0,26.22399,0,0,0,0,0,0,13.16289,0,0,0,0,0,60.61313,316
0,0,0,0,25.25151,0,0,0,0,0,0,18.31086,0,0,0,0,0,56.43763,323
0,0,0,0,0,0,0,0,36.44292,0,0,0,0,0,0,0,0,63.55708,436
0,0,0,12.24524,25.3761,0,0,0,0,0,0,0,0,0,0,0,0,58.11649,303
80.08571,0,0,0,0,19.9143,0,0,0,0,0,0,0,0,0,0,0,0,460
23.33233,7.140714,0,10.95109,0,0,0,6.190619,0,0,0,0,47.62476,0,0,0,0,0,744
72.21507,14.43615,0,7.498601,5.850175,0,0,0,0,0,0,0,0,0,0,0,0,0,747
69.9473,13.9551,0,7.322244,8.775358,0,0,0,0,0,0,0,0,0,0,0,0,0,690
67.73923,13.48593,0,7.063893,11.71094,0,0,0,0,0,0,0,0,0,0,0,0,0,635
63.11894,12.68631,0,6.624026,17.57072,0,0,0,0,0,0,0,0,0,0,0,0,0,571
74.12763,12.43391,0,7.548983,5.889481,0,0,0,0,0,0,0,0,0,0,0,0,0,744
71.9085,11.96023,0,7.289102,8.842172,0,0,0,0,0,0,0,0,0,0,0,0,0,673
69.54385,11.63972,0,7.024086,11.79235,0,0,0,0,0,0,0,0,0,0,0,0,0,615
65.01968,10.85543,0,6.594113,17.53077,0,0,0,0,0,0,0,0,0,0,0,0,0,564
0,0,42.93948,0,0,1.880599,6.34144,24.12417,0,23.71307,0,0,0,0,0,0,0,0,466
0,0,44.75084,0,0,3.919862,6.608948,25.14182,0,18.53504,0,0,0,0,0,0,0,0,471
0,0,46.72176,0,0,6.138752,6.90002,26.24912,0,12.90091,0,0,0,0,0,0,0,0,463
0,0,48.87428,0,0,8.562094,7.217911,27.45845,0,6.747634,0,0,0,0,0,0,0,0,470
0,0,51.23472,0,0,11.21951,7.566508,28.78459,0,0,0,0,0,0,0,0,0,0,468
34.25836,0,0,0,0,0,0,6.938282,0,4.26253,54.54084,0,0,0,0,0,0,0,400
28.09367,0,0,0,0,0,0,6.288681,0,3.863448,58.58894,0,0,0,0,0,0,0,410
0,0,0,21.00961,6.216552,0,0,0,0,0,0,0,0,0,0,0,6.752389,66.02144,469
0,0,0,20.18781,3.22942,0,0,0,0,0,0,0,0,0,0,0,6.656625,69.92615,487
0,0,0,20.80468,2.836548,0,0,0,0,0,0,0,0,0,3.655758,0,0,72.70302,501
0,0,12.06917,0,0,0,0,0,14.10945,0,0,0,0,0,0,0,0,73.82137,514
0,0,11.98543,0,0,0,0.693858,0,14.01155,0,0,0,0,0,0,0,0,73.30916,514
0,0,11.90284,0,0,0,1.378154,0,13.915,0,0,0,0,0,0,0,0,72.804,514
0,0,11.82138,0,0,0,2.053084,0,13.81977,0,0,0,0,0,0,0,0,72.30576,515
0,0,11.74405,0,0,0,0,0,13.72937,0,0,0,0,0,0,0,2.693807,71.83276,516
0,0,11.43599,0,0,0,0,0,13.36923,0,0,0,0,0,0,0,5.246289,69.94849,519
0,0,11.14368,0,0,0,0,0,13.0275,0,0,0,0,0,0,0,7.668284,68.16055,523
0,0,11.90433,0,0,0,0,0,13.91674,0,0,0,0,0,1.365844,0,0,72.81309,516
0,0,11.74393,0,0,0,0,0,13.72922,0,0,0,0,0,2.69488,0,0,71.83198,519
0,0,0,26.47721,6.503032,0,0,0,0,0,0,0,0,0,0,0,0,67.01976,470
0,0,0,24.86279,6.465725,0,0,0,0,0,0,0,0,0,0,0,0,66.63527,470
0,0,0,23.26679,6.428843,0,0,0,0,0,0,0,0,0,0,0,0,66.25517,469
0,0,87.04257,8.345529,4.611903,0,0,0,0,0,0,0,0,0,0,0,0,0,435
0,0,77.56362,8.441525,13.99485,0,0,0,0,0,0,0,0,0,0,0,0,0,502
0,0,67.86407,8.539754,23.59617,0,0,0,0,0,0,0,0,0,0,0,0,0,491
0,0,57.93612,8.640297,33.42358,0,0,0,0,0,0,0,0,0,0,0,0,0,443
0,0,85.02047,8.152613,4.505293,0,0,0,0,0,0,0,0,0,0,0,2.321628,0,420
0,0,80.40634,8.19815,9.060916,0,0,0,0,0,0,0,0,0,0,0,2.334595,0,483
0,0,75.74037,8.244197,13.66771,0,0,0,0,0,0,0,0,0,0,0,2.347708,0,498
0,0,71.02171,8.290765,18.32656,0,0,0,0,0,0,0,0,0,0,0,2.36097,0,495
0,0,66.24943,8.337863,23.03833,0,0,0,0,0,0,0,0,0,0,0,2.374382,0,483
0,0,56.54033,8.433681,32.62432,0,0,0,0,0,0,0,0,0,0,0,2.401668,0,438
70.32956,8.885104,0,0.440749,13.45287,0,5.188821,0,0,1.672844,0,0,0,0.020034,0,0,0.010017,0,576
61.33867,8.491508,0,0.599401,16.98302,0,7.792208,0,0,3.196803,0,1.598402,0,0,0,0,0,0,536
71.8,1.89,0,7.8,13.3,0,4.619999,0,0,0.31,0,0,0,0,0.03,0,0,0,557
68.33683,5.000499,0,7.000699,15.0015,0,4.130413,0,0,0.120012,0,0,0,0,0.10001,0,0.110011,0,556
69.49001,4.5,0,7.5,13.5,0,4.49,0,0,0.11,0,0,0,0,0.1,0,0.11,0,568
70.96291,3.619638,0,7.249275,13.09869,0,4.839516,0,0,0.049995,0,0,0,0,0.019998,0,0.009999,0,567
69.49069,4.500045,0,8.01008,13.50013,0,3.98004,0,0,0.110001,0,0,0,0,0.100001,0,0.109001,0,567
69.92001,3.57,0,7.610001,12.87,0,4.64,0,0,0.56,0,0,0,0.56,0.06,0,0.01,0,565
70.06299,4.039596,0,8.179182,11.27887,0,5.029497,0,0,0.539946,0,0,0,0.59994,0.059994,0,0.009999,0,589
69.30306,3.729627,0,6.829317,13.76862,0,5.219478,0,0,0.09999,0,0.179982,0,0.619938,0.039996,0,0.009999,0,567
65.57377,5.297881,0,0.9996,16.79328,0,9.396241,0,0,0,0,0,0,1.89924,0,0,0.009996,0,583
64.27429,7.796881,0,2.59896,15.79368,0,5.497801,0,0,1.9992,0,0,0,1.9992,0,0,0.009996,0,563
64.07437,7.796881,0,2.29908,15.89364,0,5.597761,0,0,1.9992,0,0.29988,0,1.9992,0,0,0.009996,0,563
66.77328,5.59776,0,0.9996,16.59336,0,7.297081,0,0,0,0,0,0,2.69892,0,0,0.009996,0,582
67.24033,7.504503,0,3.502101,16.20973,0,5.503302,0,0,0,0,0,0,0,0,0,0.010006,0,567
67.94077,5.903542,0,2.001201,16.10966,0,8.004803,0,0,0,0,0,0,0,0,0,0.010006,0,570
66.97321,6.897241,0,1.9992,16.09356,0,7.996801,0,0,0,0,0,0,0,0,0,0.009996,0,578
66.97321,7.397041,0,1.9992,15.59376,0,7.996801,0,0,0,0,0,0,0,0,0,0.009996,0,584
67.9728,5.897641,0,0.9996,16.09356,0,8.996401,0,0,0,0,0,0,0,0,0,0.009996,0,580
68.38663,4.984448,0,7.277295,14.65428,0,4.186936,0,0,0.169471,0,0,0,0.009969,0.029907,0,0.101683,0,556
67.86789,5.182277,0,6.976142,14.94888,0,4.086026,0,0,0.597955,0,0,0,0.009966,0.029898,0,0.101652,0,554
68.1859,5.183723,0,7.476524,14.95305,0,3.688419,0,0,0.169468,0,0,0,0.009969,0.029906,0,0.103675,0,557
68.08892,5.183929,0,6.878676,15.05333,0,4.286711,0,0,0.169475,0,0,0,0.009969,0.029907,0,0.099691,0,557
69.29075,4.685849,0,7.477418,13.45935,0,4.58615,0,0,0.159518,0,0,0,0.00997,0.02991,0,0.101693,0,568
69.35034,4.683141,0,7.473097,13.15265,0,4.483858,0,0,0.518135,0,0,0,0.009964,0.029892,0,0.099641,0,564
69.59193,4.685989,0,7.976151,13.26035,0,3.988076,0,0,0.159523,0,0,0,0.00997,0.029911,0,0.098705,0,567
69.48805,4.685708,0,7.377498,13.35925,0,4.586012,0,0,0.159514,0,0,0,0.00997,0.029909,0,0.104681,0,567
65.40379,5.284148,0,0.997009,16.74975,0,9.371884,0,0,0,0,0,0,1.894317,0,0,0.099701,0,582
67.16567,5.788424,0,4.690619,15.86826,0,6.187625,0,0,0,0,0,0,0,0,0,0.0998,0,566
59.47264,19.89085,2.998621,4.797793,0,0,2.598804,9.795494,0,0.199908,0,0,0,0,0,0,0.045979,0,774
61.19424,18.52853,1.502313,5.107866,0,0,2.704164,10.51619,0,0.200309,0,0,0,0,0,0,0.046071,0,772
60.872,19.9908,1.49931,4.797793,0,0,2.598804,9.795494,0,0.199908,0,0,0,0,0,0,0.045979,0,789
60.09254,18.52853,1.502313,5.408329,0,0,2.904473,11.11712,0,0.200309,0,0,0,0,0,0,0.046071,0,770
63.33356,17.90949,1.500795,4.702492,0,0,2.501326,9.605091,0,0.200106,0,0,0,0,0,0,0.047025,0,785
61.03295,19.31042,1.50081,4.902647,0,0,2.701458,10.10546,0,0.200108,0,0,0,0,0,0,0.046025,0,785
59.93236,19.21037,1.50081,5.302864,0,0,2.801512,10.80583,0,0.200108,0,0,0,0,0,0,0.046025,0,777
62.19516,18.6285,1.502298,4.807355,0,0,2.603984,9.815017,0,0.200306,0,0,0,0,0,0,0.047072,0,783
62.33304,17.20912,1.500795,5.102705,0,0,2.801485,10.60562,0,0.200106,0,0,0,0,0,0,0.047025,0,773
63.23352,18.70992,1.500795,4.502386,0,0,2.401273,9.204878,0,0.200106,0,0,0,0,0,0,0.047025,0,788
64.5342,17.30917,1.500795,4.502386,0,0,2.401273,9.304932,0,0.200106,0,0,0,0,0,0,0.047025,0,782
59.6,20,2.8,3.9,0,0,3,8.600001,0,0.2,0,1.7,0,0,0,0,0,0,773
62.36236,17.11712,0.500501,5.505505,0,0,2.902903,11.21121,0,0.2002,0,0,0,0,0,0,0,0,776
64.46445,17.21722,0.5005,4.904904,0,0,2.602602,9.909908,0,0.2002,0,0,0,0,0,0,0,0,795
60.10001,20.1,2,4,0,0,3,8.700001,0,0.2,0,1.7,0,0,0,0,0,0,781
60.16016,20.12012,2.002002,4.004004,0,0,3.003003,8.708709,0,0.2002,0,1.601602,0,0,0,0,0,0,785
60.06006,19.81982,2.002002,3.803804,0,0,3.103103,8.208208,0,0.2002,0,2.602603,0,0,0,0,0,0,780
59.75976,19.71972,2.402402,4.104104,0,0,3.103103,8.908908,0,0.2002,0,1.601602,0,0,0,0,0,0,774
60,19.4,2.4,3.8,0,0,3.1,8.3,0,0.2,0,2.6,0,0,0,0,0,0,777
59.6,19.7,2.8,4,0,0,3,8.7,0,0.2,0,1.8,0,0,0,0,0,0,776
59.9,20.2,1.6,4.1,0,0,3.1,8.9,0,0.2,0,1.8,0,0,0,0,0,0,793
60.56056,18.81882,1.601602,4.204204,0,0,3.203203,9.309309,0,0.2002,0,1.901902,0,0,0,0,0,0,787
60.23976,19.68032,1.598402,4.095904,0,0,3.096903,8.991009,0,0.1998,0,1.898102,0,0,0,0,0,0,793
62.36236,17.51752,1.601602,4.104104,0,0,3.103103,9.009008,0,0.2002,0,1.901902,0,0,0,0,0,0,783
59.9,20.5,1.6,4,0,0,3,8.8,0,0.2,0,1.8,0,0,0,0,0,0,793
60.46046,19.91992,1.601601,3.903904,0,0,3.103103,8.508508,0,0.2002,0,2.102102,0,0,0,0,0,0,792
60.92185,20.14028,1.603207,4.008017,0,0,3.306613,7.815633,0,0.200401,0,1.803607,0,0,0,0,0,0,793
60.52105,19.93988,1.603207,3.607214,0,0,3.306613,8.817636,0,0.200401,0,1.803607,0,0,0,0,0,0,794
60.36036,19.91992,1.601602,3.603604,0,0,3.203203,8.808809,0,0.2002,0,2.102102,0,0,0,0,0,0,790
60.66066,20.02002,1.601601,3.903904,0,0,3.103103,7.807807,0,0.2002,0,2.502502,0,0,0,0,0,0,791
61.06106,20.02002,1.501501,3.803803,0,0,2.902903,8.508508,0,0.2002,0,1.801802,0,0,0,0,0,0,792
61.16116,19.31932,1.501501,4.004004,0,0,3.003003,8.808808,0,0.2002,0,1.801802,0,0,0,0,0,0,792
60,19.9,1.5,4.1,0,0,3.1,9.100001,0,0.2,0,1.9,0,0,0,0,0,0,786
60.60001,19.3,1.5,4.1,0,0,3.1,9.100001,0,0.2,0,1.9,0,0,0,0,0,0,787
62.56256,20.12012,1.201201,5.105105,0,0,3.603603,7.007007,0,0.2002,0,0,0,0,0,0,0,0,792
62.26226,20.02002,1.201201,4.704704,0,0,3.403403,6.506506,0,0.2002,0,1.501501,0,0,0,0,0,0,793
60.96095,19.61962,1.201201,3.503503,0,0,3.303303,9.509508,0,0.2002,0,1.501501,0,0,0,0,0,0,793
61.22244,20.04008,1.503006,4.108216,0,0,2.905812,8.416833,0,0.200401,0,1.402806,0,0,0,0,0,0,791
61.76176,20.22022,1.501502,4.104105,0,0,2.902903,6.406407,1.301301,0.2002,0,1.401402,0,0,0,0,0,0,788
60.66066,19.91992,1.501501,4.104104,0,0,2.202202,8.408407,1.301301,0.2002,0,1.501501,0,0,0,0,0,0,787
59.47264,19.89085,2.998621,4.797793,0,0,2.598804,9.795494,0,0.199908,0,0,0,0,0,0,0.045979,0,774
61.19424,18.52853,1.502313,5.107866,0,0,2.704164,10.51619,0,0.200309,0,0,0,0,0,0,0.046071,0,772
60.872,19.9908,1.49931,4.797793,0,0,2.598804,9.795494,0,0.199908,0,0,0,0,0,0,0.045979,0,789
63.33356,17.90949,1.500795,4.702492,0,0,2.501326,9.605091,0,0.200106,0,0,0,0,0,0,0.047025,0,785
61.03295,19.31042,1.50081,4.902647,0,0,2.701458,10.10546,0,0.200108,0,0,0,0,0,0,0.046025,0,785
58.83176,19.8107,1.50081,5.402917,0,0,2.901567,11.106,0,0.200108,0,0,0,0,0,0,0.046025,0,777
59.93236,19.91075,1.50081,5.102755,0,0,2.701459,10.40562,0,0.200108,0,0,0,0,0,0,0.046025,0,783
59.93236,19.21037,1.50081,5.302864,0,0,2.801512,10.80583,0,0.200108,0,0,0,0,0,0,0.046025,0,777
59.39146,19.93069,1.502313,5.20802,0,0,2.804318,10.7165,0,0.200309,0,0,0,0,0,0,0.046071,0,782
58.73171,20.61113,1.50081,5.202809,0,0,2.801512,10.70578,0,0.200108,0,0,0,0,0,0,0.046025,0,788
58.13139,21.21145,1.50081,5.202809,0,0,2.801512,10.70578,0,0.200108,0,0,0,0,0,0,0.046025,0,788
57.73116,20.51107,1.50081,5.50297,0,0,3.00162,11.3061,0,0.200108,0,0,0,0,0,0,0.046025,0,778
58.3315,19.8107,1.50081,5.502971,0,0,3.001621,11.40616,0,0.200108,0,0,0,0,0,0,0.046025,0,777
62.19516,18.6285,1.502298,4.807355,0,0,2.603984,9.815017,0,0.200306,0,0,0,0,0,0,0.047072,0,783
63.23352,18.70992,1.500795,4.502386,0,0,2.401273,9.204878,0,0.200106,0,0,0,0,0,0,0.047025,0,788
64.5342,17.30917,1.500795,4.502386,0,0,2.401273,9.304932,0,0.200106,0,0,0,0,0,0,0.047025,0,782
59.6,20,2.8,3.9,0,0,3,8.600001,0,0.2,0,1.7,0,0,0,0,0,0,773
61.06106,18.51852,0.500501,5.405405,0,0,2.902903,11.21121,0,0.2002,0,0,0,0,0,0,0,0,788
63.26326,17.91792,0.5005,5.005005,0,0,2.702703,10.21021,0,0.2002,0,0,0,0,0,0,0,0,795
60.96095,19.21922,0.5005,5.305305,0,0,2.802802,10.81081,0,0.2002,0,0,0,0,0,0,0,0,790
59.8,19.9,0.5,5.400001,0,0,2.9,11.1,0,0.2,0,0,0,0,0,0,0,0,793
59.9,19.2,0.5,5.6,0,0,3,11.4,0,0.2,0,0,0,0,0,0,0,0,786
63.16316,18.61862,0.500501,4.804805,0,0,2.602602,9.909909,0,0.2002,0,0,0,0,0,0,0,0,798
64.46445,17.21722,0.5005,4.904904,0,0,2.602602,9.909908,0,0.2002,0,0,0,0,0,0,0,0,795
60.82165,20.64128,0.501002,4.90982,0,0,2.605211,10.12024,0,0.200401,0,0,0,0,0,0,0,0,800
60.10001,20.1,2,4,0,0,3,8.700001,0,0.2,0,1.7,0,0,0,0,0,0,781
60.16016,20.12012,2.002002,4.004004,0,0,3.003003,8.708709,0,0.2002,0,1.601602,0,0,0,0,0,0,785
60.06006,19.81982,2.002002,3.803804,0,0,3.103103,8.208208,0,0.2002,0,2.602603,0,0,0,0,0,0,780
59.45946,20.02002,2.402402,4.104104,0,0,3.103103,8.908908,0,0.2002,0,1.601602,0,0,0,0,0,0,773
59.75976,19.71972,2.402402,4.104104,0,0,3.103103,8.908908,0,0.2002,0,1.601602,0,0,0,0,0,0,774
60,19.4,2.4,3.8,0,0,3.1,8.3,0,0.2,0,2.6,0,0,0,0,0,0,777
59.5,19.8,2.8,4,0,0,3,8.7,0,0.2,0,1.8,0,0,0,0,0,0,778
59.6,19.7,2.8,4,0,0,3,8.7,0,0.2,0,1.8,0,0,0,0,0,0,776
60.8,19.7,1.6,4,0,0,3,8.700001,0,0.2,0,1.8,0,0,0,0,0,0,792
59.9,20.2,1.6,4.1,0,0,3.1,8.9,0,0.2,0,1.8,0,0,0,0,0,0,793
60.56056,18.81882,1.601602,4.204204,0,0,3.203203,9.309309,0,0.2002,0,1.901902,0,0,0,0,0,0,787
60.23976,19.68032,1.598402,4.095904,0,0,3.096903,8.991009,0,0.1998,0,1.898102,0,0,0,0,0,0,793
59.9,20.5,1.6,4,0,0,3,8.8,0,0.2,0,1.8,0,0,0,0,0,0,793
60.36036,19.91992,1.601602,3.603604,0,0,3.203203,8.808809,0,0.2002,0,2.102102,0,0,0,0,0,0,790
60.8,18.5,1.5,3.3,0,0,3.1,9.1,0,0.2,0,3.3,0,0,0,0,0,0,791
61.06106,20.02002,1.501501,3.803803,0,0,2.902903,8.508508,0,0.2002,0,1.801802,0,0,0,0,0,0,792
60.60001,19.3,1.5,4.1,0,0,3.1,9.100001,0,0.2,0,1.9,0,0,0,0,0,0,787
60.96095,19.61962,1.201201,3.503503,0,0,3.303303,9.509508,0,0.2002,0,1.501501,0,0,0,0,0,0,793
59.6,19.5,1.5,3.3,0,0,2.3,11.9,0,0.2,0,1.5,0,0,0,0,0,0,790
61.22244,20.04008,1.503006,4.108216,0,0,2.905812,8.416833,0,0.200401,0,1.402806,0,0,0,0,0,0,791
61.6,20.2,1.5,4.1,0,0,2.9,6.4,0,0.2,0,2.9,0,0,0,0,0,0,789
60.66066,19.91992,1.501501,4.104104,0,0,2.202202,8.408407,1.301301,0.2002,0,1.501501,0,0,0,0,0,0,787
61.56156,20.22022,1.501501,3.803804,0,0,2.702703,5.305305,0,0.2002,0,4.504504,0,0,0,0,0,0,788
0,0,0,0,0,0,0,0,0,8.946102,0,0,88.81926,0,0,0,0,0,532
44.05,17.04,0,0,0,0,24.32,0,0,9.68,0,0,0,0,0,0,0,0,628
78.14571,4.881386,0,0,0,12.46329,0,0,0,4.509623,0,0,0,0,0,0,0,0,500
78.7554,2.459735,1.679532,0,0,12.56053,0,0,0,4.544807,0,0,0,0,0,0,0,0,502
79.06383,1.234684,2.529164,0,0,12.60972,0,0,0,4.562606,0,0,0,0,0,0,0,0,503
79.37469,0,3.385478,0,0,12.65929,0,0,0,4.580544,0,0,0,0,0,0,0,0,499
15.46689,0,53.76485,0,0,30.76826,0,0,0,0,0,0,0,0,0,0,0,0,403
14.47704,0,50.32401,0,0,35.19896,0,0,0,0,0,0,0,0,0,0,0,0,369
13.95181,0,48.49825,0,0,37.54995,0,0,0,0,0,0,0,0,0,0,0,0,344
12.2391,0,42.54464,0,0,45.21626,0,0,0,0,0,0,0,0,0,0,0,0,293
11.61744,0,40.3837,0,0,47.99886,0,0,0,0,0,0,0,0,0,0,0,0,284
52.4,20.3,0,0,1.8,1.8,14.7,0,0,0,0,0,0,0,8.999999,0,0,0,720
33.33282,17.47609,0,41.17305,0,0,6.705488,0,0,0,0,0,0,0,1.312546,0,0,0,748
0,0,0,0,0,0,0,0,11.04086,0,0,0,0,0,0,84.97759,0,0,387
0,0,0,0,0,0,0,0,11.03894,0,0,0,0,0,0,84.69221,0,0,383
0,0,0,0,0,0,0,0,11.03702,0,0,0,0,0,0,84.40692,0,0,379
51.98528,15.47675,22.19213,9.158928,0,0,0,0,0,0,0,0,0,0,0,0,0,0,631
51.47942,15.32615,21.97619,8.867504,0,0,0,0,0,0,0,0,0,0,0,0,0,0,642
50.49669,15.03358,21.55667,8.301349,0,0,0,0,0,0,0,0,0,0,0,0,0,0,651
58.98345,20.22685,1.015522,0.981574,0.904062,3.661291,0.940647,0,0.949756,0.9618,6.511441,0,0,0,0,0,0,2.898683,604
56.24863,18.88706,0.992021,0.958859,1.766281,3.40625,0.918878,0,0.927777,0.939542,6.360754,0,0,0,0,0,0,6.67449,602
44.37777,7.812332,0,34.79887,0,0,0,0,0,0,0,0,0,0,0,0,13.01104,0,753
42.51239,7.488926,0,33.34719,0,0,0,0,4.177212,0,0,0,0,0,0,0,12.47428,0,748
40.81593,7.191453,0,32.01036,0,0,0,0,8.026958,0,0,0,0,0,0,0,11.95531,0,741
39.23864,6.914378,0,30.77204,0,0,0,0,11.58212,0,0,0,0,0,0,0,11.49283,0,733
37.77931,6.659062,0,29.62988,0,0,0,0,14.86665,0,0,0,0,0,0,0,11.0651,0,726
0,0,40.18723,0,0,0,0,0,0,0,0,59.81277,0,0,0,0,0,0,520
0,0,38.41592,0,0,0,0,0,0,0,0,57.17643,0,0,4.407654,0,0,0,500
0,0,36.79416,0,0,0,0,0,0,0,0,54.76268,0,0,8.443162,0,0,0,500
0,0,35.30378,0,0,0,0,0,0,0,0,52.54447,0,0,12.15175,0,0,0,500
0,0,33.92944,0,0,0,0,0,0,0,0,50.49897,0,0,15.57159,0,0,0,499
66.88899,19.8562,0,0,0.190078,3.482343,1.174257,0.705335,1.497636,0.144441,0,0,0,1.700555,2.572218,0,0,0,697
63.17188,19.56107,0,0,0.187252,3.430584,1.156803,0.694851,1.475376,0.142294,0,0,0,3.350558,5.067973,0,0,0,682
1.444087,1.84362,0,3.730398,0.198309,0,0,12.27606,0,0.31541,0,0,0,0,0,0,36.06386,44.12826,566
1.536914,1.795377,0,2.121155,0.19312,0,0,15.85459,0,0.334459,0,0,0,0,0,0,35.01601,43.14838,570
0,0,3.21009,0,0,8.724163,0,0,0,0,0,0,0,0,0,0,46.62368,41.44207,407
0,0,6.542179,0,0,8.423825,0,0,0,0,0,0,0,0,0,0,45.01861,40.01538,415
0,0,10.00653,0,0,8.111565,0,0,0,0,0,0,0,0,0,0,43.34983,38.53207,417
0,0,0,0,30.39324,0,0,0,0,0,0,0,0,0,0,0,0,69.60676,280
64.3,7.8,0,2.6,15.8,0,5.5,0,0,2,0,0,0,2,0,0,0,0,563
64.09999,7.8,0,2.3,15.9,0,5.599999,0,0,2,0,0.3,0,2,0,0,0,0,563
66.8,5.6,0,1,16.6,0,7.3,0,0,0,0,0,0,2.7,0,0,0,0,582
67.26727,7.507508,0,3.503504,16.21622,0,5.505506,0,0,0,0,0,0,0,0,0,0,0,567
68.03197,6.693306,0,2.897103,15.68432,0,6.693306,0,0,0,0,0,0,0,0,0,0,0,574
67.96797,5.905906,0,2.002002,16.11612,0,8.008008,0,0,0,0,0,0,0,0,0,0,0,570
68.5,5.9,0,2,15.6,0,8,0,0,0,0,0,0,0,0,0,0,0,572
67,6.9,0,2,16.1,0,8,0,0,0,0,0,0,0,0,0,0,0,578
67,7.4,0,2,15.6,0,8,0,0,0,0,0,0,0,0,0,0,0,584
67.8,5.9,0,2,16.1,0,8.2,0,0,0,0,0,0,0,0,0,0,0,569
67.7,5.900001,0,2.7,16,0,7.7,0,0,0,0,0,0,0,0,0,0,0,569
67.4,5.9,0,4,16,0,6.7,0,0,0,0,0,0,0,0,0,0,0,564
68.54271,4.422111,0,3.61809,14.67337,0,7.738693,0,0,1.005025,0,0,0,0,0,0,0,0,556
67.9,1,0,1,16.1,0,9,0,0,5,0,0,0,0,0,0,0,0,513
66.63337,5.794206,0,7.992008,15.78422,0,3.796204,0,0,0,0,0,0,0,0,0,0,0,564
66.99999,5.8,0,6,15.9,0,5.3,0,0,0,0,0,0,0,0,0,0,0,562
62.23777,7.092907,0,0.799201,16.68332,0,11.88811,0,0,0.899101,0,0.3996,0,0,0,0,0,0,576
62.3,7,0,0.4,17.5,0,12.4,0,0,0,0,0.4,0,0,0,0,0,0,580
72.01605,1.905717,0,7.82347,13.34002,0,4.613842,0,0,0.300903,0,0,0,0,0,0,0,0,557
68.64321,5.025125,0,7.035175,15.07538,0,4.120603,0,0,0.100502,0,0,0,0,0,0,0,0,556
60.90001,12.8,0,0.1,12.2,0,6.700001,0.2,0,5.900001,0,0.2,0,1,0,0,0,0,604
62.19543,17.98543,0.200955,0.753579,9.545339,5.074101,0,0,0.080382,0.080382,0,0.09043,0,3.617181,0,0,0.100477,0.075358,505
62.27991,17.90924,0.503069,1.006137,8.552167,4.930073,0.020123,0,0.130798,0.100614,0,0.140859,0,3.823322,0,0,0.080491,0.301841,525
62.31723,18.04981,0.151255,0.605022,9.781184,5.193103,0,0,0.070586,0.070586,0,0.070586,0,3.63013,0,0,0.010084,0.030251,502
0,11.55483,47.33853,6.355008,0,0,0,34.75163,0,0,0,0,0,0,0,0,0,0,581
0,10.5537,36.03086,5.804399,0,0,0,47.61103,0,0,0,0,0,0,0,0,0,0,563
0,12.24458,50.16433,6.73436,0,0,0,18.41303,0,0,0,12.4437,0,0,0,0,0,0,597
0,11.88971,48.71048,6.539187,0,0,0,26.81909,0,0,0,6.041531,0,0,0,0,0,0,581
0,11.33644,42.57348,6.234894,0,0,0,34.0948,0,0,0,5.760395,0,0,0,0,0,0,565
0,11.12614,37.98521,6.119235,0,0,0,33.46233,0,0,0,11.30708,0,0,0,0,0,0,567
0,11.23262,46.01849,0,0,0,0,33.78258,8.966309,0,0,0,0,0,0,0,0,0,546
0,12.41023,50.84298,6.825467,0,0,0,18.66214,4.953159,0,0,6.306023,0,0,0,0,0,0,558
0,11.26275,38.45158,6.194365,0,0,0,33.87317,4.495177,0,0,5.722951,0,0,0,0,0,0,558
0,5.61402,45.99971,6.175277,0,0,0,42.21099,0,0,0,0,0,0,0,0,0,0,581
0,5.771993,47.29409,6.349043,0,0,0,34.71901,0,0,0,5.865857,0,0,0,0,0,0,596
0,5.939114,48.66344,6.532872,0,0,0,26.79319,0,0,0,12.07139,0,0,0,0,0,0,599
0,8.317973,48.68225,6.535397,0,0,0,26.80355,0,0,0,9.660846,0,0,0,0,0,0,599
0,11.24153,42.21705,4.327886,0,0,0,33.80935,2.692024,0,0,5.712168,0,0,0,0,0,0,558
0,11.27299,42.33519,4.959997,0,0,0,33.90397,1.799705,0,0,5.728154,0,0,0,0,0,0,565
52.38858,0,20.23437,0,0,0,0,0,0,27.37706,0,0,0,0,0,0,0,0,674
69.20013,3.403785,2.324139,6.552133,14.48335,0,4.036459,0,0,0,0,0,0,0,0,0,0,0,555
72.65149,4.109582,11.22426,4.520434,7.494241,0,0,0,0,0,0,0,0,0,0,0,0,0,588
70.17619,4.106446,11.21569,4.516984,9.984696,0,0,0,0,0,0,0,0,0,0,0,0,0,591
69.96088,4.093847,13.9766,4.503126,7.465547,0,0,0,0,0,0,0,0,0,0,0,0,0,589
67.29079,4.078233,16.70795,4.48595,7.437072,0,0,0,0,0,0,0,0,0,0,0,0,0,581
65.23689,4.100188,11.1986,4.510101,14.95422,0,0,0,0,0,0,0,0,0,0,0,0,0,575
64.641,4.062737,19.41854,4.468905,7.408814,0,0,0,0,0,0,0,0,0,0,0,0,0,572
53.85685,0,20.80147,0,13.88878,0,0,11.4529,0,0,0,0,0,0,0,0,0,0,590
58.07553,0,22.43088,4.516883,14.97671,0,0,0,0,0,0,0,0,0,0,0,0,0,584
64.62469,0,18.71468,0,16.66062,0,0,0,0,0,0,0,0,0,0,0,0,0,611
57.80078,0,22.32475,0,19.87447,0,0,0,0,0,0,0,0,0,0,0,0,0,604
61.19706,0,17.72739,0,21.07556,0,0,0,0,0,0,0,0,0,0,0,0,0,594
54.59345,0,26.63491,0,18.77165,0,0,0,0,0,0,0,0,0,0,0,0,0,593
54.95137,15.54181,10.6121,0,18.89472,0,0,0,0,0,0,0,0,0,0,0,0,0,589
57.44886,0,27.73604,0,14.8151,0,0,0,0,0,0,0,0,0,0,0,0,0,557
76.61314,2.002229,6.399144,4.303008,8.49917,0,1.902172,0,0,0.202072,0,0,0,0,0,0,0.079056,0,587
72.07392,1.802424,0,8.581911,13.07457,0,3.894903,0,0,0.491617,0,0,0,0,0,0,0.080656,0,568
78.61169,2.198106,9.48289,2.198055,6.286011,0,1.000542,0,0,0.092305,0,0,0,0,0,0,0.130405,0,570
34.95697,15.05381,2.035424,20.00172,0,0,0,0,14.99091,0,0,0,0,0,12.96117,0,0,0,670
9.063789,0,0,0,0,6.761467,0,0,0,0,84.17474,0,0,0,0,0,0,0,380
24.04383,0,0,0,0,8.96819,0,0,0,0,66.98798,0,0,0,0,0,0,0,376
35.91563,0,0,0,0,10.71704,0,0,0,0,53.36733,0,0,0,0,0,0,0,387
0,0,31.01365,0,0,0,0,0,0,0,66.28562,0,0,0,0,0,0,0,462
0,0,31.38301,0,0,0,0,0,0,0,63.72131,0,0,0,0,0,0,0,459
0,0,0,0,0,0,0,0,10.55566,0,43.42121,0,0,0,0,0,0,46.02313,357
0,0,35.30085,0,0,0,0,0,0,0,37.72435,0,0,0,0,26.9748,0,0,381
0,0,33.90365,0,0,0,0,0,0,0,36.84531,0,0,0,0,26.34625,0,0,382
0,0,46.42907,0,0,0,0,0,18.09261,0,0,0,0,0,0,35.47832,0,0,401
0,0,44.26626,0,0,0,0,0,17.54217,0,0,0,0,0,0,34.39894,0,0,402
66.99078,0,15.23122,0,17.778,0,0,0,0,0,0,0,0,0,0,0,0,0,574
36.46504,0,47.31833,0,16.21663,0,0,0,0,0,0,0,0,0,0,0,0,0,517
0,4.490324,0,0,2.729522,5.263847,0,0,0,0,0,0,0,0,0,0,0,87.5163,330
0,4.409364,0,0,2.680308,0,6.971931,0,0,0,0,0,0,0,0,0,0,85.93839,440
0,4.292253,0,9.442735,2.60912,0,0,0,0,0,0,0,0,0,0,0,0,83.65589,405
0,3.688278,0,0,2.241984,0,0,22.1853,0,0,0,0,0,0,0,0,0,71.88445,370
0,0,0,0,0,0,0,0,0,0,58.71928,0,41.28072,0,0,0,0,0,422
0,0,0,0,0,0,0,0,0,0,55.04042,0,40.73096,0,0,0,0,0,444
0,0,0,0,2.152285,0,0,0,0,0,54.25587,0,43.59184,0,0,0,0,0,395
33.60965,0,4.867973,19.60518,0,0,0,0,5.690897,0,0,36.2263,0,0,0,0,0,0,652
0,0,0,0,12.1845,0,0,0,34.1019,0,0,0,0,0,0,0,0.158556,53.55505,305
72.09999,10.5,2.3,5.8,0,0,1.7,3.3,0,0,0,4.3,0,0,0,0,0,0,687
74.5,8.5,2.6,2.5,0,0,2.8,3.5,0,0,0,5.6,0,0,0,0,0,0,686
71.4,10.3,2.6,4.2,0,0,3.1,4.1,0,0,0,4.3,0,0,0,0,0,0,685
73.8,8.9,1.9,6.2,0,0,1.6,3.1,0,0,0,4.5,0,0,0,0,0,0,687
74.80001,7.2,2.5,3.1,0,0,3.2,4.6,0,0,0,4.6,0,0,0,0,0,0,684
73.6,8.7,2.1,3.5,0,0,4.5,3.4,0,0,0,4.2,0,0,0,0,0,0,682
71.5,11.2,2.3,2.6,0,0,5,3.2,0,0,0,4.2,0,0,0,0,0,0,687
76.5,10.5,2.5,1.5,0,0,1.3,3.5,0,0,0,4.2,0,0,0,0,0,0,689
74.3,1.3,2.1,5.8,0,0,3.5,6.199999,0,0,0,6.8,0,0,0,0,0,0,656
69.3,4.8,1.3,2.7,0,0,11.7,4.9,0,0,0,5.3,0,0,0,0,0,0,664
69.2,5.3,2,3.2,0,0,1.8,12.3,0,0,0,6.2,0,0,0,0,0,0,672
55,8.9,2.1,8.2,0,0,4.6,14.3,0,0,0,6.9,0,0,0,0,0,0,675
71.9,14.8,2.2,1.9,0,0,1.5,3.2,0,0,0,4.5,0,0,0,0,0,0,702
32.97414,4.418104,3.232759,8.297414,3.125,0,2.155173,1.508621,21.65948,3.663793,1.400862,0,0,0,1.077586,0,13.14655,0.107759,600
53.12623,0,4.99462,0,5.416184,8.868338,0,0,24.01964,0,0,0,0,0,0,0,0,2.953375,453
52.56228,0,4.988556,0,5.409608,8.857571,0,0,23.99048,0,0,0,0,0,0,0,0,2.949789,457
0,7.696539,2.933176,0,9.411348,0,0,11.70841,0,14.30343,0,0,0,0,0,0,0,53.9471,375
0,8.182521,3.018322,0,0,4.768475,0,12.30463,0,15.0318,0,0,0,0,0,0,0,56.69424,354
0,2.023158,3.315439,0,0,10.2575,0,23.42622,0,0,0,0,0,0,0,0,0,60.97769,369
0,2.212755,3.701684,0,0,13.65058,0,23.29233,0,0,0,0,0,0,0,0,0,57.14266,359
0,10.23619,3.494685,0,7.777802,0,0,0,0,14.18491,16.80572,0,0,0,0,0,0,47.50071,392
60.03071,14.24653,4.183946,10.36296,0,0,2.422163,8.753694,0,0,0,0,0,0,0,0,0,0,720
61.41296,16.27397,7.799791,8.261976,0,0,2.721636,3.529661,0,0,0,0,0,0,0,0,0,0,716
57.52656,1.542194,4.317405,3.986478,8.530789,0.271179,2.011732,5.797765,0,11.25546,0,0,0,4.473073,0,0,0,0,508
1.312216,3.425835,0.994158,3.815434,0.260307,0,0.981797,10.04576,6.084556,1.898955,0,0,0,0,0,0,0,71.18098,462
65.58682,5.686806,0,3.12767,3.456823,0,7.707237,0,0,10.50741,0,0,0,3.927228,0,0,0,0,660
62.46748,10.47963,0,4.655265,6.125216,0,6.532412,0,0,6.330217,0,0,0,3.40978,0,0,0,0,652
62.68985,10.07413,0,4.875766,5.878787,0,6.371545,0,0,6.700964,0,0,0,3.408956,0,0,0,0,650
61.06585,9.925954,0,4.804049,4.82693,0,6.277827,1.194108,0,7.335999,0,1.210484,0,3.358814,0,0,0,0,653
61.90184,9.622499,0,4.410209,4.874335,0,6.97343,0.602918,0,7.408047,0,0.814915,0,3.391801,0,0,0,0,657
62.18964,8.7945,0,4.836862,4.373909,0,6.478724,0.601132,0,8.124718,0,1.218752,0,3.381756,0,0,0,0,652
62.12127,8.75168,0,4.813312,3.868989,0,6.604428,2.392822,0,7.350145,0,1.212818,0,2.884535,0,0,0,0,655
63.75243,8.134287,0,4.473753,3.955653,0,7.716988,0,0,9.017742,0,0,0,2.949147,0,0,0,0,655
62.47602,10.80204,0,4.840798,3.891083,0,6.958435,3.008108,0,5.913694,0,1.626326,0,0.483501,0,0,0,0,658
62.94604,11.24396,0,5.07974,4.14972,0,6.984429,3.623214,0,5.564799,0,0.4081,0,0,0,0,0,0,659
60.78422,10.35473,0,4.380745,4.357594,0,6.926841,0,0,7.726482,0,1.618941,0,3.850447,0,0,0,0,668
62.9023,10.03227,0,3.751981,4.6347,0,6.979576,0,0,6.673119,0,1.631267,0,3.394791,0,0,0,0,668
61.33774,9.534812,0,4.370019,2.89795,0,6.909882,0.31066,0,10.27675,0,1.001286,0,3.360892,0,0,0,0,674
61.32364,9.532619,0,4.150563,3.138724,0,6.908293,0.310589,0,10.27439,0,1.001056,0,3.360119,0,0,0,0,670
61.00472,10.11342,0,4.204537,4.356581,0,6.925231,0.2395,0,8.092528,0,1.213924,0,3.849552,0,0,0,0,665
61.76234,9.600814,0,3.960243,4.86335,0,6.641455,0,0,7.391352,0,1.626157,0,2.900706,1.253583,0,0,0,654
61.98492,8.832462,0,3.532902,4.880877,0,6.665389,0,0,7.417988,0,0,0,2.91116,3.774301,0,0,0,652
62.70008,8.934368,0,4.467079,4.937191,0,7.063354,0,0,6.753218,0,0,0,1.963165,3.18154,0,0,0,650
62.46945,10.51996,0,4.673181,4.427127,0,7.037373,1.216893,0,5.98078,0,0.822387,0,0,2.852853,0,0,0,659
65.60213,5.243564,0,3.549406,2.697023,0,7.015409,0,0,9.688435,0,3.279283,0,2.924759,0,0,0,0,655
61.23198,8.691998,0,3.911307,3.362279,0,6.247036,0,0,12.41003,0,0.803032,0,3.34234,0,0,0,0,651
61.69599,9.590501,1.091415,4.395543,4.858126,0,6.79228,0,0,7.383412,0,0.812205,0,3.380522,0,0,0,0,652
62.18962,8.761311,1.087693,4.818608,3.873247,0,6.611695,1.197727,0,7.358232,0,1.214153,0,2.887708,0,0,0,0,652
57.78699,14.46829,0,2.210381,4.397399,0,9.849709,0,0,9.653505,0,1.63373,0,0,0,0,0,0,664
57.47765,14.70809,0,2.128753,6.117232,0,5.81398,0,0,10.01216,0,0,0,3.742127,0,0,0,0,667
60.37947,8.737086,0,6.115817,1.931269,0,7.221358,2.388831,0,9.539253,0,0.807197,0,2.879724,0,0,0,0,678
57.74026,6.925152,0,5.024301,4.299139,0,1.980284,7.976558,0,5.989371,0,7.037769,0,3.027165,0,0,0,0,620
62.79366,7.84676,0,10.35748,5.532955,0,0.620351,0,0,8.409021,0,1.594873,0,2.844902,0,0,0,0,631
60.56029,7.038976,0,6.280183,2.852509,0,4.513744,0,0,13.00578,0,1.589654,0,4.15887,0,0,0,0,642
64.60968,2.349444,0,6.030099,0.47605,0,3.714858,0,0,18.0876,0,0,0,4.732271,0,0,0,0,664
0,0,0,0,0,17.39051,0,0,0,0,0,0,0,0,0,0,0,82.60949,320
0,6.845224,42.84489,5.647178,0,0,0,34.31216,4.553432,0,0,5.797118,0,0,0,0,0,0,572
0,4.610827,43.28939,6.973713,0,0,0,34.66813,4.600673,0,0,5.857262,0,0,0,0,0,0,582
0,11.26393,39.99385,4.646263,0,0,0,33.87674,4.49565,0,0,5.723553,0,0,0,0,0,0,562
0,8.267941,41.39984,3.031507,0,0,0,37.29926,4.399857,0,0,5.601596,0,0,0,0,0,0,560
15.05695,5.110241,13.9573,2.810567,0,0,0,53.79242,4.07919,0,0,5.193344,0,0,0,0,0,0,569
0,5.436481,40.83292,2.989995,0,0,0,40.8761,4.339607,0,0,5.524889,0,0,0,0,0,0,573
9.238186,10.45129,24.97685,2.874037,0,0,0,47.14901,0,0,0,5.310623,0,0,0,0,0,0,568
9.652273,10.91975,29.82446,3.002861,0,0,0,41.052,0,0,0,5.548664,0,0,0,0,0,0,591
