Repository: liubin06/DeepGlassNet

# DeepGlassNet: Self-Supervised Learning for Multi-Component Glass Composition Screening

## 1. Introduction
We present a novel self-supervised learning framework for screening multi-component glass compositions within predefined glass transition temperature (Tg) intervals. The composition screening task is formalized as a classification problem, where we introduce an innovative data augmentation strategy based on asymptotic theory to enhance training dataset robustness and improve model resilience to noise. A specialized feature extraction backbone architecture named DeepGlassNet is designed to capture complex interactions among different glass components in multi-component systems.

File: data/train_tg.csv (part 43 of 46)
SiO2,Al2O3,B2O3,CaO,Na2O,Li2O,MgO,BaO,ZnO,K2O,PbO,SrO,GeO2,ZrO2,TiO2,TeO2,FemOn,P2O5,Tg
6.700993,11.37139,38.82249,3.127059,0,0,0,34.19992,0,0,0,5.778155,0,0,0,0,0,0,591
10.29182,5.82164,39.75075,3.201827,0,0,0,35.01765,0,0,0,5.916312,0,0,0,0,0,0,623
3.332774,11.31124,42.47886,3.110518,0,0,0,34.01902,0,0,0,5.747592,0,0,0,0,0,0,573
13.97497,0,36.43405,4.891126,0,0,0,35.66208,0,0,0,9.037786,0,0,0,0,0,0,635
10.42343,0,40.25905,4.864155,0,0,0,35.46543,0,0,0,8.987949,0,0,0,0,0,0,644
6.910842,0,44.04209,4.837479,0,0,0,35.27093,0,0,0,8.938658,0,0,0,0,0,0,627
13.90345,2.359376,36.24762,4.217285,0,0,0,35.4796,0,0,0,7.792667,0,0,0,0,0,0,632
10.37038,2.346432,40.05418,4.194148,0,0,0,35.28494,0,0,0,7.749915,0,0,0,0,0,0,619
6.875866,2.333629,43.81919,4.171264,0,0,0,35.09242,0,0,0,7.70763,0,0,0,0,0,0,615
13.54605,11.49362,31.39185,3.160672,0,0,0,34.56755,0,0,0,5.840267,0,0,0,0,0,0,604
12.1312,8.822699,32.12921,3.234913,0,0,2.325023,35.3795,0,0,0,5.977448,0,0,0,0,0,0,596
15.16336,5.848131,35.93846,1.929838,0,0,0,35.17699,0,0,0,5.943233,0,0,0,0,0,0,616
16.52665,5.84276,35.90545,0.642688,0,0,0,35.14468,0,0,0,5.937775,0,0,0,0,0,0,609
13.65369,8.10947,35.59646,1.911473,0,0,0,34.84224,0,0,0,5.886676,0,0,0,0,0,0,611
13.92363,5.907001,36.30023,0,0,0,2.334985,35.53109,0,0,0,6.00306,0,0,0,0,0,0,595
13.66148,5.795783,35.61676,2.550084,0,0,0,34.86211,0,0,0,4.712027,0,2.80174,0,0,0,0,603
13.52807,5.739183,35.26894,1.893886,0,0,0,34.52166,0,0,0,3.499508,0,5.548758,0,0,0,0,599
17.09214,5.800972,31.6877,0,0,0,0,34.89333,4.630557,0,0,5.895308,0,0,0,0,0,0,590
13.70854,8.142046,35.73946,0,0,0,0,34.9822,7.427761,0,0,0,0,0,0,0,0,0,555
10.08779,11.41246,35.06644,0,0,0,0,34.32344,9.109861,0,0,0,0,0,0,0,0,0,562
16.95398,7.192603,36.83386,2.307573,0,0,0,32.44807,0,0,0,4.263916,0,0,0,0,0,0,604
17.58432,3.726995,38.20539,2.394749,0,0,0,33.66354,0,0,0,4.424999,0,0,0,0,0,0,613
49,21,0,9,4,0,6,0,2,4,0,0,0,0,5,0,0,0,698
48.03922,20.58824,0,8.823529,3.921569,0,5.882353,0,1.960784,3.921569,0,0,0,0,4.901961,0,0,0,668
48.03922,20.58824,0,8.823529,3.921569,0,5.882353,0,1.960784,3.921569,0,0,0,0,4.901961,0,0,1.960784,701
38.94737,14.73684,0,28.42105,0,0,10.52632,0,0,0,0,0,0,0,7.368421,0,0,0,735
48.16754,12.56544,0,24.08377,0,0,8.900523,0,0,0,0,0,0,0,6.282722,0,0,0,746
1.028774,1.7458,0,18.69991,0,0,0.238737,0,0,0.069744,0,0,0,0,0.022179,0,0.369497,77.82534,540
1.022097,3.990224,0,18.48966,0.046091,0,0.23978,0,0,0.052537,0,0,0,0,0,0,0.356266,75.80335,571
0.875093,6.221991,0,16.8878,0,0,0.230346,0,0,0.052098,0,0,0,0,0.029453,0,0.323849,75.37936,588
0.800906,8.496773,0,15.48383,0.061822,0,0.20101,0,0,0.051249,0,0,0,0,0,0,0.289612,74.61481,596
0.698452,10.34403,0,13.56095,0.06004,0,0.152624,0,0,0.041477,0,0,0,0,0.014069,0,0.239075,74.88928,593
0.674028,12.67193,0,12.44288,0.065696,0,0.142405,0,0,0,0,0,0,0,0.014112,0,0.239798,73.74915,610
0.622375,15.80679,0,11.30989,0.059345,0,0.133315,0,0,0.049196,0,0,0,0,0,0,0.208506,71.81059,615
1.001408,3.828445,0,19.33173,0.047494,0,0.26252,0,0,0.063158,0,0,0,0,0.022954,0,0.336517,75.10577,583
0.898486,6.079756,0,18.58999,0,0,0.214713,0,0,0.052822,0,0,0,0,0.022397,0,0.32835,73.81349,582
0.925116,8.20583,0,18.88934,0.0644,0,0.236043,0,0,0.053386,0,0,0,0,0,0,0.362028,71.26386,582
0.853629,10.91784,0,19.14223,0,0,0.219053,0,0,0.05389,0,0,0,0,0.022849,0,0.31976,68.47074,590
0,0,41.17197,0,0,0,0,0,58.82804,0,0,0,0,0,0,0,0,0,570
0,0,23.7758,0,0,0,0,0,0,0,76.2242,0,0,0,0,0,0,0,398
2.624873,8.011114,4.197561,0,0,0,0,10.49358,0,13.11812,0,0,0,0,0,0,0,60.4516,502
2.596694,7.922597,4.151707,0,0,0,0,10.37884,0,12.97404,0,0,0,0,0,0,0,59.78527,501
2.53656,7.74968,4.061146,0,0,0,0,10.15241,0,12.69048,0,0,0,0,0,0,0,58.48881,505
62.62,13.23,0,23.98,0,0,0.17,0,0,0,0,0,0,0,0,0,0,0,781
61.64,16.33,0,21.89,0,0,0.14,0,0,0,0,0,0,0,0,0,0,0,792
61.11,14.46,0,24.27,0,0,0.16,0,0,0,0,0,0,0,0,0,0,0,777
61.48615,13.41134,0,24.9425,0,0,0.160016,0,0,0,0,0,0,0,0,0,0,0,779
61.12,16.51,0,22.24,0,0,0.13,0,0,0,0,0,0,0,0,0,0,0,786
64.16,15.52,0,20.21,0,0,0.11,0,0,0,0,0,0,0,0,0,0,0,792
63.27,14.25,0,22.36,0,0,0.12,0,0,0,0,0,0,0,0,0,0,0,782
62.69373,15.72843,0,21.57784,0,0,0,0,0,0,0,0,0,0,0,0,0,0,785
61.67,14.53,0,23.79,0,0,0.01,0,0,0,0,0,0,0,0,0,0,0,781
62,14.11,0,23.87,0,0,0.02,0,0,0,0,0,0,0,0,0,0,0,782
61.34,15.51,0,23.14,0,0,0.01,0,0,0,0,0,0,0,0,0,0,0,782
62.75,15.02,0,22.23,0,0,0,0,0,0,0,0,0,0,0,0,0,0,788
61.9762,14.83148,0,23.19232,0,0,0,0,0,0,0,0,0,0,0,0,0,0,782
60.49,15.28,0,24.23,0,0,0,0,0,0,0,0,0,0,0,0,0,0,778
63.1,15.73,0,21.17,0,0,0,0,0,0,0,0,0,0,0,0,0,0,794
62.31377,13.34867,0,24.32757,0,0,0.009999,0,0,0,0,0,0,0,0,0,0,0,778
63.35,14.33,0,22.32,0,0,0,0,0,0,0,0,0,0,0,0,0,0,786
61.03,13.8,0,25.17,0,0,0,0,0,0,0,0,0,0,0,0,0,0,780
61.44,16.32,0,22.24,0,0,0,0,0,0,0,0,0,0,0,0,0,0,789
56.38574,19.79689,0,0,0,0,16.3032,0,0,0,0,0,0,2.990629,4.523555,0,0,0,774
55.6286,19.53106,0,0,0,0,16.08428,0,0,0,0,0,0,2.950472,4.462813,0,0,0,790
54.89153,19.27227,0,0,0,0,15.87116,0,0,0,0,0,0,2.911378,4.403681,0,0,0,791
54.17373,19.02025,0,0,0,0,15.66362,0,0,0,0,0,0,2.873307,4.346096,0,0,0,797
0,0,0,0,0,0,0,0,37.93827,0,0,0,0,0,0,0,0,62.06174,430
62.06205,2.037948,0,0,7.981127,0,0.010039,7.298464,0,7.378778,0,10.84229,0,1.706656,0.060235,0,0.060235,0,575
56.88875,5.939101,0,3.17556,6.913877,0,3.286102,5.115063,0,5.607476,0,7.597226,0,1.19586,0.412019,0,3.406693,0,585
55.17241,7.238363,0,4.232432,6.55474,0,4.383231,4.383231,0,5.016588,0,6.514527,0,1.025435,0.532824,0,4.523977,0,608
49.94324,0,0,27.71993,0,0,16.7509,0,0,0,0,0,0,0,0,0,0,5.585933,776
49.44307,0,0,27.44855,0,0,16.58673,0,0,0,0,0,0,0,0,0,0,5.518962,765
48.44914,0,0,26.88942,0,0,16.24623,0,0,0,0,0,0,0,0,0,0,5.410985,753
47.44591,0,0,26.33692,0,0,15.91684,0,0,0,0,0,0,0,0,0,0,5.304286,746
49.44718,0,0,27.44464,0,0,16.5881,0,0,0,0,0,0,0,0,0,0,5.524188,766
48.44364,0,0,26.88772,0,0,16.24437,0,0,0,0,0,0,0,0,0,0,5.424617,764
36.33007,0,0,0,0,0,0,46.35452,17.31541,0,0,0,0,0,0,0,0,0,695
37.37004,0,0,0,0,0,0,38.85155,17.81108,0,0,5.967328,0,0,0,0,0,0,690
39.63945,0,0,0,0,0,0,22.47869,18.89271,0,0,18.98914,0,0,0,0,0,0,688
40.88076,0,0,0,0,0,0,13.52319,19.48434,0,0,26.11171,0,0,0,0,0,0,687
42.20233,0,0,0,0,0,0,3.988674,20.11421,0,0,33.69479,0,0,0,0,0,0,691
42.75519,0,0,0,0,0,0,0,20.37772,0,0,36.86709,0,0,0,0,0,0,695
0,0,0,0,9.389633,0,0,0,0,0,0,0,0,1.904888,0,0,24.19291,64.51257,619
0,0,0,0,0,0,0,0,0,0,0,0,0,0,0,0,27.73397,68.72597,503
0,4.876358,0,0,0,16.79187,0,0,0,0,0,0,0,0,0,0,0,76.37149,385
0,0,0,0,14.2685,0,0,0,0,0,0,0,0,0,0,85.73151,0,0,159
0,0,0,0,11.74522,0,0,0,0,3.570094,0,0,0,0,0,84.68468,0,0,157
0,0,0,0,9.282832,0,0,0,0,7.054054,0,0,0,0,0,83.66311,0,0,124
0,0,0,0,6.879139,0,0,0,0,10.45496,0,0,0,0,0,82.66589,0,0,127
0,0,0,0,4.532073,0,0,0,0,13.77575,0,0,0,0,0,81.69218,0,0,122
0,0,0,0,2.239656,0,0,0,0,17.01922,0,0,0,0,0,80.74113,0,0,131
0,0,24.01139,0,0,0,0,0,0,0,75.43992,0,0,0,0,0,0,0,400
0,0,24.25171,0,0,0,0,0,0,0,74.63993,0,0,0,0,0,0,0,400
0,0,25.00239,0,0,0,0,0,0,0,72.14094,0,0,0,0,0,0,0,405
0,0,0,0,0,0,0,0,0,0,73.86594,0,0,0,0,0,0,23.48766,388
0,0,81.71185,0,0,15.13865,0,0,0,0,0,0,0,0,0,0,0,0,475
0,0,0,18.04308,5.69769,0,0,0,0,0,0,0,0,0,11.01482,0,0,65.24441,458
0,0,0,16.48418,6.072986,0,0,0,3.987457,0,0,0,0,0,3.913449,0,0,69.54193,449
0,0,0,13.56855,5.998598,0,0,0,7.877229,0,0,0,0,0,3.865513,0,0,68.69011,436
40.7,33.45,0,0,19.39,0,0,0,0,0,0,0,0,0,0,0,6.46,0,718
53.84829,8.489362,11.01143,7.480876,15.60591,0,0,0,0,0,0,0,0,0,0,0,0,0,556
79.03952,6.553277,4.602301,0,3.101551,0.350175,0,0,0,6.303152,0,0,0,0,0,0,0,0,563
79.73988,6.403203,3.601801,0,3.301651,0.4002,0,0,0,6.503253,0,0,0,0,0,0,0,0,562
78.9895,6.403203,3.101551,0,3.251626,0.30015,0,0,0,6.503253,0,0,0,0,1.4007,0,0,0,585
75.5,5.45,10.3,1.45,7.3,0,0,0,0,0,0,0,0,0,0,0,0,0,565
72.92707,7.092906,11.08891,0.54945,7.542457,0,0,0,0,0.649351,0,0,0,0,0,0,0,0,550
72.24335,7.204323,10.20612,0.75045,6.203723,0,0,1.350811,0,1.951171,0,0,0,0,0,0,0,0,560
74,4.75,4.9,3.3,8.75,0,0,2.2,0,2.1,0,0,0,0,0,0,0,0,587
66.92,4.5,6,4.2,6.9,0.1,0,1.6,0,2.8,0,0,0,0,0.4,0,1.8,0,550
71.00001,5.75,6.2,3.2,11.4,0,0,2,0,0.35,0,0,0,0,0.1,0,0,0,549
80.49999,4.8,5.3,0.3,6.8,0.5,0,0.2,0,0,0,0,0,1.6,0,0,0,0,516
0,0,0,0,4.258484,0,0,0,6.710579,0,0,0,0,0,0,85.53328,0,0,301
71.16209,21.55849,0,0,0,5.320474,0,0,0,0,0,0,0,1.958946,0,0,0,0,700
70.332,21.18567,0,0,0,5.260893,0,0,0,0,0,0,0,1.954459,1.266972,0,0,0,710
69.36465,20.96202,0,0,0,5.19814,0,0,0,0,0,0,0,1.948702,2.52648,0,0,0,700
67.77218,21.15687,0,0,0,5.175586,0,0,0,0,0,0,0,2.112948,3.782416,0,0,0,690
67.58593,20.37175,0,0,0,5.077079,0,0,0,0,0,0,0,1.938565,5.026675,0,0,0,670
56.00795,4.792127,0,0,17.47786,0,10.10285,0,0,0,0,0,0,0,0,0,0,7.783202,564
58.66285,5.019285,0,0,9.153176,4.412946,10.58175,0,0,0,0,0,0,0,0,0,0,8.152143,558
53.57431,4.583901,0,0,8.35921,0,9.66387,0,0,12.70438,0,0,0,0,0,0,0,7.445009,566
0,0,0,0,0,3.052203,0,0,0,0,0,0,96.16636,0,0,0,0,0,472
0,0,0,0,0,6.608856,0,0,0,0,0,0,92.54513,0,0,0,0,0,521
0,0,0,0,0,8.617116,0,0,0,0,0,0,90.5004,0,0,0,0,0,534
41.04448,0,0,0,0,0,0,47.1328,0,0,0,0,0,0,11.82272,0,0,0,747
48.63365,0,0,0,0,0,0,40.75122,0,0,0,0,0,0,10.61513,0,0,0,755
0,0,0,9.771996,10.12537,0,10.53511,0,0,0,0,0,0,0,0,0,0,69.56753,440
0,0,0.757617,9.763871,9.442486,0,10.52635,0,0,0,0,0,0,0,0,0,0,69.50967,447
0,0,7.519888,9.691342,3.347266,0,10.44816,0,0,0,0,0,0,0,0,0,0,68.99334,501
0,0,0,9.364222,6.468565,0,10.09549,0,0,0,0,0,0,0,0,0,0,74.07172,452
0,0,0.726027,9.356759,5.81707,0,10.08745,0,0,0,0,0,0,0,0,0,0,74.0127,458
0,0,3.618602,9.327031,3.221437,0,10.0554,0,0,0,0,0,0,0,0,0,0,73.77753,483
57.00136,0,24.99052,0,18.00812,0,0,0,0,0,0,0,0,0,0,0,0,0,532
29.22443,13.2248,11.28753,6.109715,0,0,4.098475,23.38719,12.66785,0,0,0,0,0,0,0,0,0,647
29.38417,15.95651,11.34923,6.947566,0,0,0.998682,15.19678,20.16706,0,0,0,0,0,0,0,0,0,632
31.27476,12.72718,7.212906,9.799701,0,0,0,26.79427,12.19119,0,0,0,0,0,0,0,0,0,666
34.72457,16.95729,8.008536,10.33664,0,0,1.273582,7.267463,21.43193,0,0,0,0,0,0,0,0,0,666
32.40445,18.46167,7.473448,2.349852,0,0,0.787113,11.9972,26.52626,0,0,0,0,0,0,0,0,0,665
36.0616,14.00354,6.023909,10.78247,0,0,0.664257,10.10789,22.35632,0,0,0,0,0,0,0,0,0,668
33.3712,15.55056,5.574491,2.437493,0,0,0,15.55067,27.51559,0,0,0,0,0,0,0,0,0,671
44.36608,17.20867,17.13579,6.956442,0,0,0,8.151537,6.181479,0,0,0,0,0,0,0,0,0,673
43.86388,19.84953,16.94182,1.871483,0,0,1.255415,7.163792,9.054085,0,0,0,0,0,0,0,0,0,686
49.9714,17.45455,11.62019,2.15995,0,0,0.620967,3.54343,14.62953,0,0,0,0,0,0,0,0,0,689
49.93679,20.34953,11.61214,6.267509,0,0,0.384962,5.879769,5.569294,0,0,0,0,0,0,0,0,0,725
50.29077,16.72006,8.324621,2.896682,0,0,0.969363,14.79254,6.005964,0,0,0,0,0,0,0,0,0,717
51.07416,19.8106,8.454297,3.113021,0,0,0,8.511598,9.036327,0,0,0,0,0,0,0,0,0,703
2.285189,3.800341,20.81224,0,0,0,0,0,7.305348,0,63.32758,0,0,0,0,0,0,0,410
2.20171,3.736238,20.67487,0,0,0,0,0,7.890952,0,63.04528,0,0,0,0,0,0,0,412
2.323244,3.787869,21.00786,0,0,0,0,0,6.726015,0,63.79665,0,0,0,0,0,0,0,408
0,3.922323,22.9254,0,0,0,0,0,9.204985,0,61.47718,0,0,0,0,0,0,0,412
3.283748,1.908364,20.43183,0,0,0,0,0,6.032383,0,65.50357,0,0,0,0,0,0,0,405
2.284163,3.798635,21.01463,0,0,0,0,0,7.425832,0,63.97797,0,0,0,0,0,0,0,407
2.198235,3.806469,20.48087,0,0,0,0,0,6.016168,0,65.66081,0,0,0,0,0,0,0,400
1.118862,3.721407,22.92098,0,0,0,0,0,4.486165,0,65.50356,0,0,0,0,0,0,0,412
80.08571,0,0,0,0,19.9143,0,0,0,0,0,0,0,0,0,0,0,0,470
0,0,0,0,30.39324,0,0,0,0,0,0,0,0,0,0,0,0,69.60676,284
0,0,0,0,0,0,22.11503,0,0,0,0,0,0,0,0,0,0,77.88497,553
0,0,0,28.31878,0,0,0,0,0,0,0,0,0,0,0,0,0,71.68121,542
0,0,0,0,0,0,0,0,0,0,0,42.19651,0,0,0,0,0,57.80349,499
0,0,0,0,0,0,0,51.92736,0,0,0,0,0,0,0,0,0,48.07264,470
0,0,0,0,0,0,0,0,36.44292,0,0,0,0,0,0,0,0,63.55708,417
41.74899,23.6156,0,34.63541,0,0,0,0,0,0,0,0,0,0,0,0,0,0,783
40.90088,23.13587,0,32.23521,0,0,0,0,0,0,0,0,0,3.728037,0,0,0,0,796
40.08654,22.67523,0,29.9306,0,0,0,0,0,0,0,0,0,7.307623,0,0,0,0,796
39.304,22.23258,0,27.71597,0,0,0,0,0,0,0,0,0,10.74745,0,0,0,0,800
37.82713,21.39718,0,23.53634,0,0,0,0,0,0,0,0,0,17.23935,0,0,0,0,813
0,1.916298,0,0,0,0,0,0,35.3279,0,0,0,0,0,0,0,0,62.75579,450
0,3.090157,0,0,0,0,0,0,34.02569,0,0,0,0,0,0,0,0,62.88416,436
0,6.242153,0,0,0,0,0,0,26.80846,0,0,0,0,0,0,0,0,66.94939,515
0,9.640124,0,0,0,0,0,0,23.01602,0,0,0,0,0,0,0,0,67.34386,525
0,13.40946,0,0,0,0,0,0,18.33988,0,0,0,0,0,0,0,0,68.25066,606
0,23.02539,0,0,0,0,0,0,0,0,0,0,0,0,0,0,0,76.97461,753
0,4.136576,0,0,0,0,0,0,39.32349,0,0,0,0,0,0,0,0,56.53993,437
0,15.96213,0,0,0,0,0,0,16.89793,0,0,0,0,0,0,0,0,67.13994,560
0,16.43388,0,0,0,0,0,0,17.92584,0,0,0,0,0,0,0,0,65.64027,582
0,27.00957,0,0,0,0,0,0,0,0,0,0,0,0,0,0,0,72.99043,795
0,5.722735,0,0,0,0,0,0,38.11747,0,0,0,0,0,0,0,0,56.15979,442
0,9.832113,0,0,0,0,0,0,32.34701,0,0,0,0,0,0,0,0,57.82088,452
0,2.740129,0,0,0,0,0,0,47.26077,0,0,0,0,0,0,0,0,49.9991,441
0,4.968386,0,0,0,0,0,0,45.25854,0,0,0,0,0,0,0,0,49.77307,445
0,6.053097,0,0,0,0,0,0,42.18249,0,0,0,0,0,0,0,0,51.76441,465
0,2.688106,0,0,0,0,0,0,50.46482,0,0,0,0,0,0,0,0,46.84707,453
0,0,0,0,0,6.146519,0,0,31.80898,0,0,0,0,0,0,0,0,61.31492,320
0,0,16.73773,0,0,0,0,0,6.522408,0,0,0,0,0,0,76.73986,0,0,362
0,0,69.19832,0,30.80168,0,0,0,0,0,0,0,0,0,0,0,0,0,472
0,0,0,0,0,0,0,51.92736,0,0,0,0,0,0,0,0,0,48.07264,460
0,0,54.42416,0,0,0,0,29.96494,0,0,0,0,0,0,15.6109,0,0,0,568
0,0,37.38543,0,0,0,0,41.16747,0,0,0,0,0,0,21.44711,0,0,0,576
0,0,28.47171,0,0,0,0,47.028,0,0,0,0,0,0,24.50028,0,0,0,575
0,0,22.99021,0,0,0,0,50.63195,0,0,0,0,0,0,26.37784,0,0,0,581
54.47448,20.51051,0,10.4004,3.763764,0,8.408409,0,0,1.061061,0,0,0,0,1.371372,0,0,0,737
54.20858,20.4104,0,10.34964,3.745393,0,8.367367,0,0,1.055882,0,0,0,0,1.364678,0,0,0,655
52.93259,19.92997,0,10.10602,3.657232,0,8.170411,0,0,1.031028,0,0,0,0,1.332555,0,0,0,504
51.7498,18.72486,0,9.382542,3.298471,0,14.95374,0,0,0.713998,0,0,0,0,1.166533,0,0,0,732
51.42914,18.60884,0,9.324406,3.278033,0,14.86108,0,0,0.709574,0,0,0,0,1.159304,0,0,0,663
51.08199,18.48322,0,9.261464,3.255906,0,14.76077,0,0,0.704785,0,0,0,0,1.151479,0,0,0,622
50.7445,18.36111,0,9.200275,3.234395,0,14.66325,0,0,0.700128,0,0,0,0,1.143871,0,0,0,563
50.22938,18.17472,0,9.106881,3.201562,0,14.5144,0,0,0.693021,0,0,0,0,1.13226,0,0,0,522
53.10655,20.43021,0,8.94447,3.931966,0,3.211606,0,0,0.830415,0,0,0,0,0.88044,0,7.503751,0.2001,579
52.94235,20.36704,0,8.916816,3.919808,0,3.201676,0,0,0.827847,0,0,0,0,0.877718,0,7.48055,0.199481,553
52.85273,20.33257,0,8.901721,3.913173,0,3.196256,0,0,0.826446,0,0,0,0,0.876232,0,7.467887,0.199144,548
52.50248,20.19783,0,8.842731,3.887241,0,3.175075,0,0,0.820969,0,0,0,0,0.870425,0,7.418398,0.197824,506
52.04432,20.02157,0,8.765564,3.853319,0,3.147367,0,0,0.813805,0,0,0,0,0.86283,0,7.353662,0.196098,474
50.00507,17.7852,0,9.079867,3.137969,0,7.551372,0,0,0.607349,0,0,0,0,0.971758,0,10.68934,0.16196,677
49.41977,17.57703,0,8.97359,3.10124,0,7.462986,0,0,0.60024,0,0,0,0,0.960384,0,10.56423,0.160064,569
49.29156,17.53143,0,8.95031,3.093195,0,7.443624,0,0,0.598683,0,0,0,0,0.957893,0,10.53682,0.159649,546
48.87702,17.38399,0,8.875037,3.067181,0,7.381023,0,0,0.593648,0,0,0,0,0.949837,0,10.4482,0.158306,502
48.67955,17.31376,0,8.839181,3.054789,0,7.351202,0,0,0.59125,0,0,0,0,0.945999,0,10.40599,0.157666,480
0,0,0,0,27.67113,0,0,0,0,0,0,0,0,0,0,0,0,72.32887,280
0,0,0,0,27.67113,0,0,0,0,0,0,0,0,0,0,0,0,72.32887,280
0,0,0,0,25.63097,0,0,0,7.223775,0,0,0,0,0,0,0,0,67.14526,285
0,0,0,0,24.01202,0,0,0,15.43928,0,0,0,0,0,0,0,0,60.5487,287
0,0,0,0,21.92046,0,0,0,19.97359,0,0,0,0,0,0,0,0,58.10595,294
0,0,0,0,21.83092,0,0,0,23.6531,0,0,0,0,0,0,0,0,54.51599,306
0,0,0,0,22.03804,0,0,0,6.660764,0,0,0,0,0,0,0,0,71.3012,287
0,0,0,0,14.39869,0,0,0,17.03225,0,0,0,0,0,0,0,0,68.56906,296
0,0,0,0,10.48111,0,0,0,19.94613,0,0,0,0,0,0,0,0,69.57277,305
0,0,0,0,8.687961,0,0,0,22.89129,0,0,0,0,0,0,0,0,68.42075,311
48.96674,0,0,0,50.40978,0,0,0,0,0,0,0,0,0,0,0,0,0,358
47.47841,0,0,0,48.28989,0,0,0,0,0,0,0,0,0,0,0,0,0,361
0,0,0,0,4.214501,0,0,0,8.738513,0,0,0,0,0,0,85.678,0,0,345
0,0,0,0,3.827076,0,0,0,8.615371,0,0,0,0,0,0,84.47064,0,0,353
0,0,2.537068,0,3.952565,0,0,0,8.897866,0,0,0,0,0,0,81.42439,0,0,356
0,0,4.445849,0,9.894721,0,0,0,0,0,0,0,0,0,0,0,36.71179,48.94764,520
0,0,4.389408,0,7.326829,0,0,0,0,3.711788,0,0,0,0,0,0,36.24573,48.32624,518
0,0,4.334383,0,4.82332,0,0,0,0,7.330514,0,0,0,0,0,0,35.79136,47.72043,530
0,0,4.28072,0,2.381802,0,0,0,0,10.85964,0,0,0,0,0,0,35.34823,47.12961,530
1.039307,0.458555,0,0,0.034307,0,0,0,0,0,0,0,0,0,0.143697,0,40.25182,58.07231,506
1.59262,0.658624,0,2.706351,0.561419,0,0,0,0,0,0,0,0,0,0.130478,0,33.23455,61.11596,528
1.638426,0.704992,0,5.750698,0.563364,0,0,0,0,0,0,0,0,0,0.13032,0,32.2812,58.931,552
1.233716,0.450411,0,9.661098,0.714897,0,0,0,0,0,0,0,0,0,0.117621,0,31.26127,56.56099,568
29.64586,0,0,0,15.29034,0,0,0,0,0,55.06379,0,0,0,0,0,0,0,334
27.03868,0,0,0,8.367386,0,0,0,0,0,50.22124,0,0,0,0,0,14.37269,0,394
25.89981,0,0,0,5.343301,0,0,0,0,0,48.10592,0,0,0,0,0,20.65097,0,422
6.775204,0,12.89573,0,0,0,0,0,7.935565,0,68.4243,0,0,0,3.969201,0,0,0,407
7.778119,0,12.75544,0,0,0,0,0,7.846323,0,67.69678,0,0,0,3.923339,0,0,0,416
6.997662,0,12.99862,0,0,0,0,3.000427,7.999156,0,69.00414,0,0,0,0,0,0,0,372
5.000093,0,13.00111,0,0,0,0,4.997112,7.998221,0,69.00346,0,0,0,0,0,0,0,358
3.012492,0,12.99733,0,0,0,0,7.00012,7.998586,0,68.99147,0,0,0,0,0,0,0,348
3.001954,0,12.99999,0,0,0,0,5.003027,8.001454,0,68.9925,0,0,0,2.001072,0,0,0,355
0,0,13.00078,0,0,0,0,6.999613,7.998941,0,68.9979,0,0,0,3.002768,0,0,0,345
5.001619,0,12.99823,0,0,0,0,2.999899,7.997354,0,69.00174,0,0,0,2.001158,0,0,0,382
72.6003,0.99911,0,8.403522,13.60201,0,3.901728,0,0,0.493337,0,0,0,0,0,0,0,0,594
0,0,0,0,4.214501,0,0,0,8.738513,0,0,0,0,0,0,85.678,0,0,345
0,0,0,0,3.827076,0,0,0,8.615371,0,0,0,0,0,0,84.47064,0,0,353
5.749533,0,19.9861,0,0,0,0,58.68789,15.57648,0,0,0,0,0,0,0,0,0,478
0,0,0,0,0,0,0,0,11.14279,0,30.55758,0,0,0,0,0,0,58.29963,278
0,0,0,0,0,0,0,0,11.05536,0,30.31782,0,0,0,0,0,0,57.36018,266
0,0,0,0,0,0,0,0,10.96929,0,30.08179,0,0,0,0,0,0,56.43536,267
58.91589,16.9517,0,4.350435,0.040004,0.780078,10.49105,0,0,0.10001,0,0,0,2.050205,2.090209,0,0.250025,0,722
58.91589,16.9517,0,4.350435,0.040004,0.780078,10.49105,0,0,0.10001,0,0,0,2.050205,2.090209,0,0.250025,0,716
59.80402,14.73853,0,12.51875,0,0.479952,7.769223,0,0,0,0,0,0,0,0,0,0.259974,0,740
0,0,0,0,8.813704,0,0,0,0,0,0,0,0,0,0,90.44245,0,0,267
0,0,0,0,8.778294,0,0,0,0,0,0,0,0,0,0,89.74001,0,0,269
0,0,0,0,8.731517,0,0,0,0,0,0,0,0,0,0,88.81213,0,0,273
0,0,0,0,8.708316,0,0,0,0,0,0,0,0,0,0,88.3519,0,0,281
0,0,0,0,8.673744,0,0,0,0,0,0,0,0,0,0,87.66611,0,0,273
0,0.734213,0,0,0,0,0,0,0,39.38108,0,0,0,0,0,0,0,59.88471,260
0,0,30.37279,0,0,0,0,0,0,0,0,0,0,0,0,69.62721,0,0,496
0,0,90.99877,0,9.00123,0,0,0,0,0,0,0,0,0,0,0,0,0,369
0,0,86.42282,0,13.57718,0,0,0,0,0,0,0,0,0,0,0,0,0,411
0,0,81.79552,0,18.20448,0,0,0,0,0,0,0,0,0,0,0,0,0,440
0,0,72.38336,0,27.61664,0,0,0,0,0,0,0,0,0,0,0,0,0,456
0,0,67.59671,0,32.40329,0,0,0,0,0,0,0,0,0,0,0,0,0,455
0,7.359334,69.64688,0,22.99378,0,0,0,0,0,0,0,0,0,0,0,0,0,474
0,21.47506,57.02427,0,21.50068,0,0,0,0,0,0,0,0,0,0,0,0,0,455
0,28.00634,50.71348,0,21.28018,0,0,0,0,0,0,0,0,0,0,0,0,0,451
0,32.9243,46.15984,0,20.91586,0,0,0,0,0,0,0,0,0,0,0,0,0,446
0,37.23133,42.40014,0,20.36853,0,0,0,0,0,0,0,0,0,0,0,0,0,458
0,39.74387,40.25697,0,19.99917,0,0,0,0,0,0,0,0,0,0,0,0,0,470
15.97025,0,14.80389,0,0,0,0,0,69.22587,0,0,0,0,0,0,0,0,0,576
15.94531,0,13.85697,0,0,0,0,0,70.19772,0,0,0,0,0,0,0,0,0,580
0,0,0,0,0,8.090512,0,27.67584,0,0,0,0,0,0,0,0,0,63.4129,354
0,0,0,0,0,12.13986,0,15.57291,0,0,0,0,0,0,0,0,0,71.36358,347
0,0,0,0,0,14.57078,0,8.307233,0,0,0,0,0,0,0,0,0,76.13655,345
0,0,0,0,0,17.35018,0,0,0,0,0,0,0,0,0,0,0,81.59376,343
0,0,0,0,5.225091,0,0,0,0,0,0,34.94225,0,0,0,0,0,59.83266,440
0,1.292088,0,0,5.157579,0,0,0,0,0,0,34.49076,0,0,0,0,0,59.05957,447
0,0,0,0,5.172052,0,0,0,0,0,0,34.58755,0,0,1.015092,0,0,59.22531,448
0,0,0,0,5.17106,0,0,0,1.03409,0,0,34.58091,0,0,0,0,0,59.21394,439
0,0,0,10.90124,0,0,0,0,0,0,17.35566,0,0,0,0,0,0,71.7431,413
0,0,0,10.25341,0,0,0,0,0,0,32.64851,0,0,0,0,0,0,57.09809,422
0,0,0,9.957529,0,0,0,0,0,0,39.63298,0,0,0,0,0,0,50.40949,430
0,0,0,9.678249,0,0,0,0,0,0,46.22567,0,0,0,0,0,0,44.09608,438
0,0,0,9.414207,0,0,0,0,0,0,52.45863,0,0,0,0,0,0,38.12716,455
45.61177,31.61693,0,0,0,0,12.49789,0,0,0,0,0,0,10.27341,0,0,0,0,810
45.22643,31.40364,0,0,0,0,12.41358,0,0,0,0,0,0,10.95635,0,0,0,0,818
44.11538,30.61822,0,0,0,0,12.10311,0,0,0,0,0,0,13.16329,0,0,0,0,802
43.39876,30.1241,0,0,0,0,11.90779,0,0,0,0,0,0,14.56935,0,0,0,0,804
0,0,33.94694,0,0,0,0,0,0,0,36.89236,0,0,0,0,26.37989,0,0,406
37.75372,0,0,14.0944,3.500603,0,4.268276,0,0,5.320239,0,26.04353,0,0,0,0,0,9.019238,596
42.87717,0,0,32.01422,3.975659,0,4.847511,0,0,6.042233,0,0,0,0,0,0,0,10.24321,591
33.724,0,0,0,3.126959,0,3.812692,0,0,4.752372,0,46.52743,0,0,0,0,0,8.05655,570
41.83639,0,0,31.23354,3.877378,0,4.727677,0,0,5.892865,0,0,0,0,0,0,0,9.989991,562
33.07758,0,0,0,3.065616,0,3.737897,0,0,4.659143,0,45.63037,0,0,0,0,0,7.898501,559
0,0,40.83587,0,0,13.14525,0,0,0,0,0,0,46.01888,0,0,0,0,0,501
0,0,39.00024,0,8.679929,8.369566,0,0,0,0,0,0,43.95027,0,0,0,0,0,484
0,0,37.32254,0,16.61308,4.004763,0,0,0,0,0,0,42.05962,0,0,0,0,0,485
0,0,35.78322,0,23.89184,0,0,0,0,0,0,0,40.32494,0,0,0,0,0,515
0,0,31.37252,0,0,0,0,0,18.338,0,50.28948,0,0,0,0,0,0,0,452
0,0,32.89978,0,0,2.824155,0,0,11.53843,0,52.73764,0,0,0,0,0,0,0,438
0,0,33.72055,0,0,4.341918,0,0,7.884193,0,54.05333,0,0,0,0,0,0,0,418
0,0,34.58334,0,0,5.937348,0,0,4.04296,0,55.43635,0,0,0,0,0,0,0,403
0,0,35.49143,0,0,7.616565,0,0,0,0,56.89201,0,0,0,0,0,0,0,393
37.49389,21.20867,0,34.99349,0,0,6.303948,0,0,0,0,0,0,0,0,0,0,0,732
0,0,0,5.531867,24.45614,0,0,0,0,0,0,0,0,0,0,0,0,70.01199,290
0,0,0,11.12852,18.44951,0,0,0,0,0,0,0,0,0,0,0,0,70.42197,298
0,0,0,16.79111,12.37212,0,0,0,0,0,0,0,0,0,0,0,0,70.83677,357
0,0,0,22.52079,6.222716,0,0,0,0,0,0,0,0,0,0,0,0,71.25649,388
0,8.540104,0,0,0,5.000961,0,9.059434,0,0,0,0,0,0,0,0,0,73.54299,479
77.85394,0,0,0,0,19.35934,0,0,0,0,0,0,0,0,0,0,0,2.786726,452
75.47586,0,0,0,5.89817,15.92436,0,0,0,0,0,0,0,0,0,0,0,2.701604,426
73.67551,0,0,0,10.36346,13.32387,0,0,0,0,0,0,0,0,0,0,0,2.637162,415
73.23067,0,0,0,0,15.45066,0,0,0,8.697423,0,0,0,0,0,0,0,2.621239,447
69.90948,0,0,0,0,12.6428,0,0,0,14.94535,0,0,0,0,0,0,0,2.50236,437
75.56163,0,0,0,0,17.08121,0,0,4.65249,0,0,0,0,0,0,0,0,2.704674,441
72.70727,0,0,0,0,14.2445,0,0,10.44573,0,0,0,0,0,0,0,0,2.602504,440
0,0,0,23.46265,9.724441,0,0,0,0,0,0,0,0,0,0,0,0,66.8129,313
0,0,0,21.53193,9.64781,0,0,0,2.533859,0,0,0,0,0,0,0,0,66.2864,389
0,0,0,19.6314,9.572377,0,0,0,5.028095,0,0,0,0,0,0,0,0,65.76814,375
0,0,0,17.1431,9.473616,0,0,0,8.293697,0,0,0,0,0,0,0,0,65.08958,365
0,0,0,15.91812,9.424996,0,0,0,9.90136,0,0,0,0,0,0,0,0,64.75553,365
70.63716,11.49431,0,0,13.97402,0,3.894512,0,0,0,0,0,0,0,0,0,0,0,617
62.18225,14.38929,0,0,12.1483,0,5.371962,0,0,5.908184,0,0,0,0,0,0,0,0,604
73,10,0,0,14,0,3,0,0,0,0,0,0,0,0,0,0,0,584
75.3,1.7,0,0,10.9,0,5.9,0,0,6.2,0,0,0,0,0,0,0,0,518
70.50001,4.900001,0,0,4.7,0,7.7,0,0,12.2,0,0,0,0,0,0,0,0,609
73.1,0.8,0,0,11.1,0,6.8,0,0,6.2,0,2,0,0,0,0,0,0,502
68.00001,12.1,0,0,1,0,4.7,0,0,14.2,0,0,0,0,0,0,0,0,648
68,18,0,0,13.8,0,0.2,0,0,0,0,0,0,0,0,0,0,0,646
80.6,0.2,0,0,8.3,0,4.1,0,0,6.8,0,0,0,0,0,0,0,0,511
68.3,3.5,1,0,4.6,0,8.4,0,0,13.2,0,1,0,0,0,0,0,0,614
71.10001,0.2,0,2,1.1,0,10.6,0,0,15,0,0,0,0,0,0,0,0,624
69.50001,15.1,2,0,12.7,0,0.2,0.5,0,0,0,0,0,0,0,0,0,0,624
32.17502,2.663418,6.36513,0,0,0,14.73956,44.05687,0,0,0,0,0,0,0,0,0,0,665
0,0,65.85822,0,0,14.13337,0,0,20.00842,0,0,0,0,0,0,0,0,0,461
0,0,65.84421,0,0,14.13036,0,10.0161,10.00934,0,0,0,0,0,0,0,0,0,466
0,0,65.89237,0,0,14.1407,0,19.96694,0,0,0,0,0,0,0,0,0,0,474
0,0,49.37837,0,0,10.59674,0,30.00566,10.01924,0,0,0,0,0,0,0,0,0,435
0,0,65.87785,0,0,14.13758,0,4.992702,14.99187,0,0,0,0,0,0,0,0,0,441
13,0,36,10,2.9,4,0,23,0,0,0,11,0,0,0,0,0,0,564
0,1.916298,0,0,0,0,0,0,35.3279,0,0,0,0,0,0,0,0,62.75579,450
0,1.724246,0,0,0,0,4.543861,0,28.52121,0,0,0,0,0,0,0,0,65.21069,463
0,1.593422,0,0,0,0,9.211786,0,19.87391,0,0,0,0,0,0,0,0,69.32088,478
0,0.934284,0,0,0,0,14.36221,0,10.85525,0,0,0,0,0,0,0,0,73.84826,520
0,0.860718,0,0,0,0,19.60601,0,0,0,0,0,0,0,0,0,0,79.53327,552
0,1.033078,0,0,0,0,7.799804,0,31.91366,0,0,0,0,0,0,0,0,59.25345,480
0,0.643286,0,0,0,0,11.78188,0,25.93151,0,0,0,0,0,0,0,0,61.64332,504
0,1.025197,0,0,0,0,18.91173,0,14.09383,0,0,0,0,0,0,0,0,65.96923,547
0,5.728503,0,0,0,0,26.73951,0,0,0,0,0,0,0,0,0,0,67.532,590
0,0,0,0,0,0,0,0,26.84524,0,0,0,0,0,0,0,26.3362,46.81856,462
0,0,0,0,0,0,0,0,22.91741,0,0,0,0,0,0,0,25.69469,51.38789,449
0,0,0,0,0,0,0,0,15.60915,0,0,0,0,0,0,0,24.50107,59.88978,423
0,0,0,0,0,0,0,0,40.54213,0,0,0,0,0,0,0,14.46304,44.99483,446
0,0,0,0,0,0,0,0,35.87278,0,0,0,0,0,0,0,14.07703,50.05019,424
0,0,0,0,0,0,0,0,27.24394,0,0,0,0,0,0,0,13.36367,59.39238,421
0,0,0,0,0,0,0,0,19.44746,0,0,0,0,0,0,0,12.71913,67.8334,413
0,0,0,0,0,0,0,0,12.36843,0,0,0,0,0,0,0,12.1339,75.49766,404
0,0,0,0,8.696918,0,0,0,0,0,0,0,0,0,0,89.02008,0,0,263
0,0,0,0,8.638059,0,0,0,0,0,0,0,0,0,0,87.30544,0,0,272
65.32201,0,0,20.44095,0,0,0,0,0,11.69512,0,0,0,0,0,0,2.541918,0,689
63.03527,0,0,34.02082,0,0,0,0,0,0,0,0,0,0,0,0,2.943911,0,734
90.28454,0,0,0,7.101529,0,0,0,0,0,0,0,0,0,0,0,2.613926,0,617
0,0,0,0,0,0,0,0,11.14279,0,30.55758,0,0,0,0,0,0,58.29963,315
0,0,0,0,0,0,0,0,11.06448,0,30.34284,0,0,0,0,0,0,57.40752,321
0,0,0,0,24.13812,1.562083,0,0,17.01888,0,0,0,0,0,0,0,0,55.28126,271
0,0,0,0,23.57973,1.546708,0,0,16.85137,0,0,0,0,0,0,0,0,54.00242,281
0,0,0,0,0,6.386341,0,32.76937,0,0,0,0,0,0,0,0,0,60.06686,357
0,0,0,0,0,6.375457,0,32.71352,0,0,0,0,0,0,0,0,0,59.35879,363
0,0,0,0,0,6.364611,0,32.65787,0,0,0,0,0,0,0,0,0,58.65314,366
0,0,0,0,0,6.353802,0,32.60241,0,0,0,0,0,0,0,0,0,57.94988,370
0,0,0,0,0,6.332293,0,32.49204,0,0,0,0,0,0,0,0,0,56.55051,377
0,0,53.62699,0,0,0,0,0,0,0,42.98146,0,0,0,0,0,0,0,477
0,0,40.87873,0,0,0,0,0,0,0,56.16663,0,0,0,0,0,0,0,481
0,0,31.0402,0,0,0,0,0,0,0,66.34236,0,0,0,0,0,0,0,456
0,0,23.21723,0,0,0,0,0,0,0,74.43344,0,0,0,0,0,0,0,411
0,0,16.848,0,0,0,0,0,0,0,81.02096,0,0,0,0,0,0,0,340
0,0,7.103886,0,0,0,0,0,0,0,91.09902,0,0,0,0,0,0,0,276
0,0,54.42416,0,0,0,0,29.96494,0,0,0,0,0,0,15.6109,0,0,0,568
0,0,49.87772,0,0,0,0,32.95411,0,0,0,0,0,0,17.16817,0,0,0,547
0,0,46.03231,0,0,0,0,35.48236,0,0,0,0,0,0,18.48532,0,0,0,544
0,0,0,0,4.540533,0,0,0,11.92506,0,0,0,0,0,0,81.84467,0,0,225
0,0,0,0,4.477793,0,0,0,11.76028,0,0,0,0,0,0,80.71375,0,0,224
35.76303,0,19.50067,0,0,0,0,44.73629,0,0,0,0,0,0,0,0,0,0,632
34.91864,0,19.04025,0,0,0,0,46.04112,0,0,0,0,0,0,0,0,0,0,650
32.4878,0,17.71477,0,0,0,0,49.79743,0,0,0,0,0,0,0,0,0,0,660
31.70993,0,17.29062,0,0,0,0,50.99945,0,0,0,0,0,0,0,0,0,0,660
30.19995,0,16.46727,0,0,0,0,53.33278,0,0,0,0,0,0,0,0,0,0,656
28.74804,0,15.67558,0,0,0,0,55.57638,0,0,0,0,0,0,0,0,0,0,651
26.67195,0,14.54354,0,0,0,0,58.78451,0,0,0,0,0,0,0,0,0,0,636
24.7091,0,13.47324,0,0,0,0,61.81767,0,0,0,0,0,0,0,0,0,0,621
19.96275,0,10.88518,0,0,0,0,69.15208,0,0,0,0,0,0,0,0,0,0,595
57.43837,4.027737,0,14.1773,17.62797,0,0,0,0,0,0,0,0,0,0,0,0,6.728613,560
58.6069,4.109678,0,7.232863,17.9866,0,5.198462,0,0,0,0,0,0,0,0,0,0,6.8655,548
57.7636,3.889807,0,2.995081,13.24112,0,3.690255,9.359003,0,0,0,0,0,0,0,0,0,6.498191,497
0,0,82.96464,0,0,10.17397,6.861391,0,0,0,0,0,0,0,0,0,0,0,450
0,0,81.44811,0,0,10.03099,6.764964,0,0,0,0,0,0,0,0,0,0,0,452
0,0,80.46055,0,0,9.937882,6.702169,0,0,0,0,0,0,0,0,0,0,0,456
0,0,79.49116,0,0,9.846485,6.640531,0,0,0,0,0,0,0,0,0,0,0,460
0,0,0,0,0,0,0,0,0,0,58.29531,0,0,0,0,4.631565,0,37.07312,332
0,0,0,0,0,0,0,0,0,0,55.10503,0,0,0,0,9.850717,0,35.04425,342
0,0,0,0,0,0,0,0,0,0,51.4826,0,0,0,0,15.77685,0,32.74055,350
0,0,0,0,0,0,0,0,0,0,42.53502,0,0,0,0,30.41468,0,27.0503,366
0,0,0,0,0,0,0,0,0,0,30.26264,0,0,0,0,50.49171,0,19.24564,355
0,0,0,0,0,0,0,0,0,0,12.38941,0,0,0,0,79.73149,0,7.879095,335
0,0,0,0,0,0,0,0,0,0,6.569478,0,0,0,0,89.25263,0,4.177884,324
0,0,84.46336,0,0,15.53664,0,0,0,0,0,0,0,0,0,0,0,0,464
0,0,11.68324,0,0,0,0,0,0,0,74.91197,0,0,0,13.40478,0,0,0,458
0,0,11.96381,0,0,0,0,5.269644,0,0,69.03985,0,0,0,13.72669,0,0,0,462
0,0,12.25819,0,0,0,0,10.79861,0,0,62.87876,0,0,0,14.06444,0,0,0,468
0,0,12.56741,0,0,0,0,16.60653,0,0,56.40683,0,0,0,14.41923,0,0,0,473
0,0,12.17175,0,0,0,0,0,0,0,70.23981,3.623171,0,0,13.96527,0,0,0,468
0,0,12.70289,0,0,0,0,0,0,0,65.15988,7.562551,0,0,14.57467,0,0,0,472
0,0,13.2825,0,0,0,0,0,0,0,59.61639,11.86143,0,0,15.23969,0,0,0,483
42.98597,18.33667,0,21.34268,1.803607,0,7.214428,0,0,0.801603,0,0,0,0,0.701403,0,5.811623,1.002004,684
0,0,0,0,4.37729,0,0,0,5.748162,0,0,0,3.694021,0,0,83.41084,0,0,317
0,0,0,0,4.37431,0,0,0,5.744248,0,0,0,3.691506,0,0,83.35405,0,0,311
0,0,0,0,4.368361,0,0,0,5.736437,0,0,0,3.686487,0,0,83.24072,0,0,319
0,0,0,0,0,0,0,0,0,0,0,0,0,0,0,100,0,0,325
0,0,7.147766,0,0,0,0,0,0,0,0,0,0,0,0,92.85223,0,0,339
0,0,9.833148,0,0,0,0,0,0,0,0,0,0,0,0,90.16685,0,0,352
0,0,12.69477,0,0,0,0,0,0,0,0,0,0,0,0,87.30524,0,0,355
0,0,15.75056,0,0,0,0,0,0,0,0,0,0,0,0,84.24944,0,0,366
45,0,0,24.5,24.5,0,0,0,0,0,0,0,0,0,0,0,0,6,570
0,0,0,0,30.39324,0,0,0,0,0,0,0,0,0,0,0,0,69.60676,284
0,0,0,0,27.76349,0,0,0,0,0,0,4.885931,0,0,3.766499,0,0,63.58409,393
0,0,0,0,25.32845,0,0,0,0,0,0,9.410076,0,0,7.254101,0,0,58.00736,415
0,0,0,0,23.0673,0,0,0,0,0,0,13.61119,0,0,10.49268,0,0,52.82885,430
0,0,0,0,20.96202,0,0,0,0,0,0,17.52266,0,0,13.50798,0,0,48.00734,439
0,0,95,0,0,0,0,5,0,0,0,0,0,0,0,0,0,0,312
0,5,85,0,0,0,0,10,0,0,0,0,0,0,0,0,0,0,387
0,15,65,0,0,0,0,20,0,0,0,0,0,0,0,0,0,0,512
21.90821,5.311085,6.527632,8.763084,0,0,0,55.90657,0,0,0,0,0,0,0,0,0,0,635
75.73699,0,0,7.440657,16.44741,0,0,0,0,0,0,0,0,0,0,0,0,0,543
71.70171,4.481915,0,7.30369,16.14465,0,0,0,0,0,0,0,0,0,0,0,0,0,566
67.95383,8.644599,0,7.176479,15.86345,0,0,0,0,0,0,0,0,0,0,0,0,0,582
64.19756,12.81663,0,7.048983,15.58162,0,0,0,0,0,0,0,0,0,0,0,0,0,603
53.81224,24.35141,0,6.696481,14.80243,0,0,0,0,0,0,0,0,0,0,0,0,0,693
50.53773,27.98834,0,6.585337,14.55674,0,0,0,0,0,0,0,0,0,0,0,0,0,724
44.41613,34.78749,0,6.377556,14.09745,0,0,0,0,0,0,0,0,0,0,0,0,0,772
0,0,0,0,0,29.65977,0,0,0,0,0,0,0,0,0,0,0,70.34023,318
0,0,0,0,2.205636,0,0,0,11.58557,0,0,0,0,0,0,85.19431,0,0,353
0,0,0,0,0,1.109503,0,0,21.15404,18.36197,0,0,0,0,0,0,0,55.33951,323
0,0,0,0,0,3.495452,0,0,22.21503,11.93705,0,0,0,0,0,0,0,58.1151,302
0,0,0,0,0,4.780487,0,0,22.78647,8.476688,0,0,0,0,0,0,0,59.61,305
0,0,0,0,0,6.133378,0,0,23.38808,4.833606,0,0,0,0,0,0,0,61.18383,313
19.90477,0,46.12766,0,0,22.62659,0,0,0,0,0,0,0,0,11.34099,0,0,0,445
19.21467,0,44.3951,0,0,22.88845,0,0,0,0,0,0,0,0,11.47224,0,0,0,444
18.38861,0,42.74895,0,0,23.15218,0,0,0,0,0,0,0,0,11.60443,0,0,0,429
0,0,0,0,0,18.94386,0,0,0,0,0,0,81.05614,0,0,0,0,0,430
0,0,0,0,0,13.73726,0,0,10.69053,0,0,0,75.57221,0,0,0,0,0,370
0,0,0,0,0,11.38951,0,0,15.51108,0,0,0,73.09941,0,0,0,0,0,320
0,0,0,0,0,9.190536,0,0,20.02616,0,0,0,70.7833,0,0,0,0,0,290
0,0,0,0,0,7.126626,0,0,24.26392,0,0,0,68.60946,0,0,0,0,0,280
0,0,52.88403,0,9.415933,9.079253,0,0,0,28.62079,0,0,0,0,0,0,0,0,404
0,0,58.61074,0,10.43557,15.09364,0,0,0,15.86004,0,0,0,0,0,0,0,0,388
85.77985,0,0,0,0,14.22014,0,0,0,0,0,0,0,0,0,0,0,0,476
69.72202,0,0,0,23.97352,6.30445,0,0,0,0,0,0,0,0,0,0,0,0,409
65.2999,0,0,0,34.7001,0,0,0,0,0,0,0,0,0,0,0,0,0,436
73.50445,0,0,0,0,18.27778,8.217768,0,0,0,0,0,0,0,0,0,0,0,447
71.97485,0,0,0,0,11.93162,16.09352,0,0,0,0,0,0,0,0,0,0,0,502
0,5.726664,0,0,0,1.271092,0,0.588728,0,0,0,0,0,0,0,0,0,92.22674,461
0,0,0,0,0,0,0,15.67755,0,0,0,0,0,0,8.16757,76.15488,0,0,399
0,0,0,0,0,0,0,15.65377,0,0,0,0,0,0,8.155177,75.9307,0,0,399
0,0,0,0,0,0,0,15.65703,0,0,0,0,0,0,8.156875,75.94651,0,0,399
0,0,0,0,0,0,0,0,0,0,0,0,0,0,0,0,11.1114,88.8886,428
0,0,2.484607,0,0,0,0,0,0,0,0,0,0,0,0,0,11.3982,86.1172,471
0,0,5.100873,0,0,0,0,0,0,0,0,0,0,0,0,0,11.70019,83.19894,461
0,0,7.859547,0,0,0,0,0,0,0,0,0,0,0,0,0,12.01862,80.12183,493
0,0,10.77258,0,0,0,0,0,0,0,0,0,0,0,0,0,12.35487,76.87254,515
53.00416,0,0,19.99906,22.99723,0,0,0,0,0,0,0,0,0,0,0,0,3.999542,578
51.01748,0,0,14.82836,22.13526,0,0,0,0,0,0,8.169271,0,0,0,0,0,3.849633,569
0,0,85.99915,0,0,14.00085,0,0,0,0,0,0,0,0,0,0,0,0,482
0,0,83.25435,0,0,13.64812,0,0,0,0,0,0,0,0,0,0,0,0,484
0,0,0,0,0,20.46421,0,0,0,0,0,0,0,0,0,0,0,79.53578,313
0,0,0,0,0,20.10525,0,0,0,0,0,0,0,0,0,0,0,76.40417,304
0,0,0,0,0,19.92126,0,0,0,0,0,0,0,0,0,0,0,75.70498,340
0,0,4.93406,0,0,0,0,0,0,0,0,0,0,0,0,0,40.74322,54.32272,510
27.50275,0,11.0011,12.77128,5.50055,0,0,11.0011,0,0,0,0,0,14.0314,18.19182,0,0,0,640
25.50255,0,10.20102,12.77128,5.10051,0,0,10.20102,0,0,0,0,0,14.0314,18.19182,0,0,0,650
0,5.552799,0,0,0,0,0,19.48365,0,10.2598,0,0,0,0,0,0,0,61.84222,466
0,5.469703,0,0,0,0,0,19.19208,0,10.10627,0,0,1.496461,0,0,0,0,60.91678,494
0,5.160786,0,0,0,0,0,18.10816,0,9.535488,0,0,7.05972,0,0,0,0,57.47633,512
0,4.820475,0,0,0,0,0,16.91407,0,8.906701,0,0,13.18838,0,0,0,0,53.68624,593
8.059467,0,37.3543,0,0,0,0,0,54.58624,0,0,0,0,0,0,0,0,0,539
0,0,0,0,14.58494,0,0,0,0,0,51.8169,0,0,0,0,0,0,33.40252,206
52.00703,15.48323,22.20142,9.367135,0.941175,0,0,0,0,0,0,0,0,0,0,0,0,0,650
50.75156,15.10946,21.66547,9.141007,0.918454,0,0,0,0,0,0,0,0,0,0,0,0,0,663
49.53793,14.74814,21.14738,8.922417,0.896491,0,0,0,0,0,0,0,0,0,0,0,0,0,657
66.92421,5.577021,0,1.02243,16.53952,0,7.281686,0,0,0,0,0,0,2.65514,0,0,0,0,582
68.10791,5.873876,0,0.285049,16.17243,0,9.560727,0,0,0,0,0,0,0,0,0,0,0,588
67.96261,5.861343,0,1.04295,16.13793,0,8.995168,0,0,0,0,0,0,0,0,0,0,0,580
67.82794,5.84973,0,1.987141,16.10595,0,8.229233,0,0,0,0,0,0,0,0,0,0,0,569
67.63793,5.833343,0,2.736459,16.06083,0,7.731441,0,0,0,0,0,0,0,0,0,0,0,569
67.38754,5.811748,0,4.042489,16.00137,0,6.75686,0,0,0,0,0,0,0,0,0,0,0,564
65.5789,5.315638,0,1.037382,16.78141,0,9.42162,0,0,0,0,0,0,1.865056,0,0,0,0,583
68.2599,4.30934,0,3.79213,14.98358,0,7.699567,0,0,0.955475,0,0,0,0,0,0,0,0,560
66.62992,5.746408,0,7.994081,15.82148,0,3.80811,0,0,0,0,0,0,0,0,0,0,0,564
66.26609,5.71503,0,9.891811,15.73508,0,2.391989,0,0,0,0,0,0,0,0,0,0,0,567
67.89373,1.036405,0,1.045017,16.06491,0,9.012997,0,0,4.946943,0,0,0,0,0,0,0,0,513
66.11407,6.334857,0,7.793358,12.26161,0,3.953862,0,0,3.542241,0,0,0,0,0,0,0,0,565
72.03709,1.896606,0,7.870728,13.31057,0,4.566424,0,0,0.318575,0,0,0,0,0,0,0,0,563
0,1.79,12.17,0,0,3.4,3.28,25.68,0,0.98,0,7.539999,0,0,0,0,0,42.23,510
0,1.929807,10.9989,1.429857,0,4.389561,2.509749,28.24718,0,0,0,4.969503,0,0,0,0,0,45.52544,491
0,1.760176,12.26123,1.190119,0,4.480448,2.560256,29.63296,0,0,0,1.980198,0,0,0,0,0,44.72447,496
0,1.88,12.68,1.39,0,4.27,2.45,29.69,0,0,0,1.92,0,0,0,0,0,44.36,497
0,1.759824,12.24878,1.189881,0,4.469553,2.559744,29.59704,0,0,0,1.989801,0,0,0,0,0,44.67554,495
0,1.769823,12.0088,0,0,3.359664,3.239676,25.33747,2.269773,0,0,7.439256,0,0,0,0,0,41.67583,509
0,2.2,18.03,0,0,4.21,3.2,23.77,0,0,0,7.45,0,0,0,0,0,41.14,492
0,1.709829,11.87881,3.909609,0,4.339567,0,31.53685,0,0,0,1.929807,0,0,0,0,0,43.31567,490
0,1.67,14.71,0,0,5.54,3.06,23.95,0,0,0,1.8,0,0,0,0,0,49.27,479
0,1.93,11.03,0,3,1.51,3.55,28.34,0,0,0,4.98,0,0,0,0,0,45.66,511
0,1.93,11.04,0,0,1.51,3.55,28.36,0,2.92,0,4.99,0,0,0,0,0,45.7,529
0,0,11.13,1.45,0,5.17,2.54,28.6,0,0,0,5.03,0,0,0,0,0,46.08,471
0,0.8,11.73,3.93,0,4.45,0,35.52,0,0,0,0,0,0,0,0,0,40.73,489
0,0.9,12.65,1.39,0,4.27,1.29,29.64,2.33,0,0,1.91,0,0,0,0,0,44.27,483
0,0,11.16112,0,2.970297,2.30023,3.590359,28.70287,0,0,0,5.040504,0,0,0,0,0,46.23462,482
1.0001,0,17.40174,0,0,5.280528,2.920292,22.85229,0,1.820182,0,1.710171,0,0,0,0,0,47.0147,476
0,0,11.26,1.14,0,4.56,0,34.11,3.82,0,0,0,0,0,0,0,0,42.38,462
0.49995,1.739826,12.14879,1.179882,0,4.439556,2.539746,29.33707,0,0.449955,0,1.969803,0,0,0,0,0,44.28558,489
0,2.8,15.07,0,2.4,2.05,3.54,27.53,0,0,0,0,0,0,0,0,0,46.61,513
0,2.920292,15.73157,0,2.50025,2.140214,3.690369,15.38154,0,0,0,9.0109,0,0,0,0,0,48.62486,510
0,2.809719,19.32807,0,2.409759,2.059794,3.559644,15.74843,0,0,0,8.069193,0,0,0,0,0,46.0154,506
0,2.960296,13.65137,3.530353,0.780078,2.170217,0,29.14292,0,2.670267,0,0,0,0,0,0,0,45.09451,509
0,2.73,14.69,0,2.34,2,3.45,26.83,0,0,0,0,0,0,0,0,0,45.43,518
1.460146,2.850285,15.37154,0,0.940094,2.090209,3.610361,15.0415,0,2.290229,0,8.810882,0,0,0,0,0,47.53475,509
0,2.77,10.8,0,2.37,7.3,3.5,27.2,0,0,0,0,0,0,0,0,0,46.06,450
0,2.740274,14.74148,0,0.90009,7.230724,3.460346,15.31153,0,2.190219,0,7.840785,0,0,0,0,0,45.58456,452
0,0,11.92881,1.209879,0.59994,4.549545,0,22.80772,11.09889,0,0,0,0,0,0,0,0,44.90551,437
0,2.69,10.49,0,0,1.97,3.4,26.44,0,6.19,0,0,0,0,0,0,0,48.82,497
86.81126,0,0,0,0,13.18873,0,0,0,0,0,0,0,0,0,0,0,0,453
85.12553,0,0,0,0,14.87447,0,0,0,0,0,0,0,0,0,0,0,0,458
83.04816,0,0,0,0,16.95183,0,0,0,0,0,0,0,0,0,0,0,0,457
79.96597,0,0,0,0,20.03403,0,0,0,0,0,0,0,0,0,0,0,0,450
27.66105,15.64666,16.02555,34.42185,0,0,0,0,6.244882,0,0,0,0,0,0,0,0,0,732
29.98507,15.14399,15.5107,33.31599,0,0,0,0,6.044254,0,0,0,0,0,0,0,0,0,735
31.95851,14.71714,15.07351,32.37695,0,0,0,0,5.87389,0,0,0,0,0,0,0,0,0,749
33.65026,14.35122,14.69874,31.57194,0,0,0,0,5.727845,0,0,0,0,0,0,0,0,0,767
35.12609,14.032,14.37179,30.86968,0,0,0,0,5.60044,0,0,0,0,0,0,0,0,0,773
0,0,0,0,0,0,0,0,36.44292,0,0,0,0,0,0,0,0,63.55708,426
0,0,0,0,0,0,0,0,34.36666,0,0,0,0,0,0,0,0,62.43338,463
0,0,0,0,0,0,0,0,11.1349,0,0,0,0,0,0,88.22118,0,0,319
0,0,0,0,0,0,0,0,10.46259,0,0,0,0,0,0,86.38483,0,0,347
0,0,0,0,0,0,0,0,10.46259,0,0,0,0,0,0,86.38483,0,0,359
0,0,0,0,0,0,0,0,10.46259,0,0,0,0,0,0,86.38483,0,0,367
0,0,0,0,0,0,0,0,10.46259,0,0,0,0,0,0,86.38483,0,0,367
0,0,81.59077,0,0,17.50962,0,0,0,0,0,0,0,0,0,0,0,0,518
0,0,81.36864,0,0,17.46195,0,0,0,0,0,0,0,0,0,0,0,0,514
0,0,81.14772,0,0,17.41454,0,0,0,0,0,0,0,0,0,0,0,0,516
0,0,80.92799,0,0,17.36738,0,0,0,0,0,0,0,0,0,0,0,0,519
0,0,80.70945,0,0,17.32048,0,0,0,0,0,0,0,0,0,0,0,0,521
0,0,0,0,0,0,0,41.86465,0,0,0,0,0,0,0,0,0,58.13535,324
68.64321,5.025125,0,7.035175,15.07538,0,4.120603,0,0,0.100502,0,0,0,0,0,0,0,0,556
68,5.9,0,1,16.1,0,9,0,0,0,0,0,0,0,0,0,0,0,574
67.43744,7.177177,0,4.604604,16.70671,0,4.074074,0,0,0,0,0,0,0,0,0,0,0,553
67.8,8,0,0.5,14.7,0,9,0,0,0,0,0,0,0,0,0,0,0,605
64.56457,9.809812,0,3.603604,17.51752,0,4.504505,0,0,0,0,0,0,0,0,0,0,0,563
67.8,5.9,0,1,16.1,0,9,0,0,0.2,0,0,0,0,0,0,0,0,571
72.01605,1.905717,0,7.82347,13.34002,0,4.613842,0,0,0.300903,0,0,0,0,0,0,0,0,557
66.16617,6.306307,0,7.807808,12.31231,0,3.903904,0,0,3.503504,0,0,0,0,0,0,0,0,565
69.89999,4.3,0,6,14,0,4.8,0,0,0.8,0,0,0,0,0,0,0,0,563
69.3,4.4,0,6,14.6,0,4.7,0,0,0.8,0,0,0,0,0,0,0,0,561
69.39999,4.3,0,6,14,0,4.8,0,0,1.3,0,0,0,0,0,0,0,0,559
69.2,4.3,0,6,14.1,0,5.4,0,0,0.8,0,0,0,0,0,0,0,0,559
69.4,4.3,0,6.4,14.1,0,4.7,0,0,0.9,0,0,0,0,0,0,0,0,564
70.5,4.4,0,6,14.9,0,2.9,0,0,1.1,0,0,0,0,0,0,0,0,546
70.6,4.3,0,6.4,15.1,0,3,0,0,0.4,0,0,0,0,0,0,0,0,549
69.3,4.4,0,7.9,14,0,3,0,0,1.2,0,0,0,0,0,0,0,0,557
68.5,4.4,0,7.9,13.6,0,3.9,0,0,1.5,0,0,0,0,0,0,0,0,557
68.89999,4.3,0,3.8,15,0,6.8,0,0,1,0,0,0,0,0,0,0,0,553
69.10001,4.6,0,7.100001,14.7,0,4.1,0,0,0.2,0,0,0,0,0,0,0,0,559
69.1,4.8,0,6.1,14,0,4.9,0,0,0.9,0,0,0,0,0,0,0,0,556
69.5,5.4,0,7.3,13.1,0,3.5,0,0,1.2,0,0,0,0,0,0,0,0,578
69.50001,3.1,0,8.700001,13.6,0,2.3,0,0,2.6,0,0,0,0,0,0,0,0,550
68.3959,4.949702,0,7.249565,14.59912,0,4.099754,0,0,0.199988,0,0,0,0,0.129992,0,0.115993,0,552
71.96834,1.859182,0,7.816561,12.99428,0,4.687937,0,0,0.309864,0,0,0,0,0.069969,0,0.103954,0,553
68.06325,5.077259,0,6.996223,15.09185,0,4.177744,0,0,0.149919,0,0,0,0,0.039978,0,0.093949,0,557
69.50626,4.610415,0,2.230201,15.00135,0,8.150733,0,0,0.120011,0,0,0,0,0.040004,0,0.091008,0,561
69.4118,4.800817,0,1.190202,15.00255,0,9.111548,0,0,0.12002,0,0,0,0,0.040007,0,0.093016,0,565
71.8375,1.808427,0,8.092959,12.9887,0,4.536054,0,0,0.309731,0,0,0,0,0.059948,0,0.096916,0,554
73.36699,0.68969,0,8.236294,12.59433,0,4.637913,0,0,0.149932,0,0,0,0,0.039982,0,0.014993,0,552
66.5326,5.542716,0,1.0205,16.60814,0,7.253554,0,0,0,0,0.02001,0,2.721333,0.02001,0,0.031015,0,572
66.85654,6.785589,0,2.008694,16.18948,0,7.834907,0,0,0,0,0.019987,0,0,0.009994,0,0.01499,0,567
67.90951,5.820815,0,1.010141,16.20227,0,8.781229,0,0,0,0,0.020003,0,0,0.010001,0,0.016002,0,562
63.54281,7.703068,0,2.227995,15.98561,0,5.84474,0,0,2.17804,0,0.229793,0,1.938256,0.019982,0,0.019982,0,564
64.91428,5.961312,0,3.200704,13.00286,0,5.311169,0,0,3.930865,0,2.380524,0,0.980216,0.010002,0,0.018004,0,544
59.02883,7.899858,0,3.475856,9.027882,0,4.933935,0,0,12.99081,0,0.160567,0,2.482266,0,0,0,0,577
