Repository: liubin06/DeepGlassNet

# DeepGlassNet: Self-Supervised Learning for Multi-Component Glass Composition Screening

## 1. Introduction
We present a novel self-supervised learning framework for screening multi-component glass compositions within predefined glass transition temperature (Tg) intervals. The composition screening task is formalized as a classification problem, where we introduce an innovative data augmentation strategy based on asymptotic theory to enhance training dataset robustness and improve model resilience to noise. A specialized feature extraction backbone architecture named DeepGlassNet is designed to capture complex interactions among different glass components in multi-component systems.

File: data/train_tg.csv (part 44 of 46)
SiO2,Al2O3,B2O3,CaO,Na2O,Li2O,MgO,BaO,ZnO,K2O,PbO,SrO,GeO2,ZrO2,TiO2,TeO2,FemOn,P2O5,Tg
60.75312,9.605244,0,0.088046,11.67743,0,6.960924,0,0,5.91581,0,0.162691,0,4.836741,0,0,0,0,620
70.63716,11.49431,0,0,13.97402,0,3.894512,0,0,0,0,0,0,0,0,0,0,0,617
71.09834,10.05432,0,0,12.22338,0,6.623971,0,0,0,0,0,0,0,0,0,0,0,647
70.63419,11.65346,0,0,11.13162,0,6.580728,0,0,0,0,0,0,0,0,0,0,0,674
70.36571,3.349468,0,0.276325,10.99457,0,6.884879,0,0,7.117063,0,0,0,1.011979,0,0,0,0,547
70.16866,11.41807,0,0,13.88134,0,3.546292,0,0,0,0,0,0,0.985645,0,0,0,0,625
71.1296,10.32235,0,0,12.95405,0,5.594004,0,0,0,0,0,0,0,0,0,0,0,527
60.90951,12.83996,0,0.088273,12.1953,0,6.661623,0.241354,0,5.931038,0,0.163109,0,0.969838,0,0,0,0,604
71.47627,1.718033,0,8.693044,12.94977,0,4.210565,0,0,0.952313,0,0,0,0,0,0,0,0,550
77.70062,3.355107,0,0.922633,13.66438,0,2.652488,0,0,1.704771,0,0,0,0,0,0,0,0,515
69.91721,7.720211,0,0,15.80754,0,2.569879,0,0,3.00305,0,0,0,0.982113,0,0,0,0,530
51.49674,6.72219,0,0,0,0,0,10.10863,0,24.84093,0,6.831506,0,0,0,0,0,0,582
52.9504,6.911944,0,0,4.201545,0,0,10.39398,0,25.54214,0,0,0,0,0,0,0,0,490
53.8578,7.030394,0,0,4.273546,0,0,5.286049,0,25.97985,0,3.572361,0,0,0,0,0,0,498
50.74492,9.568072,0,0,4.15437,0,0,10.27728,0,25.25536,0,0,0,0,0,0,0,0,506
52.74283,6.88485,0,0,4.185074,0,0,10.35323,0,24.16991,0,0,0,1.664103,0,0,0,0,502
55.3689,7.227646,0,0,13.18035,0,0,10.86872,0,13.35439,0,0,0,0,0,0,0,0,460
54.53334,7.118576,0,1.957562,4.327149,0,0,5.352352,0,24.99043,0,0,0,1.720595,0,0,0,0,523
56.68752,7.399775,0,4.06978,4.498081,0,0,0,0,27.34485,0,0,0,0,0,0,0,0,531
51.35607,5.809983,0,1.597708,8.829247,0,2.870794,8.736882,0,13.41875,0,7.380581,0,0,0,0,0,0,495
51.25445,5.798487,0,0,9.692954,0,2.865113,6.539696,0,14.73142,0,7.365978,0,1.751904,0,0,0,0,490
54.86066,14.32261,0,0,4.353122,0,0,0,0,26.46361,0,0,0,0,0,0,0,0,545
52.76483,8.954038,0,0.820767,10.88573,0,2.949543,2.244136,0,16.54421,0,3.033216,0,1.80353,0,0,0,0,483
52.06887,2.945312,0,1.619883,8.951792,0,2.910639,4.429072,0,13.60499,0,13.46944,0,0,0,0,0,0,485
44.88063,2.538704,0,0,6.944377,0,0,28.63221,0,10.55411,0,6.449971,0,0,0,0,0,0,485
52.48107,5.937256,0,1.632707,9.924925,0,2.933681,4.464135,0,15.08397,0,7.54226,0,0,0,0,0,0,488
48.27704,2.730824,0,0,7.469904,0,2.698677,20.53267,0,11.35281,0,6.938082,0,0,0,0,0,0,475
72.22218,1.89613,0,7.868753,12.99289,0,4.701555,0,0,0.318495,0,0,0,0,0,0,0,0,550
51.54576,7.798364,0,3.359716,0,0,0,25.40839,0,0,0,11.88777,0,0,0,0,0,0,733
51.05994,7.771051,0,3.419182,0,0,0,25.90369,0,0,0,11.84614,0,0,0,0,0,0,721
57.13315,8.079439,0,2.221794,0,0,0,20.24937,0,0,0,12.31624,0,0,0,0,0,0,747
53.53129,7.89922,0,2.96872,0,0,0,23.55925,0,0,0,12.04152,0,0,0,0,0,0,738
49.95401,13.04162,0,1.434544,0,0,0,15.68928,0,0,0,19.88055,0,0,0,0,0,0,763
52.1936,8.051911,0,3.690372,0,0,1.591425,22.19841,0,0,0,12.27428,0,0,0,0,0,0,731
47.5215,7.680247,2.622075,3.52003,0,0,0,26.94843,0,0,0,11.70772,0,0,0,0,0,0,700
45.8154,6.478949,0,3.563338,0,0,2.919621,28.44913,0,0,0,12.77356,0,0,0,0,0,0,721
54.25243,7.936621,0,2.837275,0,0,0,22.87514,0,0,0,12.09853,0,0,0,0,0,0,738
46.36336,6.344941,0,3.489635,0,0,0.852754,27.8607,0,0,0,15.08861,0,0,0,0,0,0,725
56.38527,8.040686,0,2.358546,0,0,0,20.95833,0,0,0,12.25716,0,0,0,0,0,0,744
56.56786,8.044191,0,2.359574,0,0,0,20.76586,0,0,0,12.26251,0,0,0,0,0,0,745
80,3,12,0,5,0,0,0,0,0,0,0,0,0,0,0,0,0,525
70,1,0.1,7,8,0,0,2.5,2.4,8,0,0,0,0,1,0,0,0,533
34.1012,10.52159,0,0,0,0,0,55.3772,0,0,0,0,0,0,0,0,0,0,760
3.788855,43.39964,0,34.6988,0,0,4.818364,13.29433,0,0,0,0,0,0,0,0,0,0,780
52.00703,15.48323,22.20142,9.367135,0.941175,0,0,0,0,0,0,0,0,0,0,0,0,0,649
50.75156,15.10946,21.66547,9.141007,0.918454,0,0,0,0,0,0,0,0,0,0,0,0,0,663
49.55527,14.75331,21.15478,8.92554,0.896805,0,0,0,0,0,0,0,0,0,0,0,0,0,660
52.00703,15.48323,22.20142,9.367135,0.941175,0,0,0,0,0,0,0,0,0,0,0,0,0,651
49.53793,14.74814,21.14738,8.922418,0.896491,0,0,0,0,0,0,0,0,0,0,0,0,0,657
0,0,0,0,0,9.888557,0,0,0,0,0,0,0,0,0,0,38.252,46.97325,446
74.41338,0,0,0,25.58662,0,0,0,0,0,0,0,0,0,0,0,0,0,500
69.98497,4.948435,0,0,25.0666,0,0,0,0,0,0,0,0,0,0,0,0,0,516
67.13136,8.137139,0,0,24.7315,0,0,0,0,0,0,0,0,0,0,0,0,0,520
64.35303,11.24171,0,0,24.40525,0,0,0,0,0,0,0,0,0,0,0,0,0,531
60.32033,15.74797,0,0,23.93169,0,0,0,0,0,0,0,0,0,0,0,0,0,558
47.93958,29.58257,0,0,22.47785,0,0,0,0,0,0,0,0,0,0,0,0,0,692
67.76972,8.214517,0,9.035756,14.98001,0,0,0,0,0,0,0,0,0,0,0,0,0,614
64.09139,23.30597,0,0,0,6.231547,0,0.967476,1.245383,0,0,0,0,0,4.158235,0,0,0,669
0,0,0,0,0,0,0,0,5.146735,0,14.11422,0,0,0,0,80.73904,0,0,299
0,0,0,0,0,0,0,0,4.947744,0,27.13704,0,0,0,0,67.91521,0,0,291
0,0,0,0,0,0,0,0,4.763568,0,39.19032,0,0,0,0,56.0461,0,0,284
0,0,0,0,0,0,0,0,4.592612,0,50.37846,0,0,0,0,45.02892,0,0,254
38.38261,0,0,0,0,0,0,15.6715,35.35495,0,0,10.59094,0,0,0,0,0,0,672
33.20507,0,0,0,0,0,0,15.06391,33.98425,0,0,10.18033,0,7.566446,0,0,0,0,693
32.21737,0,0,0,0,0,0,14.94801,33.72276,0,0,10.102,0,9.009873,0,0,0,0,697
0,5.109907,81.41223,0,0,13.47786,0,0,0,0,0,0,0,0,0,0,0,0,480
0,5.08414,80.88599,0,0,13.4099,0,0,0,0,0,0,0,0,0,0,0,0,482
0,4.983621,78.83307,0,0,13.14477,0,0,0,0,0,0,0,0,0,0,0,0,487
0,0,0,0,0,0,0,0,20.63709,0,0,17.51582,0,0,0,0,0,59.98573,440
15.93368,0,13.84687,0,0,0,0,0,69.87674,0,0,0,0,0,0,0,0,0,577
15.8989,0,13.81664,0,0,0,0,0,68.9166,0,0,0,0,0,0,0,0,0,579
15.85276,0,13.77655,0,0,0,0,0,67.64291,0,0,0,0,0,0,0,0,0,580
0,0,46.05508,0,2.944362,2.129312,0,27.31463,9.666181,2.23743,0,8.614423,0,0,0,0,0,0,476
41.5,0,15,43.5,0,0,0,0,0,0,0,0,0,0,0,0,0,0,743
41.08911,0,14.85149,43.06931,0,0,0,0,0,0,0,0,0,0,0,0,0,0,729
40.68628,0,14.70588,42.64706,0,0,0,0,0,0,0,0,0,0,0,0,0,0,727
39.52381,0,14.28571,41.42857,0,0,0,0,0,0,0,0,0,0,0,0,0,0,724
0,0,0,0,0,0,0,34.09343,0,0,0,0,0,0,0,65.90657,0,0,376
0,0,0,0,0,0,0,0,0,0,0,21.76802,0,0,0,78.23198,0,0,318
0,0,0,0,0,0,0,0,0,0,0,25.90374,0,0,0,74.09626,0,0,311
0,0.444435,2.852568,0,0,0,0,0,29.5874,0,0,0,0,0,0,0,12.66858,54.44702,441
0,0.54358,5.876731,0,0,0,0,0,28.42087,0,0,0,0,0,0,0,12.06089,53.09793,462
2.753255,0.1797,0,0,0,0,0,0,30.5534,0,0,0,0,0,0,0,13.22798,53.28565,437
0,4.821553,0,0,0,0,0,0,28.97057,0,0,0,0,0,0,0,12.63166,53.57621,438
0,0.641176,0,0,0,0,0,0,0,0,0,0,0,0,0,99.35883,0,0,311
0,1.287016,0,0,0,0,0,0,0,0,0,0,0,0,0,98.71298,0,0,321
0,1.937572,0,0,0,0,0,0,0,0,0,0,0,0,0,98.06243,0,0,323
0,3.25304,0,0,0,0,0,0,0,0,0,0,0,0,0,96.74696,0,0,332
0,4.588004,0,0,0,0,0,0,0,0,0,0,0,0,0,95.41199,0,0,340
39.63174,0,0,20.7498,0,0,14.26505,0,0,9.092472,0,0,0,0,0,0,0,13.7015,671
39.43162,0,0,22.44025,0,0,12.90275,0,0,9.04656,0,0,0,0,0,0,0,13.63231,668
5.053758,0,17.5675,0,0,0,0,77.37874,0,0,0,0,0,0,0,0,0,0,461
46.5,0,0,28,19.5,0,0,0,0,0,0,0,0,0,0,0,0,6,566
47,0,0,26,21,0,0,0,0,0,0,0,0,0,0,0,0,6,525
46.5,0,0,23,24.5,0,0,0,0,0,0,0,0,0,0,0,0,6,520
45.5,0,0,10,38.5,0,0,0,0,0,0,0,0,0,0,0,0,6,434
46,0,0,24,24,0,0,0,0,0,0,0,0,0,0,0,0,6,531
46,0,0,23.94,23.94,0,0,0,0.12,0,0,0,0,0,0,0,0,6,525
46,0,0,23.38,23.38,0,0,0,1.24,0,0,0,0,0,0,0,0,6,525
46,0,0,20.89,20.89,0,0,0,6.22,0,0,0,0,0,0,0,0,6,525
0,0,65.02245,0,0,4.186203,0,0,0,30.79134,0,0,0,0,0,0,0,0,413
0,0,0,0,30.39324,0,0,0,0,0,0,0,0,0,0,0,0,69.60676,257
0,0,42.12332,0,0,0,0,0,0,0,57.87667,0,0,0,0,0,0,0,440
0,0,31.87449,0,0,0,0,0,0,0,68.12551,0,0,0,0,0,0,0,410
1.521309,2.041278,11.27343,0,0,0,0,0,0,0,85.16399,0,0,0,0,0,0,0,375
1.568366,2.198607,8.967878,0,0,0,0,0,0,0,87.26514,0,0,0,0,0,0,0,383
0,0,9.418082,0,0,0,0,0,0,0,90.58192,0,0,0,0,0,0,0,389
4.035415,0,0,0,0,6.020733,0,0,0,0,89.94385,0,0,0,0,0,0,0,392
9.063789,0,0,0,0,6.761467,0,0,0,0,84.17474,0,0,0,0,0,0,0,389
15.50303,0,0,0,0,7.710037,0,0,0,0,76.78693,0,0,0,0,0,0,0,383
24.04383,0,0,0,0,8.96819,0,0,0,0,66.98798,0,0,0,0,0,0,0,385
0,0,0,25.66327,0,0,0,0,0,0,0,0,0,0,2.867117,0,0,71.46961,532
0,0,0,19.22868,0,0,4.60673,0,0,0,0,0,0,0,4.057787,0,0,72.10681,538
0,0,0,15.01628,0,0,10.48922,0,0,0,0,0,0,0,4.12333,0,0,70.37117,519
0,0,0,0,0,0,22.03726,0,0,0,0,0,0,0,5.302155,0,0,72.66058,552
0,0,0,39.85338,0,0,0,0,0,0,0,0,0,0,8.784506,0,0,51.36211,643
0,0,0,22.74344,0,0,15.01404,0,0,0,0,0,0,0,9.546342,0,0,52.69617,619
0,0,0,14.39571,0,0,20.69321,0,0,0,0,0,0,0,10.2529,0,0,54.65818,613
0,0,0,7.346593,0,0,26.40101,0,0,0,0,0,0,0,10.46477,0,0,55.78763,629
0,0,0,0,0,0,32.39392,0,0,0,0,0,0,0,11.03959,0,0,56.56649,643
45.22438,0,0,24.52284,24.48392,0,0,0,0,0,0,0,0,0,0,0,0,5.768849,520
45.62212,0,0,21.61171,24.69926,0,2.24732,0,0,0,0,0,0,0,0,0,0,5.819586,505
46.01491,0,0,18.73682,24.91191,0,4.46667,0,0,0,0,0,0,0,0,0,0,5.86969,485
46.41452,0,0,15.81199,25.12825,0,6.724568,0,0,0,0,0,0,0,0,0,0,5.920665,480
46.83979,0,0,12.6994,25.35849,0,9.127414,0,0,0,0,0,0,0,0,0,0,5.974913,475
0,0,0,0,0,0,0,32.06708,0,0,0,3.611871,0,0,0,0,0,64.32105,248
0,0,0,0,0,0,0,29.22641,0,0,0,3.527049,0,0,0,0,0,62.81052,282
0,0,60.31341,0,39.68659,0,0,0,0,0,0,0,0,0,0,0,0,0,436
0,0,51.0815,0,37.3466,0,0,0,0,0,0,0,0,0,0,0,0,11.57189,452
0,0,42.87764,0,35.26719,0,0,0,0,0,0,0,0,0,0,0,0,21.85517,473
0,0,35.53916,0,33.40712,0,0,0,0,0,0,0,0,0,0,0,0,31.05372,433
0,0,28.93599,0,31.73343,0,0,0,0,0,0,0,0,0,0,0,0,39.33058,408
0,0,22.96289,0,30.21944,0,0,0,0,0,0,0,0,0,0,0,0,46.81767,405
0,0,8.035101,0,26.43573,0,0,0,0,0,0,0,0,0,0,0,0,65.52917,301
0,0,3.856592,0,25.37661,0,0,0,0,0,0,0,0,0,0,0,0,70.76679,365
0,0,0,0,24.39909,0,0,0,0,0,0,0,0,0,0,0,0,75.60091,371
0,0,0,0,0,4.85555,0,0,0,0,0,0,0,0,0,0,25.94903,69.19541,617
0,30,40,30,0,0,0,0,0,0,0,0,0,0,0,0,0,0,590
0,30,40,29,0,1,0,0,0,0,0,0,0,0,0,0,0,0,567
0,30,40,25,0,5,0,0,0,0,0,0,0,0,0,0,0,0,532
0,30,40,20,0,10,0,0,0,0,0,0,0,0,0,0,0,0,507
22.1,5.4,7.3,8.799999,0,0,0,56.4,0,0,0,0,0,0,0,0,0,0,626
4.5,4,17.5,4,0,0,0,48,22,0,0,0,0,0,0,0,0,0,543
16.5,4,19.5,2,0,2,0,46,10,0,0,0,0,0,0,0,0,0,500
4.5,4,17.5,4,0,0,0,48,22,0,0,0,0,0,0,0,0,0,527
10,6,7,0,0,0,0,0,6,0,0,0,0,0,0,0,6,60,445
0,0,82.54913,0,0,17.45088,0,0,0,0,0,0,0,0,0,0,0,0,469
0,0,69.96893,0,0,30.03107,0,0,0,0,0,0,0,0,0,0,0,0,422
0,0,53.43541,0,0,46.56458,0,0,0,0,0,0,0,0,0,0,0,0,349
0,0,32.80732,0,14.60325,0,0,0,0,0,52.58943,0,0,0,0,0,0,0,352
0,0,31.36318,0,11.16835,0,0,0,0,0,50.27451,0,0,0,0,0,7.193968,0,365
0,0,30.04082,0,8.023093,0,0,0,0,0,48.15479,0,0,0,0,0,13.7813,0,375
0,0,28.82545,0,5.132335,0,0,0,0,0,46.20659,0,0,0,0,0,19.83562,0,400
24.37106,0,0,30.02446,0,0,20.27158,0,0,0,0,0,0,0,0,0,0,25.33289,708
0,0,0,0,0,0,0,0,36.44292,0,0,0,0,0,0,0,0,63.55708,436
0,0,40.19486,0,0,0,0,0,59.80513,0,0,0,0,0,0,0,0,0,560
0,0,46.10316,0,0,0,0,0,53.89684,0,0,0,0,0,0,0,0,0,570
0,0,61.95924,0,0,21.27461,0,0,0,16.76615,0,0,0,0,0,0,0,0,415
0,0,58.61074,0,10.43557,15.09364,0,0,0,15.86004,0,0,0,0,0,0,0,0,388
0,0,52.89362,0,28.25293,4.540451,0,0,0,14.31299,0,0,0,0,0,0,0,0,365
0,0,50.43387,0,35.91875,0,0,0,0,13.64739,0,0,0,0,0,0,0,0,392
0,0,38.77391,0,0,0,0,0,0,0,61.22609,0,0,0,0,0,0,0,447
0,0,38.21494,0,0,0,0,0,0,0,60.34345,0,0,0,0,0,0,0,473
0,0,38.69088,0,0,0,0,0,0,0,61.09497,0,0,0,0,0,0,0,464
0,0,3.970594,0,0,0,0,0,0,0,63.64778,0,0,0,0,0,0,32.38163,398
0,0,3.605906,0,0,0,0,0,0,0,57.8019,0,0,0,0,9.184726,0,29.40747,396
0,0,3.23455,0,0,0,0,0,0,0,51.84914,0,0,0,0,18.53737,0,26.37893,395
0,0,2.856342,0,0,0,0,0,0,0,45.78656,0,0,0,0,28.06259,0,23.29451,391
0,0,2.471091,0,0,0,0,0,0,0,39.61106,0,0,0,0,37.7652,0,20.15264,378
0,0,1.678656,0,0,0,0,0,0,0,26.9085,0,0,0,0,57.72279,0,13.69005,363
0,0,1.271052,0,0,0,0,0,0,0,20.3747,0,0,0,0,67.98836,0,10.36589,354
0,0,4.934732,0,0,0,0,0,0,0,52.73514,0,0,0,0,18.85414,0,23.47598,367
0,0,0.832073,0,0,0,0,0,0,0,26.67591,0,0,0,0,57.22384,0,15.26818,356
0,0,2.540132,0,0,0,0,0,0,0,27.14519,0,0,0,0,58.23052,0,12.08416,351
56.86034,0,36.78555,0,6.354109,0,0,0,0,0,0,0,0,0,0,0,0,0,445
22.66269,0,65.64865,0,11.68866,0,0,0,0,0,0,0,0,0,0,0,0,0,415
0,0,81.79552,0,18.20448,0,0,0,0,0,0,0,0,0,0,0,0,0,412
78.95971,2.1373,13.24659,0,4.896966,0,0,0,0,0.759433,0,0,0,0,0,0,0,0,540
81.44757,2.204643,13.66397,0,0,2.683825,0,0,0,0,0,0,0,0,0,0,0,0,489
100,0,0,0,0,0,0,0,0,0,0,0,0,0,0,0,0,0,1130
30.8,1.8,8.399999,0,0,0,7,51.7,0,0,0,0,0,0,0,0,0,0,634
39,0,11.2,0,0,0,0,49.8,0,0,0,0,0,0,0,0,0,0,660
37,0,11.2,0,0,0,0,47.8,0,0,0,0,0,0,4,0,0,0,668
35,0,11.2,2,0,0,0,47.8,0,0,0,0,0,0,4,0,0,0,662
32.4,1.1,3.2,0,0,0,0,50.2,0,0,0,13.1,0,0,0,0,0,0,648
32,1,7,0,0,0,0,60,0,0,0,0,0,0,0,0,0,0,643
65.85,0.95,0,3.45,2.66,0,0,0,0,1.44,0,13.12,0,7.870001,0,0,0,0,716
68.79688,1.730173,0,6.030604,2.740274,0,0,0,0,2.180218,0,7.420743,0,6.300631,0,0,0,0,708
63.31234,21.86537,0,6.748218,0,0,5.036677,0,0,0,0,3.037395,0,0,0,0,0,0,798
62.94365,21.73804,0,7.052968,0,0,4.450975,0,0,0,0,3.814368,0,0,0,0,0,0,801
64.15744,21.45678,0,7.43023,0,0,5.340314,0,0,0,0,1.615238,0,0,0,0,0,0,807
62.83134,22.35642,0,7.30866,0,0,4.32595,0,0,0,0,3.17762,0,0,0,0,0,0,816
63.5836,22.62409,0.540138,7.570192,0,0,4.878057,0,0,0,0,0.803916,0,0,0,0,0,0,806
64.31133,21.57123,0,7.557743,0,0,5.747774,0,0,0,0,0.811927,0,0,0,0,0,0,808
62.98613,22.28082,0,7.712411,0,0,3.695418,0,0,0,0,3.325218,0,0,0,0,0,0,818
61.30633,20.49646,1.166265,4.440794,0,0,5.646896,0,0,0,0,6.943257,0,0,0,0,0,0,775
61.62587,21.00883,0,4.536246,0,0,6.028529,0,0,0,0,6.800524,0,0,0,0,0,0,785
59.83144,16.66486,8.112758,4.073537,0,0,3.476721,0,0,0,0,7.840678,0,0,0,0,0,0,718
62.48929,21.23997,0,4.49962,0,0,6.654584,0,0,0,0,5.116532,0,0,0,0,0,0,783
63.84533,21.38362,0,4.530053,0,0,6.699591,0,0,0,0,3.541407,0,0,0,0,0,0,795
64.30496,21.53756,0,6.229793,0,0,6.306376,0,0,0,0,1.621319,0,0,0,0,0,0,792
63.93383,21.57094,0,6.239447,0,0,6.631957,0,0,0,0,1.623832,0,0,0,0,0,0,793
62.64176,21.29179,0,3.643176,0,0,7.294262,0,0,0,0,5.129016,0,0,0,0,0,0,786
64.46405,21.59084,0,5.365598,0,0,6.954175,0,0,0,0,1.62533,0,0,0,0,0,0,795
62.23146,20.84309,0,4.415543,0,0,5.919937,0,0,0,0,6.589967,0,0,0,0,0,0,787
63.69765,21.49125,0,7.529722,0,0,5.663535,0,0,0,0,1.617833,0,0,0,0,0,0,791
62.99623,21.2546,0,6.147945,0,0,5.60117,0,0,0,0,4.000045,0,0,0,0,0,0,792
61.44319,21.00908,0,4.62189,0,0,5.967083,0,0,0,0,6.958757,0,0,0,0,0,0,783
62.80583,21.71929,0.529648,5.546046,0,0,4.354046,0,0,0,0,5.045141,0,0,0,0,0,0,796
62.25864,20.6536,0,4.106792,0,0,7.97578,0,0,0,0,5.005181,0,0,0,0,0,0,794
62.32378,20.99329,0,4.810849,0,0,7.669789,0,0,0,0,4.202285,0,0,0,0,0,0,791
62.25719,21.22548,0,7.460662,0,0,6.623878,0,0,0,0,2.43278,0,0,0,0,0,0,795
61.11095,21.4613,0,4.221668,0,0,6.997308,0,0,0,0,6.208773,0,0,0,0,0,0,794
62.46705,21.20095,0.536156,3.88675,0,0,6.642361,0,0,0,0,5.266732,0,0,0,0,0,0,796
62.08944,21.54108,1.065831,3.863254,0,0,6.046882,0,0,0,0,5.393528,0,0,0,0,0,0,793
62.36246,20.85189,0,5.604795,0,0,5.763601,0,0,0,0,5.417245,0,0,0,0,0,0,795
62.59383,21.55871,0.537245,6.317969,0,0,5.473964,0,0,0,0,3.518281,0,0,0,0,0,0,798
60.10032,21.75549,1.053537,4.667291,0,0,5.367221,0,0,0,0,7.056151,0,0,0,0,0,0,792
60.83333,21.5523,0,7.129271,0,0,5.247477,0,0,0,0,5.237622,0,0,0,0,0,0,796
62.87596,20.51898,0,7.639193,0,0,5.11615,0,0,0,0,3.849721,0,0,0,0,0,0,797
61.40743,21.30792,0.849592,9.409481,0,0,3.074026,0,0,0,0,3.951538,0,0,0,0,0,0,800
60.1413,20.71855,0.523957,3.798311,0,0,5.459906,0,0,0,0,9.357987,0,0,0,0,0,0,790
61.22305,21.15201,1.274365,7.955148,0,0,3.811725,0,0,0,0,4.583704,0,0,0,0,0,0,792
15.51616,6.582619,13.48403,0,0,0,0,0,63.05396,0,0,0,0,0,0,0,0,0,588
15.21571,0,0,0,0,0,0,0,0,0,84.78429,0,0,0,0,0,0,0,350
21.20994,0,0,0,0,0,0,0,0,0,78.79006,0,0,0,0,0,0,0,370
28.76445,0,0,0,0,0,0,0,0,0,71.23555,0,0,0,0,0,0,0,440
38.57959,0,0,0,0,0,0,0,0,0,61.42042,0,0,0,0,0,0,0,640
0,0,31.01365,0,0,0,0,0,0,0,66.28562,0,0,0,0,0,0,0,458
0,0,32.22936,0,0,0,0,0,0,0,55.10717,0,0,0,0,0,9.856866,0,475
0,0,32.87367,0,0,0,0,0,0,0,49.18274,0,0,0,0,0,15.08088,0,486
0,0,33.54427,0,0,0,0,0,0,0,43.0166,0,0,0,0,0,20.51802,0,493
0,0,34.2428,0,0,0,0,0,0,0,36.59365,0,0,0,0,0,26.18162,0,497
0,0,0,10.84014,5.167139,0,0,0,0,0,0,18.32158,0,0,0,0,0,65.67113,436
0,0,0,10.20396,5.638909,0,0,0,0,0,0,18.8548,0,0,0,0,0,64.5713,437
0,0,0,10.12841,5.597157,0,0,0,0,0,0,18.7152,0,0,0,0,0,64.0932,433
0,0,0,10.05245,5.555178,0,0,0,0,0,0,18.57483,0,0,0,0,0,63.6125,432
0,0,0,9.976065,5.512969,0,0,0,0,0,0,18.4337,0,0,0,0,0,63.12915,433
0,0,0,10.12935,5.597679,0,0,0,0,0,0,18.71694,0,0,0,0,1.456842,64.09918,461
0,0,0,9.98098,5.515685,0,0,0,0,0,0,18.44278,0,0,0,0,2.9003,63.16026,465
0,0,0,9.599467,5.639897,0,0,0,0,0,0,17.3644,0,0,0,0,4.604043,62.7922,468
39.13914,36.43644,0,1.101101,12.01201,0,0,0,0,6.106106,0,0,0,0,3.103103,0,0,0,740
37.2,34.6,0,1.1,11.4,0,0,0,4.7,5.8,0,0,0,0,5.2,0,0,0,670
19,3,4,0,0,0,0,74,0,0,0,0,0,0,0,0,0,0,630
58.92654,14.61363,0,24.38284,0,0,2.076993,0,0,0,0,0,0,0,0,0,0,0,771
60.30324,15.2028,0,22.29692,0,0,2.197034,0,0,0,0,0,0,0,0,0,0,0,775
59.76622,14.46531,0,23.23435,0,0,2.534117,0,0,0,0,0,0,0,0,0,0,0,773
59.67198,15.12349,0,22.15046,0,0,3.05407,0,0,0,0,0,0,0,0,0,0,0,771
58.24715,15.76245,0,22.4856,0,0,3.504802,0,0,0,0,0,0,0,0,0,0,0,766
61.38911,12.87748,0,23.97136,0,0,1.762046,0,0,0,0,0,0,0,0,0,0,0,769
58.74289,12.98068,0,24.98722,0,0,3.289198,0,0,0,0,0,0,0,0,0,0,0,762
60.90532,13.65992,0,23.35297,0,0,2.081791,0,0,0,0,0,0,0,0,0,0,0,774
59.92691,13.6801,0,24.11267,0,0,2.280322,0,0,0,0,0,0,0,0,0,0,0,760
60.72617,15.04865,0,22.22077,0,0,2.004419,0,0,0,0,0,0,0,0,0,0,0,777
60.2017,14.21651,0,22.18385,0,0,3.397935,0,0,0,0,0,0,0,0,0,0,0,762
60.14436,12.88177,0,25.3418,0,0,1.632067,0,0,0,0,0,0,0,0,0,0,0,765
61.10104,15.65082,0,21.25038,0,0,1.997766,0,0,0,0,0,0,0,0,0,0,0,779
57.63707,13.18578,0,25.15253,0,0,4.024626,0,0,0,0,0,0,0,0,0,0,0,755
58.55425,13.29296,0,25.13141,0,0,3.021389,0,0,0,0,0,0,0,0,0,0,0,754
61.56311,12.93448,0,22.61822,0,0,2.884192,0,0,0,0,0,0,0,0,0,0,0,766
60.17912,15.84937,0,21.38797,0,0,2.583552,0,0,0,0,0,0,0,0,0,0,0,767
61.72064,15.88906,0,21.04441,0,0,1.345887,0,0,0,0,0,0,0,0,0,0,0,783
58.08414,15.85573,0,23.734,0,0,2.326131,0,0,0,0,0,0,0,0,0,0,0,768
58.75802,12.98402,0,24.90211,0,0,3.355846,0,0,0,0,0,0,0,0,0,0,0,758
60.73483,14.4884,0,21.9132,0,0,2.863569,0,0,0,0,0,0,0,0,0,0,0,765
59.65434,14.3439,0,23.39485,0,0,2.606905,0,0,0,0,0,0,0,0,0,0,0,771
11.22667,0,63.79337,8.550034,13.80417,0,0,0,0,0,0,0,0,0,0,0,2.625767,0,507
21.07686,0,54.44719,8.686024,13.36489,0,0,0,0,0,0,0,0,0,0,0,2.425028,0,519
35.41137,0,38.97447,8.633075,14.74613,0,0,0,0,0,0,0,0,0,0,0,2.234954,0,539
61.48025,0,12.13513,9.503039,14.30426,0,0,0,0,0,0,0,0,0,0,0,2.577324,0,558
67.55332,0,5.89042,9.032972,14.92497,0,0,0,0,0,0,0,0,0,0,0,2.598312,0,556
74.10323,0,0,8.909241,14.11042,0,0,0,0,0,0,0,0,0,0,0,2.877117,0,544
59.67133,0,0,40.32867,0,0,0,0,0,0,0,0,0,0,0,0,0,0,765
55.70895,0,0,44.29105,0,0,0,0,0,0,0,0,0,0,0,0,0,0,770
49.72433,0,0,50.27567,0,0,0,0,0,0,0,0,0,0,0,0,0,0,783
46.71337,0,0,53.28662,0,0,0,0,0,0,0,0,0,0,0,0,0,0,794
43.68988,0,0,56.31012,0,0,0,0,0,0,0,0,0,0,0,0,0,0,806
40.65378,0,0,59.34622,0,0,0,0,0,0,0,0,0,0,0,0,0,0,822
0,0,7.745317,0,0,13.29734,0,0,0,0,0,0,0,0,0,0,0,78.95734,367
0,0,7.909585,0,0,13.57936,0,0,0,0,0,0,5.942328,0,0,0,0,72.56873,397
0,0,8.25995,0,0,14.18087,0,0,0,0,0,0,18.61665,0,0,0,0,58.94252,445
0,0,8.447035,0,0,14.50207,0,0,0,0,0,0,25.38442,0,0,0,0,51.66648,449
0,0,3.539523,13.6848,3.151038,0,6.557102,0,0,0,0,0,0,0,0,0,8.118825,64.94872,513
0,0,3.431077,11.60733,3.054495,0,6.356202,0,0,0,0,0,0,0,0,0,12.59212,62.95878,517
0,0,3.539523,13.6848,3.151038,0,6.557102,0,0,0,0,0,0,0,0,0,8.118825,64.94872,513
0,0,3.415149,13.20394,3.040315,0,5.140439,0,0,0,0,0,0,0,0,0,12.53366,62.6665,517
0,0,0,0,4.364226,0,0,0,5.731007,0,0,0,0,0,0,89.90476,0,0,285
0,0,0,0,9.690579,0,0,0,3.181365,0,0,0,12.26691,0,0,74.86115,0,0,272
0,0,0,0,4.330686,0,0,0,2.843481,0,0,0,0,0,0,89.21383,0,0,282
0,0,0,11.12852,18.44951,0,0,0,0,0,0,0,0,0,0,0,0,70.42197,351
0,0,0,11.01695,18.26455,0,0,0,0,0,0,0,0,0,0,0,0,69.71597,373
0,0,0,10.51768,8.718412,0,0,0,0,13.2503,0,0,0,0,0,0,0,66.55652,331
0,0,0,10.51768,8.718412,0,0,0,0,13.2503,0,0,0,0,0,0,0,66.55652,395
0,0,0,10.15467,0,0,0,0,0,25.58595,0,0,0,0,0,0,0,64.25938,342
0,0,0,10.06169,0,0,0,0,0,25.35169,0,0,0,0,0,0,0,63.67102,353
0,0,0,0,0,0,0,0,0,0,0,0,0,0,2.566588,97.43341,0,0,323
0,0,0,0,0,0,0,0,0,0,0,0,0,0,4.716509,95.28349,0,0,335
0,0,0,0,0,0,0,0,0,0,0,0,0,0,5.268119,94.73188,0,0,343
0,0,0,0,0,0,0,0,0,0,0,0,0,0,6.388924,93.61108,0,0,353
0,0,0,0,0,0,0,0,0,0,0,0,0,0,8.11552,91.88448,0,0,366
56.55043,23.56268,0.942507,4.712535,0,0,14.13761,0,0,0,0,0,0,0,0,0,0.094251,0,954
47.12535,23.56268,0.942507,4.712535,0,0,23.56268,0,0,0,0,0,0,0,0,0,0.094251,0,944
49.95288,14.13761,0.942507,4.712535,0,0,30.16023,0,0,0,0,0,0,0,0,0,0.094251,0,929
65.97549,18.85014,0.942507,4.712535,0,0,9.425071,0,0,0,0,0,0,0,0,0,0.094251,0,916
65.97549,9.425071,0.942507,4.712535,0,0,18.85014,0,0,0,0,0,0,0,0,0,0.094251,0,904
0,0,0,0,4.331854,0,0,0,5.688497,0,0,0,0,0,0,88.56861,0,0,358
0,0,0,0,0,0,0,5.337054,11.33215,0,0,0,0,0,0,83.3308,0,0,318
0,0,0,0,0,0,0,0,11.53168,0,0,3.670335,0,0,0,84.79799,0,0,318
0,0,0,0,0,0,0,10.69746,11.35695,0,0,0,0,0,0,77.94559,0,0,326
0,0,0,0,0,0,0,16.08138,11.38185,0,0,0,0,0,0,72.53676,0,0,339
0,0,0,0,0,0,0,13.97966,11.41653,0,0,0.726737,0,0,0,73.87708,0,0,337
0,0,0,0,0,0,0,5.3228,11.30189,0,0,0,0,0,0,82.88662,0,0,317
0,0,0,0,0,0,0,0,11.30747,0,0,0,0,0,0,88.69254,0,0,308
0,0,0,0,0,0,0,32.55497,12.09668,0,0,0,0,0,0,55.34836,0,0,370
6.432014,3.274482,37.26416,0,0,0,0,44.31663,8.712722,0,0,0,0,0,0,0,0,0,569
6.503535,5.518155,37.67851,0,0,0,0,41.49019,8.809603,0,0,0,0,0,0,0,0,0,565
6.576665,7.812286,38.10219,0,0,0,0,38.60019,8.908663,0,0,0,0,0,0,0,0,0,567
97.48714,0,0,0,0,0,0,2.512859,0,0,0,0,0,0,0,0,0,0,792
88.15947,0,0,0,0,0,0,11.84053,0,0,0,0,0,0,0,0,0,0,874
77.90957,0,0,0,0,0,0,22.09043,0,0,0,0,0,0,0,0,0,0,904
61.05142,0,0,0,0,0,0,38.94859,0,0,0,0,0,0,0,0,0,0,711
43.9751,0,0,0,0,0,0,56.02491,0,0,0,0,0,0,0,0,0,0,686
37.02008,0,0,0,0,0,0,62.97992,0,0,0,0,0,0,0,0,0,0,696
59.76422,17.70251,8.345613,9.442106,0,0,0,0,0,0,0,0,0,0,0,0,0,0,718
60.64758,17.96416,8.468967,9.581667,0,0,0,0,0,0,0,0,0,0,0,0,0,0,715
0,0.705097,0,0,0,0,0,0,11.25671,0,0,0,0,0,0,86.74928,0,0,312
0,2.15628,0,0,0,0,0,0,11.47483,0,0,0,0,0,0,85.05501,0,0,328
0,2.886769,0,0,0,0,0,0,11.52164,0,0,0,0,0,0,84.27235,0,0,338
0,0,9.165201,0,0,0,0,0,0,0,89.94871,0,0,0,0,0,0,0,290
0,0,8.915831,0,0,0,0,0,0,0,89.32429,0,0,0,0,0,0,0,310
0,0,42.39523,0,0,6.739363,0,0,9.178164,0,37.75481,0,0,0,0,0,0,0,292
0,0,39.53334,0,13.03493,0,0,0,8.558591,0,35.20617,0,0,0,0,0,0,0,267
0,0,37.02468,0,0,0,0,0,8.015491,18.55345,32.9721,0,0,0,0,0,0,0,262
0,0,39.52837,0,0,3.141816,0,0,8.557515,9.904037,35.20174,0,0,0,0,0,0,0,315
0,0,38.2379,0,6.303898,0,0,0,8.278142,9.580706,34.05252,0,0,0,0,0,0,0,289
0,0,0,0,0,17.39051,0,0,0,0,0,0,0,0,0,0,0,82.60949,337
1.791071,0,0,0,0,17.81487,0,0,0,0,0,0,0,0,0,0,0,80.39406,401
3.67174,0,0,0,0,18.26046,0,0,0,0,0,0,0,0,0,0,0,78.0678,480
0,4.67978,0,0,0,0,0,0,0,0,0,19.02353,72.01941,0,0,0,0,0,652
43.08431,10.15101,11.0111,10.21102,10.001,3.540354,1.150115,0,3.540354,0.410041,0,0,0,3.540354,0,0,1.150115,0.030003,476
0,3.336043,85.42062,0,0,11.24333,0,0,0,0,0,0,0,0,0,0,0,0,543
41.5,0,15,43.5,0,0,0,0,0,0,0,0,0,0,0,0,0,0,743
41.08911,0,14.85149,43.06931,0,0,0,0,0,0,0,0,0,0,0,0,0,0,729
40.68628,0,14.70588,42.64706,0,0,0,0,0,0,0,0,0,0,0,0,0,0,727
39.52381,0,14.28571,41.42857,0,0,0,0,0,0,0,0,0,0,0,0,0,0,724
56.29721,21.22994,7.662179,0.083401,13.82677,0,0.059943,0,0,0.840561,0,0,0,0,0,0,0,0,628
67.04353,14.62769,0,0,13.83152,0,4.497264,0,0,0,0,0,0,0,0,0,0,0,649
62.55565,17.69252,0,0,14.6655,0,5.086325,0,0,0,0,0,0,0,0,0,0,0,662
60.24405,19.16857,0,0,15.53593,0,5.051445,0,0,0,0,0,0,0,0,0,0,0,659
59.67151,18.9864,0,0,14.42652,0,5.003438,0,0,0,0,0,0,1.912129,0,0,0,0,705
59.10976,18.80766,0,0,13.33799,0,4.956335,0,0,0,0,0,0,3.788256,0,0,0,0,676
63.06663,17.57081,0,0,12.62267,0,3.788502,0,0,2.951388,0,0,0,0,0,0,0,0,595
71.1296,10.32235,0,0,12.95405,0,5.594004,0,0,0,0,0,0,0,0,0,0,0,627
72.65411,1.883626,0,8.099402,13.32357,0,3.722903,0,0,0.316395,0,0,0,0,0,0,0,0,540
69.73906,14.5905,0,0,11.82545,0,3.844996,0,0,0,0,0,0,0,0,0,0,0,683
0,0,0,0,0,0,0,0,6.104182,0,0,0,0,0,0,89.77399,0,0,281
74.02874,0,0,10.4713,15.49995,0,0,0,0,0,0,0,0,0,0,0,0,0,587
73.77136,0,0,9.130536,15.24011,0,0,0,0,0,0,0,0,0,1.857984,0,0,0,576
74.5965,0,0,5.065079,15.87831,0,0,0,0,0,0,0,0,0,4.460115,0,0,0,568
76.56664,0,0,0.547591,15.73568,0,0,0,0,0,0,0,0,0,7.150083,0,0,0,560
69.66985,0,0,13.042,15.0323,0,0,0,0,0,0,0,0,0,2.255843,0,0,0,590
68.01767,0,0,13.01236,14.99813,0,0,0,0,0,0,0,0,0,3.97185,0,0,0,594
66.24845,0,0,12.27381,15.29943,0,0,0,0,0,0,0,0,0,6.178305,0,0,0,600
64.7833,0,0,12.12936,15.23392,0,0,0,0,0,0,0,0,0,7.853422,0,0,0,604
59.62211,0,0,12.52717,15.04947,0,0,0,0,0,0,0,0,0,12.80126,0,0,0,610
70.10536,0,0,4.641083,15.79084,0,0,0,0,0,0,0,0,0,9.462714,0,0,0,584
69.08337,0,0,2.251269,16.223,0,0,0,0,0,0,0,0,0,12.44236,0,0,0,587
68.26843,0,0,0.357452,16.09908,0,0,0,0,0,0,0,0,0,15.27503,0,0,0,598
0,0,95.83246,0,0,4.167544,0,0,0,0,0,0,0,0,0,0,0,0,355
0,0,91.06853,0,0,8.931461,0,0,0,0,0,0,0,0,0,0,0,0,476
0,0,91.45358,0,8.546427,0,0,0,0,0,0,0,0,0,0,0,0,0,345
0,0,83.09639,0,16.90361,0,0,0,0,0,0,0,0,0,0,0,0,0,463
0,0,88.07092,0,0,0,0,0,0,11.92909,0,0,0,0,0,0,0,0,346
0,0,77.10103,0,0,0,0,0,0,22.89897,0,0,0,0,0,0,0,0,419
0,1.546916,8.449999,0,1.567199,1.360046,0,0,35.39781,1.429104,0,0,0,0,0,0,0,50.24892,390
0,1.492615,8.15338,0,1.512186,1.312304,0,7.481834,30.18371,1.378938,0,0,0,0,0,0,0,48.48504,404
0,1.441997,7.876878,0,1.460904,1.267801,0,14.45621,25.32324,1.332175,0,0,0,0,0,0,0,46.84079,420
0,1.394699,7.618515,0,1.412986,1.226217,0,20.97307,20.78163,1.288479,0,0,0,0,0,0,0,45.3044,431
0,1.350405,7.376562,0,1.368112,1.187274,0,27.07599,16.52849,1.247559,0,0,0,0,0,0,0,43.8656,445
0,0,0,0,0,0,0,0,10.96226,0,30.06251,0,0,0,0,0,0,56.39918,534
0,0,0,0,0,0,0,0,10.96064,0,30.05807,0,0,0,0,0,0,56.15192,528
0,0,0,0,0,0,0,0,10.95902,0,30.05364,0,0,0,0,0,0,55.90472,525
42.29668,35.88811,0,0,21.81521,0,0,0,0,0,0,0,0,0,0,0,0,0,895
42.56191,36.11316,0,5.958531,15.3664,0,0,0,0,0,0,0,0,0,0,0,0,0,768
42.65106,36.1888,0,7.961349,13.19879,0,0,0,0,0,0,0,0,0,0,0,0,0,783
42.74059,36.26476,0,9.972575,11.02208,0,0,0,0,0,0,0,0,0,0,0,0,0,790
42.92076,36.41764,0,14.02046,6.641128,0,0,0,0,0,0,0,0,0,0,0,0,0,805
40.23859,35.9388,0,1.976587,21.84602,0,0,0,0,0,0,0,0,0,0,0,0,0,747
38.17469,35.98963,0,3.958766,21.87692,0,0,0,0,0,0,0,0,0,0,0,0,0,722
36.10493,36.0406,0,5.946559,21.9079,0,0,0,0,0,0,0,0,0,0,0,0,0,710
34.02932,36.09172,0,7.939992,21.93898,0,0,0,0,0,0,0,0,0,0,0,0,0,704
31.94779,36.14298,0,9.939087,21.97014,0,0,0,0,0,0,0,0,0,0,0,0,0,694
68.70751,0,0,0,27.9265,3.365993,0,0,0,0,0,0,0,0,0,0,0,0,424
72.64751,0,0,0,18.45495,8.897536,0,0,0,0,0,0,0,0,0,0,0,0,420
67.13136,8.137139,0,0,24.7315,0,0,0,0,0,0,0,0,0,0,0,0,0,511
0,0,41.2494,0,0,0,0,18.16893,38.57804,0,0,0,0,0,0,0,0,0,568
36.36118,0,0,49.43481,0,0,0,0,0,0,0,0,0,0,0,0,0,14.20402,790
35.03305,0,0,47.63124,0,0,0,0,0,0,0,0,0,0,0,0,0,13.64469,735
25.62262,0,0,0,0,0,0,0,0,0,0,64.36824,0,0,0,0,0,10.00914,783
0,0,92.95908,0,0,7.040926,0,0,0,0,0,0,0,0,0,0,0,0,434
0,0,90.42992,0,0,6.889892,0,0,0,0,0,0,0,0,0,0,0,0,468
0,0,0,10.2791,5.680434,0,0,0,0,0,0,18.99365,0,0,0,0,0,65.04681,439
0,0,0,10.11789,5.591342,0,0,0,0,0,0,18.69576,0,0,0,0,0,64.02663,442
56.96332,0,35.20208,0,7.834606,0,0,0,0,0,0,0,0,0,0,0,0,0,465
56.38921,0,34.84729,0,5.816733,0,0,0,0,2.94677,0,0,0,0,0,0,0,0,435
55.82656,0,34.49958,0,3.839129,0,0,0,0,5.834733,0,0,0,0,0,0,0,0,425
55.27502,0,34.15874,0,1.9006,0,0,0,0,8.665635,0,0,0,0,0,0,0,0,440
54.73428,0,33.82458,0,0,0,0,0,0,11.44115,0,0,0,0,0,0,0,0,445
67.47388,0,24.57166,0,7.954461,0,0,0,0,0,0,0,0,0,0,0,0,0,520
66.78354,0,24.32027,0,5.904808,0,0,0,0,2.991389,0,0,0,0,0,0,0,0,490
66.10719,0,24.07396,0,3.896671,0,0,0,0,5.922186,0,0,0,0,0,0,0,0,500
65.44439,0,23.8326,0,1.928801,0,0,0,0,8.794215,0,0,0,0,0,0,0,0,500
56.8261,0,37.3121,0,5.861799,0,0,0,0,0,0,0,0,0,0,0,0,0,440
56.25473,0,36.93695,0,3.868574,0,0,0,0,2.939742,0,0,0,0,0,0,0,0,415
55.97334,0,36.75219,0,2.886918,0,0,0,0,4.387556,0,0,0,0,0,0,0,0,405
55.1458,0,36.20882,0,0,0,0,0,0,8.645376,0,0,0,0,0,0,0,0,410
55.68054,0,32.25876,0,4.78636,0,0,0,0,7.274341,0,0,0,0,0,0,0,0,460
55.60151,7.914574,10.70234,4.865021,13.67836,0,0,0,0,0,0,0,0,7.126834,0,0,0,0,605
55.38563,7.883844,10.66078,4.846132,13.62525,0,0,0,0,0,0,0,0,7.099163,0,0,0,0,609
55.04974,7.836033,10.59613,4.816743,13.54263,0,0,0,0,0,0,0,0,7.056111,0,0,0,0,610
54.44938,7.750574,10.48057,4.764211,13.39493,0,0,0,0,0,0,0,0,6.979157,0,0,0,0,609
54.15408,7.708541,10.42373,4.738374,13.32229,0,0,0,0,0,0,0,0,6.941308,0,0,0,0,609
53.00424,7.544867,10.20241,4.637765,13.03942,0,0,0,0,0,0,0,0,6.793924,0,0,0,0,615
0,9.262453,0,0,0,4.222572,0,0,0,0,0,0,0,0,30.6382,0,0,55.87677,335
45,0,0,24.5,24.5,0,0,0,0,0,0,0,0,0,0,0,0,6,544
53,0,0,20,23,0,0,0,0,0,0,0,0,0,0,0,0,4,556
0,11.76722,38.38837,0,0,0,0,0,36.5285,0,0,0,0,0,13.31591,0,0,0,562
0,17.04877,46.56427,0,0,0,0,0,23.03057,0,0,0,0,0,13.35639,0,0,0,579
0,16.94616,42.72371,0,0,0,0,0,27.05413,0,0,0,0,0,13.276,0,0,0,578
0,16.84477,38.9291,0,0,0,0,0,31.02955,0,0,0,0,0,13.19658,0,0,0,575
0,16.71974,34.24921,0,0,0,0,0,35.93243,0,0,0,0,0,13.09862,0,0,0,573
0,22.09414,47.03314,0,0,0,0,0,17.63638,0,0,0,0,0,13.23633,0,0,0,597
0,21.92965,42.27892,0,0,0,0,0,22.65364,0,0,0,0,0,13.13779,0,0,0,597
0,21.79981,38.52622,0,0,0,0,0,26.61397,0,0,0,0,0,13.06,0,0,0,595
0,21.6715,34.81769,0,0,0,0,0,30.52768,0,0,0,0,0,12.98313,0,0,0,593
0,21.51322,30.24297,0,0,0,0,0,35.3555,0,0,0,0,0,12.88831,0,0,0,593
46.60051,2.372391,29.08247,0,20.1317,0,0,0,0,0,0,0,0,0,0,0,0,1.100901,533
47.01,2.233689,25.92815,6.75675,16.58439,0,0,0,0,0,0,0,0,0,0,0,0,0.88846,579
44.46302,2.112669,24.52337,0,15.68585,0,0,0,0,0,0,11.80864,0,0,0,0,0,0.840324,585
45.71065,2.327089,28.28348,0,19.52094,0,0,0,0,0,0,0,0,0,0,0,0,1.079879,563
46.22958,2.353507,28.60457,0,19.74256,0,0,0,0,0,0,0,0,0,0,0,0,1.092138,552
0,14.70942,1.503006,0,0,0,2.114228,0,4.468938,0,0,0,0,0,0,0,3.056112,74.14829,600
0,13.95372,1.468813,0,0,0,1.991952,0,4.416499,0,0,0,0,0,0,0,2.977867,75.19115,593
66.01806,1.825477,0,6.439318,18.32498,0,0.150451,0,0.170512,0,5.125377,0,0,0,0,0,1.945838,0,533
58.1,14.7,16.7,0,0,10.5,0,0,0,0,0,0,0,0,0,0,0,0,521
0,0,0,0,22.54635,0,0,0,0,0,0,0,0,0,0,0,0,77.45365,289
0,0,6.777282,0,24.13373,0,0,0,0,0,0,0,0,0,0,0,0,69.08899,330
0,0,23.66398,0,28.08894,0,0,0,0,0,0,0,0,0,0,0,0,48.24708,431
0,0,34.36823,0,30.5961,0,0,0,0,0,0,0,0,0,0,0,0,35.03567,418
0,0,23.66398,0,28.08894,0,0,0,0,0,0,0,0,0,0,0,0,48.24708,432
0,0,22.63951,0,26.8729,0,0,0,0,0,0,0,0,0,4.329243,0,0,46.15835,446
0,0,20.83547,0,24.73153,0,0,0,0,0,0,0,0,0,11.9528,0,0,42.48021,470
0,0,20.03714,0,23.78391,0,0,0,0,0,0,0,0,0,15.32642,0,0,40.85253,490
41.93332,0,0,21.30785,23.55027,0,0,0,0,0,0,0,0,0,0,0,0,13.20856,611
40.32156,0,0,20.48886,15.25078,0,0,0,0,11.23793,0,0,0,0,0,0,0,12.70088,560
38.82912,0,0,19.7305,7.565665,0,0,0,0,21.64395,0,0,0,0,0,0,0,12.23077,547
37.35987,0,0,18.98392,0,0,0,0,0,31.88823,0,0,0,0,0,0,0,11.76797,531
0,0,0,0,30.39324,0,0,0,0,0,0,0,0,0,0,0,0,69.60676,285
0,0,0,0,29.02506,0,0,0,0,0,0,0,0,0,0,0,0,66.47335,313
9.069436,0,0,0,5.197457,0,0,0,0,0,0,0,0,0,0,0,0,85.70336,390
8.800231,0,0,0,8.009761,0,0,0,0,0,0,0,0,0,0,0,0,83.15945,340
8.515861,0,0,0,10.98049,0,0,0,0,0,0,0,0,0,0,0,0,80.47224,323
8.025973,0,0,0,16.09817,0,0,0,0,0,0,0,0,0,0,0,0,75.84296,304
7.557759,0,0,0,20.98944,0,0,0,0,0,0,0,0,0,0,0,0,71.41848,286
7.197842,0,0,0,24.74937,0,0,0,0,0,0,0,0,0,0,0,0,68.01738,281
1.148216,0,11.97403,0,0,0,0,0,0,0,63.98039,0,0,0,22.89736,0,0,0,425
0,0,0,0,0,4.892705,0,0,9.994872,0,0,0,0,0,0,83.62339,0,0,255
0,9.92,60.99,0,0,29.09,0,0,0,0,0,0,0,0,0,0,0,0,414
0,9.870646,60.68657,0,0,28.94527,0,0,0,0,0,0,0,0,0.497512,0,0,0,409
0,9.821782,60.38614,0,0,28.80198,0,0,0,0,0,0,0,0,0.990099,0,0,0,412
0,9.773399,60.08867,0,0,28.6601,0,0,0,0,0,0,0,0,1.477833,0,0,0,410
0,9.725491,59.79412,0,0,28.51961,0,0,0,0,0,0,0,0,1.960784,0,0,0,411
0,9.678049,59.50244,0,0,28.38049,0,0,0,0,0,0,0,0,2.439024,0,0,0,415
0,9.631068,59.21359,0,0,28.24272,0,0,0,0,0,0,0,0,2.912621,0,0,0,412
0,9.492823,58.36364,0,0,27.83732,0,0,0,0,0,0,0,0,4.30622,0,0,0,414
0,9.447619,58.08572,0,0,27.70476,0,0,0,0,0,0,0,0,4.761905,0,0,0,413
74.12034,0,0,9.348297,16.53137,0,0,0,0,0,0,0,0,0,0,0,0,0,530
22.66269,0,65.64865,0,11.68866,0,0,0,0,0,0,0,0,0,0,0,0,0,415
44.99408,0,52.13503,0,2.870899,0,0,0,0,0,0,0,0,0,0,0,0,0,380
39.46946,0,46.05872,0,14.47182,0,0,0,0,0,0,0,0,0,0,0,0,0,490
56.86034,0,36.78555,0,6.354109,0,0,0,0,0,0,0,0,0,0,0,0,0,445
71.94617,0,18.02479,0,10.02903,0,0,0,0,0,0,0,0,0,0,0,0,0,550
81.44756,2.204643,13.66397,0,0,2.683825,0,0,0,0,0,0,0,0,0,0,0,0,489
0,0,61.05508,0,0,0,0,0,0,0,0,38.94492,0,0,0,0,0,0,622
0,0,0,28.31878,0,0,0,0,0,0,0,0,0,0,0,0,0,71.68121,536
0,0,0,21.67062,0,0,5.191761,0,0,0,0,0,0,0,0,0,0,73.13762,535
0,0,0,14.7467,0,0,10.59887,0,0,0,0,0,0,0,0,0,0,74.65443,538
0,0,0,7.529506,0,0,16.235,0,0,0,0,0,0,0,0,0,0,76.23549,545
0,0,0,0,0,0,22.11503,0,0,0,0,0,0,0,0,0,0,77.88497,564
0,0,0,0,0,0,15.26083,0,0,0,0,13.07813,0,0,0,0,0,71.66104,546
0,0,0,0,0,0,4.385963,0,0,0,0,33.82789,0,0,0,0,0,61.78615,536
0,0,0,5.999421,0,0,0,0,0,0,0,33.25705,0,0,0,0,0,60.74353,527
0,0,0,12.64184,0,0,0,0,0,0,0,23.35949,0,0,0,0,0,63.99866,524
0,0,0,20.03648,0,0,0,0,0,0,0,12.34108,0,0,0,0,0,67.62244,526
0,0,0,8.972603,0,0,6.448862,0,0,0,0,16.57951,0,0,0,0,0,67.99902,262
0,0,0,13.61339,0,0,4.892162,0,0,0,0,12.57736,0,0,0,0,0,68.91709,271
0,0,0,6.939554,0,0,9.975304,0,0,0,0,12.82286,0,0,0,0,0,70.26228,250
0,0,0,6.435333,0,0,4.625254,0,0,0,0,23.78232,0,0,0,0,0,65.1571,257
66.59301,10.24508,0,1.466452,2.601446,12.15347,0,0,0,0.532342,0,0,0,0.562475,0,0,0,4.298915,495
19.59844,22.17199,33.52264,4.355109,0,7.426122,5.634251,4.763083,2.528361,0,0,0,0,0,0,0,0,0,496
67.7,12.2,1.5,0,0,0,10.8,0,0,0,0,7.8,0,0,0,0,0,0,778
68,12.2,1.7,0,0,0,11,7.1,0,0,0,0,0,0,0,0,0,0,780
67.89999,13.5,1.8,2,0,0,7,2,0,0,0,5.8,0,0,0,0,0,0,793
67.8,13.5,2.3,0,0,0,8,8.399999,0,0,0,0,0,0,0,0,0,0,786
65.8,13.5,2.8,0,0,0,10.5,7.4,0,0,0,0,0,0,0,0,0,0,775
66.8,12.5,2.9,1.3,0,0,9.999999,6.5,0,0,0,0,0,0,0,0,0,0,771
66.8,12.5,2.9,1.3,0,0,9.999999,0,0,0,0,6.5,0,0,0,0,0,0,771
66.9,12.5,2.9,1.3,0,0,10,3.2,0,0,0,3.2,0,0,0,0,0,0,772
66.10001,13.6,2.9,6.2,0,0,8.000001,2.6,0,0,0,0.6,0,0,0,0,0,0,780
67.3,13,2.3,3.7,0,0,10.7,3,0,0,0,0,0,0,0,0,0,0,775
65.4,13.8,1.2,3,0,0,8.8,3.6,0,0,0,4.2,0,0,0,0,0,0,779
66.7,13,0.8,2.5,0,0,12,5,0,0,0,0,0,0,0,0,0,0,779
65.7,12.5,3,3.8,0,0,12,3,0,0,0,0,0,0,0,0,0,0,762
66.49999,13,3.3,1.8,0,0,8.999999,6.4,0,0,0,0,0,0,0,0,0,0,768
64.7,13.5,3.6,7.5,0,0,8.700001,0,0,0,0,2,0,0,0,0,0,0,765
68.49999,12.1,3,3.3,0,0,6.5,3.3,0,0,0,3.3,0,0,0,0,0,0,760
66.7,13,3.3,0,0,0,7,7,0,0,0,3,0,0,0,0,0,0,755
64.4,13,3.1,1,0,0,11.5,5,0,0,0,2,0,0,0,0,0,0,763
63.8,13.8,3.2,0,0,0,10.6,6.1,0,0,0,2.5,0,0,0,0,0,0,775
66,13,3.8,8.5,0,0,7.2,1,0,0,0,0.5,0,0,0,0,0,0,760
66.8,13.2,4,5,0,0,7.2,3.8,0,0,0,0,0,0,0,0,0,0,757
65.5,13.8,4.2,5,0,0,9,1.5,0,0,0,1,0,0,0,0,0,0,766
66,13.2,3.6,5,0,0,10,0,0,0,0,2.2,0,0,0,0,0,0,762
28.7,5,8,0,0,0,0,50.5,0,0,0,0,0,7.8,0,0,0,0,630
28.7,5,5,0,0,0,0,50.5,0,0,0,0,0,10.8,0,0,0,0,689
28.7,5,11,0,0,0,0,50.5,0,0,0,0,0,4.8,0,0,0,0,674
39.8,6.3,8.7,7,0,0,0,36.5,0,0,0,0,0,1.7,0,0,0,0,659
43.5,8.8,7.7,6.2,0,0,0,32.3,0,0,0,0,0,1.5,0,0,0,0,680
37,5,10,8,0,0,0,38,0,0,0,0,0,2,0,0,0,0,670
34.00474,0,5.598952,4.81272,0,0,0,30.29308,16.66647,0,0,0,0,1.005765,3.279098,0,0,0,639
33.81739,0,5.674939,4.78519,0,0,0,30.13809,16.57113,0,0,0,0,1.9412,2.440488,0,0,0,640
34.02526,0,5.707082,4.814846,0,0,0,30.31422,16.68458,0,0,0,0,1.945403,4.248941,0,0,0,637
33.97155,0,5.699714,4.806396,0,0,0,30.25883,16.64834,0,0,0,0,1.00585,3.269786,0,0,0,639
32.63569,0,5.475585,0,0,0,0,29.08665,15.99368,0,0,8.531987,0,0.966298,3.141209,0,0,0,639
28.31148,0,9.248919,0,0,0,0,29.49282,16.22804,0,0,8.66328,0,1.960981,3.979409,0,0,0,625
38.97585,0,0,0,0,0,0,28.68287,15.78661,0,0,8.423608,0,1.435219,4.642387,0,0,0,638
33.92155,0,5.684568,4.791441,0,0,0,30.21706,16.62831,0,0,0,0,4.410025,0,0,0,0,642
22.97956,0,12.36854,0,0,0,0,29.28557,16.11614,0,0,10.63981,0,1.950861,4.34494,0,0,0,612
34.02526,0,5.707082,4.814846,0,0,0,30.31422,16.68458,0,0,0,0,1.945403,4.248941,0,0,0,637
55.44784,15.7363,0,0.356897,20.21593,0,6.669318,0,0,0.749373,0,0.824341,0,0,0,0,0,0,577
55.87056,15.93731,0,0.536652,20.56179,0,6.49273,0,0,0.600961,0,0,0,0,0,0,0,0,579
54.98685,18.18775,0,0.260949,17.78532,0,5.126395,0,0,3.652736,0,0,0,0,0,0,0,0,587
56.67027,17.63076,0,0,20.94718,0,4.751784,0,0,0,0,0,0,0,0,0,0,0,589
55.93527,18.1931,0,0.261025,16.8289,0,5.127903,0,0,3.65381,0,0,0,0,0,0,0,0,596
56.21627,18.2845,0,0.262337,17.87992,0,5.153664,0,0,2.2033,0,0,0,0,0,0,0,0,600
55.71434,18.90912,0,0.259994,17.72028,0,4.484765,0,0,2.911502,0,0,0,0,0,0,0,0,596
58.48947,13.28868,0,0.360919,20.94232,0,6.160804,0,0,0.757816,0,0,0,0,0,0,0,0,554
58.20077,14.03932,0,0.359137,20.83895,0,5.807742,0,0,0.754076,0,0,0,0,0,0,0,0,558
58.16204,14.68254,0,0.358898,20.62675,0,5.868365,0,0,0.30143,0,0,0,0,0,0,0,0,573
57.97443,14.79779,0,0.35774,20.9556,0,5.463758,0,0,0.450686,0,0,0,0,0,0,0,0,563
57.84729,14.92759,0,0.356956,21.50142,0,5.066945,0,0,0.299798,0,0,0,0,0,0,0,0,564
57.69938,14.88943,0,0.356043,20.95456,0,5.053989,0,0,1.046611,0,0,0,0,0,0,0,0,557
58.61658,13.86066,0,0.358738,20.71667,0,5.543456,0,0,0.903885,0,0,0,0,0,0,0,0,555
58.83983,13.91345,0,0.360104,20.69608,0,5.88809,0,0,0.302443,0,0,0,0,0,0,0,0,563
58.79891,13.90378,0,0.359854,20.88055,0,5.754676,0,0,0.302232,0,0,0,0,0,0,0,0,566
58.47373,14.31489,0,0.357864,20.76507,0,5.337041,0,0,0.751402,0,0,0,0,0,0,0,0,558
56.69353,18.13744,0,0.260227,16.77741,0,4.488773,0,0,3.642631,0,0,0,0,0,0,0,0,591
56.97747,18.22827,0,0.26153,17.82495,0,4.511254,0,0,2.196524,0,0,0,0,0,0,0,0,596
59.5781,13.57846,0,0.359903,20.68448,0,5.496783,0,0,0.302273,0,0,0,0,0,0,0,0,556
59.5329,13.56816,0,0.629352,20.66879,0,5.298756,0,0,0.302044,0,0,0,0,0,0,0,0,557
59.416,13.70467,0,0.358923,21.12407,0,5.094875,0,0,0.301451,0,0,0,0,0,0,0,0,553
58.77901,16.89251,0,0,19.55887,0,4.769615,0,0,0,0,0,0,0,0,0,0,0,594
58.82446,18.07699,0,0.26395,18.2816,0,4.552996,0,0,0,0,0,0,0,0,0,0,0,612
57.66139,15.1667,0,0.358774,20.81787,0,5.995263,0,0,0,0,0,0,0,0,0,0,0,574
53.41359,19.08238,0,0.262377,22.71579,0,4.525857,0,0,0,0,0,0,0,0,0,0,0,579
54.57854,16.2488,0,0.446832,18.76652,0,7.707611,0,0,2.251696,0,0,0,0,0,0,0,0,589
58.28329,12.85765,0,0.362643,20.24078,0,7.037332,0,0,1.2183,0,0,0,0,0,0,0,0,557
58.79891,13.90378,0,0.359854,20.88055,0,5.754676,0,0,0.302232,0,0,0,0,0,0,0,0,560
55.3615,15.7118,0,0.356342,20.18445,0,6.658933,0,0,0.748206,0,0,0,0.978768,0,0,0,0,588
55.55276,15.76608,0,0.357573,20.25418,0,6.681937,0,0,0.750791,0,0,0,0,0.636675,0,0,0,577
55.64433,15.79207,0,0.895406,20.28757,0,6.628598,0,0,0.752029,0,0,0,0,0,0,0,0,571
55.84246,15.92929,0,0.715176,20.55145,0,6.36096,0,0,0.600658,0,0,0,0,0,0,0,0,578
55.95443,16.23129,0,0.35708,20.71958,0,6.287763,0,0,0.449854,0,0,0,0,0,0,0,0,580
56.83055,16.20837,0,0.356576,19.70507,0,6.150743,0,0,0.748697,0,0,0,0,0,0,0,0,585
57.24778,15.43318,0,0.357392,20.04641,0,6.164817,0,0,0.750411,0,0,0,0,0,0,0,0,576
57.68343,14.68306,0,0.358911,20.32997,0,6.191025,0,0,0.753601,0,0,0,0,0,0,0,0,571
57.598,14.82422,0,0.358379,19.2106,0,6.503827,0,0,1.504969,0,0,0,0,0,0,0,0,572
57.68302,15.17239,0,0.358908,19.23896,0,6.642406,0,0,0.904315,0,0,0,0,0,0,0,0,579
57.4147,15.42659,0,0.267929,20.23526,0,5.905425,0,0,0.75009,0,0,0,0,0,0,0,0,576
57.59907,15.47612,0,0.358386,19.30999,0,6.503948,0,0,0.752499,0,0,0,0,0,0,0,0,585
58.00563,14.64305,0,0.715866,18.59327,0,6.238468,0,0,1.803713,0,0,0,0,0,0,0,0,575
57.95804,14.42512,0,0.36062,20.12783,0,6.674076,0,0,0.454313,0,0,0,0,0,0,0,0,574
58.23569,13.67069,0,0.362347,21.02522,0,6.706049,0,0,0,0,0,0,0,0,0,0,0,565
58.21642,13.66617,0,0.362227,20.11747,0,7.029258,0,0,0.608451,0,0,0,0,0,0,0,0,569
56.32311,16.68577,0,0.356387,20.67936,0,5.955374,0,0,0,0,0,0,0,0,0,0,0,586
57.94712,14.42241,0,0.360552,20.92103,0,6.348896,0,0,0,0,0,0,0,0,0,0,0,569
58.12091,12.82183,0,0.361633,20.48416,0,6.692831,0,0,1.518632,0,0,0,0,0,0,0,0,550
58.22264,12.84427,0,0.362266,20.01952,0,7.030008,0,0,1.52129,0,0,0,0,0,0,0,0,556
57.92804,14.41765,0,0.360433,20.01782,0,6.670621,0,0,0.605437,0,0,0,0,0,0,0,0,573
57.99424,13.61401,0,0.360845,20.1404,0,6.678244,0,0,1.212258,0,0,0,0,0,0,0,0,568
56.26551,16.6687,0,0.356022,20.46146,0,5.949284,0,0,0.299014,0,0,0,0,0,0,0,0,587
71.9688,10.58451,0,0,15.83748,0,1.609216,0,0,0,0,0,0,0,0,0,0,0,549
64.87952,14.94196,0,0.259512,14.62797,0,1.367803,0,0,3.923239,0,0,0,0,0,0,0,0,557
65.81062,15.1564,0,0,17.45636,0,1.576629,0,0,0,0,0,0,0,0,0,0,0,577
55.53846,15.70786,0,0.259174,12.60375,0,6.022902,0,0,9.86786,0,0,0,0,0,0,0,0,583
