Repository: liubin06/DeepGlassNet

# DeepGlassNet: Self-Supervised Learning for Multi-Component Glass Composition Screening

## 1. Introduction
We present a novel self-supervised learning framework for screening multi-component glass compositions within predefined glass transition temperature (Tg) intervals. The composition screening task is formalized as a classification problem, where we introduce an innovative data augmentation strategy based on asymptotic theory to enhance training dataset robustness and improve model resilience to noise. A specialized feature extraction backbone architecture named DeepGlassNet is designed to capture complex interactions among different glass components in multi-component systems.

File: data/train_tg.csv (part 45 of 46)
SiO2,Al2O3,B2O3,CaO,Na2O,Li2O,MgO,BaO,ZnO,K2O,PbO,SrO,GeO2,ZrO2,TiO2,TeO2,FemOn,P2O5,Tg
52.6002,18.66367,0,0,20.71701,0,8.019111,0,0,0,0,0,0,0,0,0,0,0,607
50.98638,23.59702,0,0.259561,19.12514,0,6.031908,0,0,0,0,0,0,0,0,0,0,0,647
61.44873,16.27348,0.647283,0.521371,13.63768,0,3.622333,0,0,3.503093,0,0,0,0.019094,0,0,0,0,606
36.52908,5.900826,4.029143,13.80114,0,0.864666,0,0,36.51656,0,0,0,0,0,2.358592,0,0,0,610
36.02575,7.270868,3.951433,11.18055,0,0.869733,0,0,38.3767,0,0,0,0,0,2.324964,0,0,0,610
35.62739,11.44605,3.90774,10.24985,0,0.860115,0,0,35.6096,0,0,0,0,0,2.299256,0,0,0,616
35.82048,10.18023,3.928919,7.871053,0,1.729554,0,0,38.15804,0,0,0,0,0,2.311718,0,0,0,600
35.98156,11.70804,3.946586,7.906446,0,2.171664,0,0,35.9636,0,0,0,0,0,2.322112,0,0,0,600
36.52609,19.40752,4.006313,8.0261,0,2.204529,2.973497,0,24.4987,0,0,0,0,0,2.357255,0,0,0,560
37.34689,16.76711,4.096341,4.822352,0,4.057324,3.040316,0,25.04922,0,0,0,0,0,4.820452,0,0,0,515
33.26336,8.394676,2.371849,0,0,0,4.805873,0,50.25713,0,0,0,0,0,0.907114,0,0,0,670
37.26043,8.663708,4.670263,0,0,1.024524,7.149786,0,40.1596,0,0,0,0,0,1.071686,0,0,0,632
12.45225,20.32354,10.93627,0,0,0,5.054325,0,50.49551,0,0,0,0,0,0.738102,0,0,0,623
47.13026,13.955,13.93432,0,0,0,3.440267,0,20.48215,0,0,0,0,0,1.058,0,0,0,666
0,0,0,0,0,0,0,0,11.30747,0,0,0,0,0,0,88.69254,0,0,317
0,0,0,0,0,0,0,0,14.529,0,0,0,0,0,0,85.471,0,0,324
0,0,0,0,0,0,0,0,17.93561,0,0,0,0,0,0,82.06439,0,0,330
0,0,0,0,0,0,0,0,21.54372,0,0,0,0,0,0,78.45628,0,0,340
0,0,0,0,0,0,0,0,14.20642,0,7.791835,0,0,0,0,78.00175,0,0,321
0,0,0,0,0,0,0,0,10.82903,0,14.84858,0,0,0,0,74.32238,0,0,313
0,0,0,0,0,0,0,0,7.755927,0,21.26958,0,0,0,0,70.97449,0,0,300
0,5.747728,11.77382,0,0,0,9.088104,0,0,0,0,0,70.76366,0,0,0,0,0,634
57.28862,21.77664,10.62093,4.705198,0,0,4.672975,0.93563,0,0,0,0,0,0,0,0,0,0,705
61.27029,17.52247,10.46367,4.682353,0,0,2.802409,3.258807,0,0,0,0,0,0,0,0,0,0,710
60.92716,17.23194,11.33828,4.307883,0,0,4.074594,2.120144,0,0,0,0,0,0,0,0,0,0,715
61.80455,15.03873,11.97559,4.726347,0,0,3.165348,3.289426,0,0,0,0,0,0,0,0,0,0,711
60.90315,14.20088,12.92867,3.905151,0,0,4.740274,3.321868,0,0,0,0,0,0,0,0,0,0,706
60.92118,13.2439,13.36214,4.783504,0,0,4.360059,3.329206,0,0,0,0,0,0,0,0,0,0,709
60.66495,12.76858,14.16758,5.266914,0,0,4.731849,2.400126,0,0,0,0,0,0,0,0,0,0,708
55.78999,24.954,8.261257,3.327122,0,0,4.48368,3.183947,0,0,0,0,0,0,0,0,0,0,702
52.41489,28.16641,8.705149,4.076621,0,0,3.515978,3.120955,0,0,0,0,0,0,0,0,0,0,695
51.60797,30.65203,8.571134,3.211089,0,0,2.884875,3.072907,0,0,0,0,0,0,0,0,0,0,691
61.02616,19.67619,2.596858,4.394683,0.020975,0,5.193716,0,0,0,0,7.09142,0,0,0,0,0,0,770
61.01763,19.67344,2.596495,4.394069,0.034953,0,5.19299,0,0,0,0,7.090428,0,0,0,0,0,0,770
61.01153,19.67147,2.596235,4.393629,0.044935,0,5.19247,0,0,0,0,7.089719,0,0,0,0,0,0,770
60.44179,19.48778,2.571991,4.352601,0.978346,0,5.143982,0,0,0,0,7.023514,0,0,0,0,0,0,770
59.45838,17.18797,8.094334,3.797342,0.269811,0,3.097831,0,0,0,0,8.094334,0,0,0,0,0,0,720
59.14513,17.09742,8.05169,3.777336,0.795229,0,3.081511,0,0,0,0,8.05169,0,0,0,0,0,0,720
63.16842,21.58921,1.5992,7.896052,0.049975,0,5.697152,0,0,0,0,0,0,0,0,0,0,0,783
62.56256,21.42142,1.601602,7.807808,1.001001,0,5.605606,0,0,0,0,0,0,0,0,0,0,0,767
57.9884,20.9958,3.9992,9.998,0.019996,0,3.4993,2.4995,0,0,0,0.9998,0,0,0,0,0,0,760
57.34266,20.77922,3.996004,9.890109,0.999001,0,3.496503,2.497502,0,0,0,0.999001,0,0,0,0,0,0,732
63.9808,17.9946,2.19934,5.49835,0.029991,0,3.9988,0,0,0,0,6.29811,0,0,0,0,0,0,776
62.46877,19.49026,0.49975,5.997002,0.049975,0,7.996003,0.9995,0,0,0,2.498751,0,0,0,0,0,0,780
71.64174,10.42062,0,0,4.222904,8.143817,1.37306,0,0,0,0,0,0,4.197862,0,0,0,0,503
62.859,19.05401,0.444796,0.716544,9.503434,5.106812,0,0,0,0.150452,0,0,0,2.164955,0,0,0,0,513
71.1296,10.32235,0,0,12.95405,0,5.594004,0,0,0,0,0,0,0,0,0,0,0,617
16.48764,0,19.10437,0,0,0,0,42.07405,22.33393,0,0,0,0,0,0,0,0,0,586
16.34434,0,18.93832,0,0,0,0,41.70837,22.13982,0,0,0,0,0,0.869156,0,0,0,562
15.79519,0,18.30203,0,0,0,0,40.30704,21.39596,0,0,0,0,0,4.199769,0,0,0,558
58.91589,16.9517,0,4.350435,0.040004,0.780078,10.49105,0,0,0.10001,0,0,0,2.050205,2.090209,0,0.250025,0,722
59.80402,14.73853,0,12.51875,0,0.479952,7.769223,0,0,0,0,0,0,0,0,0,0.259974,0,740
65.58682,5.686806,0,3.12767,3.456823,0,7.707237,0,0,10.50741,0,0,0,3.927228,0,0,0,0,660
61.91039,9.55092,0,3.064182,4.838077,0,6.921556,1.196866,0,8.823528,0,0.808853,0,2.885632,0,0,0,0,650
62.46748,10.47963,0,4.655265,6.125216,0,6.532412,0,0,6.330217,0,0,0,3.40978,0,0,0,0,652
62.68985,10.07413,0,4.875766,5.878787,0,6.371545,0,0,6.700964,0,0,0,3.408956,0,0,0,0,650
61.06585,9.925954,0,4.804049,4.82693,0,6.277827,1.194108,0,7.335999,0,1.210484,0,3.358814,0,0,0,0,653
61.90184,9.622499,0,4.410209,4.874335,0,6.97343,0.602918,0,7.408047,0,0.814915,0,3.391801,0,0,0,0,657
62.12127,8.75168,0,4.813312,3.868989,0,6.604428,2.392822,0,7.350145,0,1.212818,0,2.884535,0,0,0,0,655
63.75243,8.134287,0,4.473753,3.955653,0,7.716988,0,0,9.017742,0,0,0,2.949147,0,0,0,0,655
62.94604,11.24396,0,5.07974,4.14972,0,6.984429,3.623214,0,5.564799,0,0.4081,0,0,0,0,0,0,659
60.78422,10.35473,0,4.380745,4.357594,0,6.926841,0,0,7.726482,0,1.618941,0,3.850447,0,0,0,0,668
62.9023,10.03227,0,3.751981,4.6347,0,6.979576,0,0,6.673119,0,1.631267,0,3.394791,0,0,0,0,668
61.33774,9.534812,0,4.370019,2.89795,0,6.909882,0.31066,0,10.27675,0,1.001286,0,3.360892,0,0,0,0,674
61.32364,9.532619,0,4.150563,3.138724,0,6.908293,0.310589,0,10.27439,0,1.001056,0,3.360119,0,0,0,0,670
61.0773,9.098728,0,3.481171,2.885645,0,6.880542,0,0,12.42593,0,0.80406,0,3.346622,0,0,0,0,665
61.23198,8.691998,0,3.911307,3.362279,0,6.247036,0,0,12.41003,0,0.803032,0,3.34234,0,0,0,0,651
62.18962,8.761311,1.087693,4.818608,3.873247,0,6.611695,1.197727,0,7.358232,0,1.214153,0,2.887708,0,0,0,0,652
61.99768,9.564387,0,3.068502,4.844898,0,6.301196,0,0,8.835971,0,0,0,2.889701,2.497653,0,0,0,651
57.78699,14.46829,0,2.210381,4.397399,0,9.849709,0,0,9.653505,0,1.63373,0,0,0,0,0,0,664
57.74026,6.925152,0,5.024301,4.299139,0,1.980284,7.976558,0,5.989371,0,7.037769,0,3.027165,0,0,0,0,620
57.07732,6.989792,0,2.03983,4.248866,0,1.917186,8.365932,0,6.325669,0,8.553146,0,4.482262,0,0,0,0,630
63.27977,8.982932,0,0.299431,18.16549,0,8.28426,0,0,0.798483,0,0,0,0,0,0,0.019962,0,562
63.56651,8.98114,0,0.299371,18.26165,0,8.681768,0,0,0,0,0,0,0,0,0,0.009979,0,576
62.76818,9.579882,0,0.299371,18.06207,0,7.983235,0,0,0.798323,0,0,0,0,0,0,0.009979,0,570
61.99461,9.683538,0,0.299491,18.56844,0,8.285914,0,0,0.798642,0,0,0,0,0,0,0.009983,0,567
60.8661,10.47695,0,0.299341,19.05807,0,8.28178,0,0,0.798244,0,0,0,0,0,0,0,0,568
61.06566,9.778488,0,0.299341,18.55917,0,8.581122,0,0,1.496707,0,0,0,0,0,0,0,0,556
60.72106,10.48637,0,0.299611,18.47598,0,8.289224,0,0,1.498053,0,0,0,0,0,0,0.009987,0,563
59.96208,10.57568,0,0.299312,19.55502,0,8.580265,0,0,0.798164,0,0,0,0,0,0,0.009977,0,562
59.76254,10.57568,0,0.299312,19.05617,0,8.580264,0,0,1.496558,0,0,0,0,0,0,0.009977,0,556
60.36117,10.57568,0,0.299312,18.45755,0,8.580266,0,0,1.496558,0,0,0,0,0,0,0.009977,0,564
60.02197,11.28533,0,0.299611,18.47598,0,8.189353,0,0,1.498052,0,0,0,0,0,0,0.009987,0,568
60.06186,10.47591,0,0.299312,18.45755,0,8.181183,0,0,2.294722,0,0,0,0,0,0,0.009977,0,552
59.66277,11.27407,0,0.299312,18.35778,0,7.881871,0,0,2.294722,0,0,0,0,0,0,0.009977,0,556
59.76254,11.37384,0,0.299312,20.05387,0,8.280953,0,0,0,0,0,0,0,0,0,0.009977,0,572
60.26139,9.777511,0,0.299312,19.65479,0,8.979347,0,0,0.798164,0,0,0,0,0,0,0.009977,0,562
60.05587,9.776537,0,0.299282,19.05427,0,8.978452,0,0,1.596169,0,0,0,0,0,0,0.009976,0,555
60.16162,10.57568,0,0.299312,20.15365,0,8.580265,0,0,0,0,0,0,0,0,0,0.009977,0,568
60.4549,9.776536,0,0.199521,19.75259,0,8.778931,0,0,0.798085,0,0,0,0,0,0,0.009976,0,558
60.86002,9.677741,0,0.299312,19.35548,0,8.779807,0,0,0.798164,0,0,0,0,0,0,0.009977,0,561
61.05956,9.777512,0,0.299312,19.05617,0,8.779807,0,0,0.798164,0,0,0,0,0,0,0.009977,0,565
60.66048,10.07682,0,0.299312,19.25571,0,8.680037,0,0,0.798164,0,0,0,0,0,0,0.009977,0,563
60.95979,10.07682,0,0.299312,18.9564,0,8.680036,0,0,0.798164,0,0,0,0,0,0,0.009977,0,567
60.66048,9.677742,0,0.299312,18.9564,0,8.081414,0,0,0.798164,0,0,0,0,1.297017,0,0.009977,0,567
60.32158,9.987018,0,0.299611,19.17508,0,7.889744,0,0,0.798961,0,0,0,0,1.298312,0,0.009987,0,566
60.56071,9.777512,0,0.299312,19.25571,0,8.380723,0,0,0.798164,0,0,0,0,0.698394,0,0.009977,0,562
60.86002,9.777512,0,0.299312,18.9564,0,8.380724,0,0,0.798164,0,0,0,0,0.698394,0,0.009977,0,565
60.36117,9.677742,0,0.299312,19.25571,0,8.380725,0,0,0.798164,0,0,0,0.997705,0,0,0.009977,0,562
60.66048,9.677742,0,0.299312,18.9564,0,8.380724,0,0,0.798164,0,0,0,0.997705,0,0,0.009977,0,569
60.32158,9.687407,0,0.299611,18.87546,0,8.089484,0,0,0.798961,0,0,0,0.998702,0.699091,0,0.009987,0,570
60.2614,9.677742,0,0.299312,18.75686,0,7.682331,0,0,0.798164,0,0,0,0.997705,1.297017,0,0.009977,0,572
61.01458,9.087278,0,0.599161,16.67665,0.09986,7.489515,0,0,3.195526,0,1.597763,0,0,0,0,0.009986,0,538
61.38594,16.32285,0.600841,0.500701,13.71921,0,3.605047,0,0,3.504907,0,0,0,0,0,0,0.020028,0,597
62.1,12.8,0,0,15.5,0,6.3,0,0,3.2,0,0,0,0,0,0,0,0,585
0,0,97.33344,0,0,2.666559,0,0,0,0,0,0,0,0,0,0,0,0,340
0,0,93.46924,0,0,6.530763,0,0,0,0,0,0,0,0,0,0,0,0,427
0,0,85.69616,0,0,14.30384,0,0,0,0,0,0,0,0,0,0,0,0,528
0,0,0,0,0,0,0,43.90017,5.782016,0,0,0,0,0,0,0,0,50.31782,442
0,0,0,0,0,0,0,39.27511,8.917722,0,0,0,0,0,0,0,0,51.80717,419
0,0,0,0,0,0,0,34.52597,12.09474,0,0,0,0,0,0,0,0,53.37929,412
0,0,0,0,0,0,0,29.68176,15.69253,0,0,0,0,0,0,0,0,54.62572,401
0,0,0,0,0,0,0,17.49146,27.98101,0,0,0,0,0,0,0,0,54.52752,406
0,0,31.37252,0,0,0,0,0,18.338,0,50.28948,0,0,0,0,0,0,0,452
0,0,32.118,0,0,1.378523,0,0,15.019,0,51.48447,0,0,0,0,0,0,0,441
0,0,32.89977,0,0,2.824155,0,0,11.53843,0,52.73764,0,0,0,0,0,0,0,438
0,0,33.72055,0,0,4.341918,0,0,7.884193,0,54.05333,0,0,0,0,0,0,0,417
0,0,34.58334,0,0,5.937348,0,0,4.04296,0,55.43636,0,0,0,0,0,0,0,402
0,0,34.36629,0,0,1.475022,0,0,20.08793,0,44.07075,0,0,0,0,0,0,0,409
0,0,37.99172,0,0,3.261254,0,0,22.20708,0,36.53995,0,0,0,0,0,0,0,390
0,0,42.47227,0,0,5.468804,0,0,24.82607,0,27.23286,0,0,0,0,0,0,0,378
0,0,48.15094,0,0,8.266667,0,0,28.1454,0,15.43699,0,0,0,0,0,0,0,369
0,8.512406,0,0,0,0,0,0,20.38478,0,0,0,0,0,0,0,0,71.10281,506
0,8.257641,0,0,0,0,0,0,19.77469,0,0,0,0,0,0,0,0,68.9748,508
0,8.733161,0,0,0,0,0,0,24.39899,0,0,0,0,0,0,0,0,66.86784,502
0,8.465218,0,0,0,0,0,0,23.65041,0,0,0,0,0,0,0,0,64.81627,504
0,8.96567,0,0,0,0,0,0,28.62696,0,0,0,0,0,0,0,0,62.40738,469
0,8.683501,0,0,0,0,0,0,27.72601,0,0,0,0,0,0,0,0,60.44329,483
1.1098,6.686497,2.593481,0,0,0,0,12.77991,0,10.10292,0,0,0,0,0,0,0,65.53437,542
1.122644,6.763886,2.623498,0,0,0,0,12.92782,0,14.05045,0,0,0,0,0,0,0,61.28942,540
1.082082,6.519498,2.528708,0,0,0,0,12.46072,0,6.415005,0,0,0,0,0,0,0,69.81585,531
66.94644,3.996803,18.48521,0,0.4996,0.999201,0,0,0,7.993605,0,0,0,0.059952,0,0,0.019984,0,510
67.45953,3.497901,18.48891,0,0.39976,0.9994,0,0,0,8.494903,0,0,0,0.04997,0,0,0.009994,0,510
69.02415,3.00105,18.0063,0,1.00035,0.500175,0,0,0,7.502625,0,0,0,0.150053,0,0,0.015005,0,520
61.49816,4.499866,20.99937,0,4.999851,0.499985,0,0,0,5.999821,0,0,0,0.099997,0,0,0.003,0,510
67.69323,4.19958,18.49815,0,0.49995,0.59994,0,0,0,7.999201,0,0,0,0.09999,0,0,0.009999,0,500
68.23069,3.501575,18.30824,0,0.500225,0.500225,0,0,0,8.503825,0,0,0,0.050023,0,0,0.005002,0,510
68.78624,3.09938,17.9964,0,0.39992,0.69986,0,0,0,6.9986,0,0,0,0.09998,0,0,0.019996,0,510
67.49663,2.499875,18.49907,0,0.499975,0.99995,0,0,0,7.999599,0,0,0,1.499925,0,0,0.005,0,510
67.99319,3.49965,17.9982,0,0.49995,0.9999,0,0,0,8.29917,0,0,0,0.19998,0,0,0.009999,0,500
61.96282,4.497302,20.98741,0,2.498501,0,0,0,0,7.995203,0,0,0,0.04997,0,0,0.009994,0,500
67.48988,2.699595,17.9973,0,0.299955,0.99985,0,0,0,8.19877,0,0,0,1.499775,0,0,0.014998,0,510
68.4863,3.39932,18.79624,0,0.4999,0.79984,0,0,0,7.9984,0,0,0,0,0,0,0.019996,0,510
67.49325,3.9996,18.49815,0,0.49995,0.69993,0,0,0,8.49915,0,0,0,0,0,0,0.009999,0,510
0,0,2.536308,0,2.257932,2.177197,0,0,0,0,0,0,0,0,0,93.02856,0,0,277
0,0,0,0,2.282307,2.2007,1.484166,0,0,0,0,0,0,0,0,94.03282,0,0,268
0,0,2.962644,0,2.637475,2.543168,3.430257,0,6.926949,0,0,0,0,0,0,81.4995,0,0,294
0,0,0,0,2.624331,2.530494,3.413162,0,10.33864,0,0,0,0,0,0,81.09337,0,0,280
0,0,2.975842,0,2.649225,3.831747,1.722769,0,6.957809,0,0,0,0,0,0,81.8626,0,0,272
0,0,0,0,2.682843,3.880371,3.489262,0,7.046102,0,0,0,0,0,0,82.90141,0,0,267
0,0,0,0,0.919443,2.881344,1.494766,0,0,0,0,0,0,0,0,94.70445,0,0,276
0,0,0,0,0.917316,2.211289,2.386092,0,0,0,0,0,0,0,0,94.48531,0,0,284
47.42531,1.906447,0,25.37343,7.242531,0,4.058569,0,0,0,0,0,0,0,0,0,1.002358,12.99135,477
35.00531,0,0,47.64135,0,0,0,0,0,0,0,0,0,0,0,0,0,13.59713,749
34.90083,0,0,47.41913,0,0,0,0,0,0,0,0,0,0,0,0,0,13.70491,774
60,8.5,11.2,8.7,6,0,0,0.4,0.2,5,0,0,0,0,0,0,0,0,580
0,0,0,0,0,7.768401,0,0,0,0,54.15774,0,38.07386,0,0,0,0,0,384
0,0,0,0,0,7.72199,0,0,0,0,54.01423,0,37.97298,0,0,0,0,0,387
0,0,0,0,0,7.652832,0,0,0,0,53.80038,0,37.82264,0,0,0,0,0,394
0,0,0,0,0,7.538778,0,0,0,0,53.44771,0,37.5747,0,0,0,0,0,396
0,0,0,0,0,7.42621,0,0,0,0,53.09963,0,37.33,0,0,0,0,0,398
0,0,0,0,0,7.38027,0,0,0,0,53.22607,0,36.52796,0,0,0,0,0,400
0,0,4.93406,0,0,0,0,0,0,0,0,0,0,0,0,0,40.74322,54.32272,523
0,0,24.9966,0,24.72315,0,0,0,0,0,0,12.40125,0,0,9.559957,0,0,28.31904,444
0,0,24.63029,0,24.36085,0,0,4.520328,0,0,0,9.164638,0,0,9.419861,0,0,27.90404,440
0,0,23.59305,0,23.33496,0,0,17.31987,0,0,0,0,0,0,9.02317,0,0,26.72894,428
50.85,15.34,0,0,0,11.88,0,0,19.93,0,0,0,0,0,0,0,0,1.6,515
50.85,12.34,0,0,0,11.88,3,0,19.93,0,0,0,0,0,0,0,0,1.6,509
50.85,9.34,0,0,0,11.88,6,0,19.93,0,0,0,0,0,0,0,0,1.6,502
50.85,6.34,0,0,0,11.88,9,0,19.93,0,0,0,0,0,0,0,0,1.6,510
0,0,7.147766,0,0,0,0,0,0,0,0,0,0,0,0,92.85223,0,0,339
0,0,9.833148,0,0,0,0,0,0,0,0,0,0,0,0,90.16685,0,0,352
0,0,15.75056,0,0,0,0,0,0,0,0,0,0,0,0,84.24944,0,0,366
0,3.45119,4.713014,0,0,0,0,0,0,0,0,0,0,0,0,91.8358,0,0,346
0,7.039718,4.80679,0,0,0,0,0,0,0,0,0,0,0,0,88.15349,0,0,371
0,14.66294,5.006003,0,0,0,0,0,0,0,0,0,0,0,0,80.33105,0,0,400
0,22.94536,5.222441,0,0,0,0,0,0,0,0,0,0,0,0,71.8322,0,0,399
54,1.5,0,8,6,0,0,12,5,8,0,5,0,0,0,0,0,0,530
57,0.5,0,6,5,0,0,15,3,10,0,3,0,0,0,0,0,0,530
55,0,0,8,6.5,0,0,9,7,8,0,6,0,0,0,0,0,0,525
50,1.5,2,10,8,0,3,12,5.5,8,0,0,0,0,0,0,0,0,520
60,0,0,5,8,0,0,13,6,8,0,0,0,0,0,0,0,0,520
57,0,0,8,9,0,0,8,9,7,0,2,0,0,0,0,0,0,520
46.5,2,2,7,10,1,5,15,5,6,0,0,0,0,0,0,0,0,510
54,1,0,3,10,0,3,11,7,4,0,7,0,0,0,0,0,0,525
58,2,0,5,6,0,0,18,3,8,0,0,0,0,0,0,0,0,520
61.0887,2.217742,0,1.713709,8.366935,0.201613,0.403226,5.040322,0,7.258063,0,10.18145,0,2.520161,0.403226,0,0,0,510
62.73727,2.697303,0,1.998002,9.29071,0,1.198801,12.88711,0,7.792209,0,0.1998,0,0,0.1998,0,0,0,500
68,4,0,0,7.5,0.5,0,12,0,7.5,0,0,0,0,0,0,0,0,500
74.99998,2,13.5,1.5,2.399999,0.4,1.5,0,0,0.8,0,0,0,0,0,0,0,0,577
72.6,2.5,13.2,2.3,1.8,0.3,2.5,0,0,1,0,0,0,0,0,0,0,0,586
76.0962,1.9999,16.19919,0,4.99975,0.499975,0,0,0,0,0,0,0,0,0,0,0,0,499
0,0,0,0,0,0,0,0,0,0,37.47493,0,0,0,0,62.52507,0,0,277
0,0,0,4.977653,0,0,0,0,0,0,0,0,0,0,0,0,23.62486,71.39749,570
0,0,0,10.36965,14.14931,0,10.99541,0,0,0,0,0,0,0,0,0,0,64.48562,443
0,0,0,9.950493,9.918148,0,10.44236,0,0,0,0,0,0,0,0,0,0,69.689,450
0,0,0,9.290471,3.506212,0,9.771691,0,0,0,0,0,0,0,0,0,0,77.43163,460
0,0,0,9.952247,10.99961,0,10.31255,0,0,0,0,0,0,0,0,0,7.998107,60.73748,496
0,0,0,9.549146,6.692837,0,9.918218,0,0,0,0,0,0,0,0,0,7.958987,65.88081,490
0,0,0,9.240317,3.094776,0,9.700287,0,0,0,0,0,0,0,0,0,7.654909,70.30972,501
0,0,0,8.848782,0,0,9.462242,0,0,0,0,0,0,0,0,0,7.528901,74.16008,521
8.609988,42.3716,0,49.01841,0,0,0,0,0,0,0,0,0,0,0,0,0,0,853
7.790424,59.49055,0,32.71903,0,0,0,0,0,0,0,0,0,0,0,0,0,0,883
16.60064,38.54952,0,44.84983,0,0,0,0,0,0,0,0,0,0,0,0,0,0,855
15.87676,47.0783,0,37.04493,0,0,0,0,0,0,0,0,0,0,0,0,0,0,872
30.47513,26.17113,0,43.35373,0,0,0,0,0,0,0,0,0,0,0,0,0,0,829
28.77077,37.13519,0,34.09404,0,0,0,0,0,0,0,0,0,0,0,0,0,0,845
27.89779,42.75102,0,29.35119,0,0,0,0,0,0,0,0,0,0,0,0,0,0,854
27.55974,44.92569,0,27.51457,0,0,0,0,0,0,0,0,0,0,0,0,0,0,852
27.24695,46.93785,0,25.81521,0,0,0,0,0,0,0,0,0,0,0,0,0,0,859
39.76907,10.12304,0,50.10789,0,0,0,0,0,0,0,0,0,0,0,0,0,0,805
38.59689,16.37445,0,45.02867,0,0,0,0,0,0,0,0,0,0,0,0,0,0,807
37.22537,23.68889,0,39.08575,0,0,0,0,0,0,0,0,0,0,0,0,0,0,813
35.94798,30.50134,0,33.55068,0,0,0,0,0,0,0,0,0,0,0,0,0,0,826
35.35486,33.29787,0,31.34726,0,0,0,0,0,0,0,0,0,0,0,0,0,0,832
33.63932,42.8137,0,23.54698,0,0,0,0,0,0,0,0,0,0,0,0,0,0,864
33.06595,45.87152,0,21.06253,0,0,0,0,0,0,0,0,0,0,0,0,0,0,865
44.9324,8.472107,0,46.59549,0,0,0,0,0,0,0,0,0,0,0,0,0,0,791
43.28224,16.32193,0,40.39583,0,0,0,0,0,0,0,0,0,0,0,0,0,0,796
41.74899,23.6156,0,34.63541,0,0,0,0,0,0,0,0,0,0,0,0,0,0,805
40.32065,30.41021,0,29.26914,0,0,0,0,0,0,0,0,0,0,0,0,0,0,824
39.61587,33.76288,0,26.62126,0,0,0,0,0,0,0,0,0,0,0,0,0,0,844
39.1422,36.01612,0,24.84168,0,0,0,0,0,0,0,0,0,0,0,0,0,0,853
38.98682,36.75527,0,24.25791,0,0,0,0,0,0,0,0,0,0,0,0,0,0,854
38.35246,39.77294,0,21.8746,0,0,0,0,0,0,0,0,0,0,0,0,0,0,862
37.73841,42.69398,0,19.56762,0,0,0,0,0,0,0,0,0,0,0,0,0,0,868
51.72471,0,0,48.27529,0,0,0,0,0,0,0,0,0,0,0,0,0,0,777
49.75922,8.443995,0,41.79679,0,0,0,0,0,0,0,0,0,0,0,0,0,0,776
47.93763,16.26975,0,35.79262,0,0,0,0,0,0,0,0,0,0,0,0,0,0,787
47.07595,19.97163,0,32.95242,0,0,0,0,0,0,0,0,0,0,0,0,0,0,798
46.24471,23.54278,0,30.21252,0,0,0,0,0,0,0,0,0,0,0,0,0,0,807
45.06696,28.60252,0,26.33052,0,0,0,0,0,0,0,0,0,0,0,0,0,0,831
44.66727,30.31962,0,25.0131,0,0,0,0,0,0,0,0,0,0,0,0,0,0,831
44.48518,31.1019,0,24.41291,0,0,0,0,0,0,0,0,0,0,0,0,0,0,837
44.00679,33.15714,0,22.83607,0,0,0,0,0,0,0,0,0,0,0,0,0,0,857
43.56755,35.04418,0,21.38827,0,0,0,0,0,0,0,0,0,0,0,0,0,0,868
43.1939,36.6494,0,20.1567,0,0,0,0,0,0,0,0,0,0,0,0,0,0,869
41.81463,42.57493,0,15.61044,0,0,0,0,0,0,0,0,0,0,0,0,0,0,874
39.30449,53.35885,0,7.336669,0,0,0,0,0,0,0,0,0,0,0,0,0,0,895
54.55411,8.416066,0,37.02982,0,0,0,0,0,0,0,0,0,0,0,0,0,0,766
52.56336,16.21791,0,31.21874,0,0,0,0,0,0,0,0,0,0,0,0,0,0,783
50.71278,23.47039,0,25.81682,0,0,0,0,0,0,0,0,0,0,0,0,0,0,809
50.04328,26.09421,0,23.86252,0,0,0,0,0,0,0,0,0,0,0,0,0,0,829
49.49305,28.25059,0,22.25636,0,0,0,0,0,0,0,0,0,0,0,0,0,0,841
48.16898,33.43964,0,18.39137,0,0,0,0,0,0,0,0,0,0,0,0,0,0,870
47.37683,36.54413,0,16.07904,0,0,0,0,0,0,0,0,0,0,0,0,0,0,878
59.31739,8.388323,0,32.29428,0,0,0,0,0,0,0,0,0,0,0,0,0,0,768
58.56573,11.09792,0,30.33635,0,0,0,0,0,0,0,0,0,0,0,0,0,0,780
57.15969,16.16639,0,26.67392,0,0,0,0,0,0,0,0,0,0,0,0,0,0,789
54.57877,25.47011,0,19.95112,0,0,0,0,0,0,0,0,0,0,0,0,0,0,838
53.28329,30.14006,0,16.57664,0,0,0,0,0,0,0,0,0,0,0,0,0,0,876
70.65601,18.93176,0,10.41223,0,0,0,0,0,0,0,0,0,0,0,0,0,0,892
67.69677,0.970097,0,6.840684,2.730273,0,0,0,0,1.480148,0,7.40074,0,8.090809,0,0,0,0,722
65.85,0.95,0,3.45,2.66,0,0,0,0,1.44,0,13.12,0,7.870001,0,0,0,0,716
68.79688,1.730173,0,6.030604,2.740274,0,0,0,0,2.180218,0,7.420743,0,6.300631,0,0,0,0,708
60.83916,19.68032,2.497503,4.395605,0,0,5.194805,0,0,0,0,6.993007,0,0,0,0,0.14985,0,775
61.30613,20.40204,1.0001,4.500451,0,0,5.700571,0,0,0,0,6.900691,0,0,0,0,0.040004,0,790
61.25467,20.48484,0.99926,4.496672,0,0,5.695784,0,0,0,0,6.894897,0,0,0,0,0.01399,0,790
59.15861,19.95231,1.795708,1.596185,0,0,4.090224,4.489271,0,0,0,8.679256,0,0,0,0,0.026936,0,793
61.38515,19.63129,3.687095,5.480817,0,0,3.786747,0,0,0,0,5.68012,0,0,0,0,0.049826,0,762
63.27288,19.89713,0,9.351651,0,0,6.963996,0,0,0,0,0,0,0,0,0,0.016913,0,792
68.45683,5.114245,0,6.955773,14.91238,0,4.123423,0,0,0.170141,0,0,0,0,0.110091,0,0.107089,0,556
67.87014,5.187717,0,6.97693,14.9934,0,4.128184,0,0,0.569749,0,0,0,0,0.109952,0,0.103954,0,554
68.07005,5.217704,0,6.926952,15.09336,0,4.248131,0,0,0.169925,0,0,0,0,0.109952,0,0.103954,0,557
69.35075,4.71665,0,7.494678,13.49042,0,4.536778,0,0,0.159886,0,0,0,0,0.099929,0,0.100928,0,568
69.5993,4.699953,0,7.98992,13.29987,0,3.98996,0,0,0.159998,0,0,0,0,0.109999,0,0.100999,0,567
69.49792,4.689859,0,7.409778,13.3996,0,4.599862,0,0,0.159995,0,0,0,0,0.099997,0,0.102997,0,567
68.52534,5.011854,0,7.212668,14.6054,0,4.121524,0,0,0.240089,0,0,0,0,0.030011,0,0.083031,0,552
71.77487,1.879342,0,7.837256,13.29535,0,4.578397,0,0,0.319888,0,0,0,0,0.029989,0,0.104963,0,547
0,0,0,0,0,0,0,9.644895,0,0,0,0,0,0,0,90.3551,0,0,318
0,0,0,0,0,0,0,14.49594,0,0,0,0,0,0,0,85.50406,0,0,325
0,0,0,0,0,0,0,19.3662,0,0,0,0,0,0,0,80.6338,0,0,327
65.35694,0,21.62349,0,3.491499,0,0,0,0,0,0,0,0,0,0,0,9.528066,0,455
0,0,100,0,0,0,0,0,0,0,0,0,0,0,0,0,0,0,259
0,0,36.31645,0,0,0,0,0,63.68355,0,0,0,0,0,0,0,0,0,546
0,0,29.6426,0,0,0,0,0,70.3574,0,0,0,0,0,0,0,0,0,536
1.999436,1.001209,12.99751,0,0,0,0,0,0,0,84.00185,0,0,0,0,0,0,0,313
50.6,23,0,0,0,0,0,0,18.4,3,0,0,0,0,5,0,0,0,710
50.34826,22.88557,0,0,0,0,0,0,18.30846,2.985075,0,0,0,0,4.975124,0,0,0,680
0,0,1.595993,10.02717,5.541209,0,0,0,0,0,0,18.52812,0,0,0,0,0,63.45253,457
0,0,0,10.00019,5.526299,0,0,0,1.860773,0,0,18.47827,0,0,0,0,0,63.2818,406
0,0,0,10.00364,5.528209,0,0,0,0,0,0,18.48466,0,0,1.826868,0,0,63.30367,460
0,0,0,9.814898,5.423905,0,0,0,0,0,0,18.1359,0,0,3.679137,0,0,62.10929,473
20,10,30,0,0,40,0,0,0,0,0,0,0,0,0,0,0,0,358
0,29.78269,33.92487,0,36.29244,0,0,0,0,0,0,0,0,0,0,0,0,0,392
0,44.56381,0,46.04819,0,0,1.067617,6.092158,0,0,0,0,0,0,0,0,0,0,794
0,43.51023,2.308409,44.95952,0,0,1.042376,5.948128,0,0,0,0,0,0,0,0,0,0,783
0,42.45372,4.623258,43.86781,0,0,1.017065,5.803695,0,0,0,0,0,0,0,0,0,0,768
0,0,42.04861,0,0,0,0,0,0,0,55.84823,0,0,0,0,0,0,0,449
0,0,42.00505,0,0,0,0,0,0,0,55.79037,0,0,0,0,0,0,0,454
0,0,41.9182,0,0,0,0,0,0,0,55.67501,0,0,0,0,0,0,0,457
0,0,41.87491,0,0,0,0,0,0,0,55.61752,0,0,0,0,0,0,0,458
0,0,40.51507,0,0,0,0,59.48494,0,0,0,0,0,0,0,0,0,0,577
0,43.4479,32.65632,23.89578,0,0,0,0,0,0,0,0,0,0,0,0,0,0,680
0,42.38208,31.85524,0,25.76268,0,0,0,0,0,0,0,0,0,0,0,0,0,471
0,48.90725,36.75969,0,0,14.33306,0,0,0,0,0,0,0,0,0,0,0,0,441
0,36.1287,27.15507,0,0,0,0,0,0,0,0,36.71623,0,0,0,0,0,0,664
0,30.71828,23.08848,0,0,0,0,46.19324,0,0,0,0,0,0,0,0,0,0,642
0,0,40.3865,0,0,0,0,59.29616,0,0,0,0,0,0,0,0,0,0,583
0,0,40.3865,0,0,0,0,59.29616,0,0,0,0,0,0,0,0,0,0,584
0,0,40.3865,0,0,0,0,59.29616,0,0,0,0,0,0,0,0,0,0,583
0,5.890782,0,0,0,0,0,21.03866,0,11.56456,0,0,0,0,0,0,0,61.506,445
0,8.512406,0,0,0,0,0,0,20.38478,0,0,0,0,0,0,0,0,71.10281,505
0,8.238615,0,0,0,0,0,0,19.72913,0,0,0,0,0,0,0,0,68.81588,510
0,30.34511,41.4399,0,0,0,0,0,0,28.03405,0,0,0,0,0,0,0,0,434
0,31.55302,43.08944,0,0,1.849424,0,0,0,23.31997,0,0,0,0,0,0,0,0,434
0,32.86108,44.87575,0,0,3.852187,0,0,0,18.21504,0,0,0,0,0,0,0,0,433
49.40335,0,0,46.10874,0,0,0,0,0,0,0,0,0,0,0,0,0,0,758
80.0881,0,0,0,0,19.91191,0,0,0,0,0,0,0,0,0,0,0,0,464
78.97531,0,1.386506,0,0,19.63818,0,0,0,0,0,0,0,0,0,0,0,0,468
77.87576,0,2.762447,0,0,19.3618,0,0,0,0,0,0,0,0,0,0,0,0,470
81.49928,0,0,0,0,18.50073,0,0,0,0,0,0,0,0,0,0,0,0,469
83.39513,0,0,0,0,16.60488,0,0,0,0,0,0,0,0,0,0,0,0,469
56.27187,5.897052,17.69116,4.567717,12.3938,0,0,0,0,0,0,0,0,3.178411,0,0,0,0,575
0.762405,0,0,0,0,0,0,0,0,0,0,0,0,0,0,0,28.75299,70.4846,576
2.227908,0,0,0,9.644994,0,0,0,0,0,0,0,0,0,0,0,17.66849,70.45861,447
1.233972,0,0,0,6.627943,0,0,0,0,0,0,0,0,0,0,0,24.11,68.02808,500
1.670136,0,0,0,23.1414,0,0,0,0,0,0,0,0,0,0,0,8.993586,66.19488,344
2.262076,0,0,0,7.221969,0,0,0,0,0,0,0,0,0,0,0,26.91912,63.59682,489
1.260718,0,0,0,13.57269,0,0,0,0,0,0,0,0,0,0,0,22.12285,63.04375,443
1.818249,0,0,0,21.05848,0,0,0,0,0,0,0,0,0,0,0,15.32133,61.80194,382
0.740654,0,0,0,29.29307,0,0,0,0,0,0,0,0,0,0,0,9.864204,60.10208,360
0.404512,0,0,0,0,0,0,0,0,0,0,0,0,0,0,0,39.16953,60.42596,497
1.236435,0,0,0,6.95106,0,0,0,0,0,0,0,0,0,0,0,32.31434,59.49817,513
1.214854,0,0,0,15.70774,0,0,0,0,0,0,0,0,0,0,0,24.89809,58.17933,476
1.571213,0,0,0,20.66467,0,0,0,0,0,0,0,0,0,0,0,20.19092,57.5732,433
0.669489,0,0,0,35.27178,0,0,0,0,0,0,0,0,0,0,0,8.101724,55.95702,357
1.252094,0,0,0,0,0,0,0,0,0,0,0,0,0,0,0,41.58816,57.15974,487
1.723861,0,0,0,4.914531,0,0,0,0,0,0,0,0,0,0,0,36.39151,56.97009,502
1.158575,0,0,0,12.29552,0,0,0,0,0,0,0,0,0,0,0,30.10782,56.43808,523
1.211962,0,0,0,19.09466,0,0,0,0,0,0,0,0,0,0,0,24.15052,55.54286,467
1.162423,0,0,0,22.85199,0,0,0,0,0,0,0,0,0,0,0,20.63839,55.3472,438
1.044833,0,0,0,30.39955,0,0,0,0,0,0,0,0,0,0,0,13.97011,54.58551,403
0,0,0,0,0,17.39051,0,0,0,0,0,0,0,0,0,0,0,82.60949,320
51.44659,0.950983,23.41885,0,8.528924,2.284434,0,7.033084,0,6.337132,0,0,0,0,0,0,0,0,505
54.443,0.995703,25.72383,0,9.406262,2.965905,0,1.006388,0,5.458906,0,0,0,0,0,0,0,0,492
55.00042,1.00165,26.00081,0,9.49239,2.998057,0,0,0,5.506682,0,0,0,0,0,0,0,0,492
45.64062,0,27.88054,0,19.31214,0,0,0,0,0,0,0,0,0,0,0,0,6.469346,556
45.77966,0.776867,27.96548,0,19.37097,0,0,0,0,0,0,0,0,0,0,0,0,5.407545,559
45.91956,1.558483,28.05093,0,19.43016,0,0,0,0,0,0,0,0,0,0,0,0,4.339255,560
45.97012,1.841035,28.08182,0,19.45156,0,0,0,0,0,0,0,0,0,0,0,0,3.953071,560
46.01517,2.092716,28.10934,0,19.47062,0,0,0,0,0,0,0,0,0,0,0,0,3.609081,562
46.0603,2.344889,28.13691,0,19.48972,0,0,0,0,0,0,0,0,0,0,0,0,3.264416,564
46.10835,2.613367,28.16627,0,19.51005,0,0,0,0,0,0,0,0,0,0,0,0,2.897469,562
46.20191,3.136132,28.22342,0,19.54964,0,0,0,0,0,0,0,0,0,0,0,0,2.182969,563
46.48777,4.733303,28.39804,0,19.6706,0,0,0,0,0,0,0,0,0,0,0,0,0,564
0,0,11.18034,0,0,0,0,0,0,0,41.86543,0,0,0,0,46.95423,0,0,272
0,0,0,0,0,9.912944,0,0,0,0,0,0,0,0,0,0,38.11773,47.08909,448
59.49746,18.60678,6.449351,0,11.42548,0,3.671315,0,0,0,0,0,0,0,0,0,0,0,613
57.88106,18.27003,6.32651,0,10.9752,0,2.746899,3.460192,0,0,0,0,0,0,0,0,0,0,605
56.42878,17.84431,6.138097,0,10.79242,0,1.761947,6.702815,0,0,0,0,0,0,0,0,0,0,599
55.10925,17.45996,5.94098,0,10.49797,0,0.877147,9.791031,0,0,0,0,0,0,0,0,0,0,596
53.54145,16.98525,5.750282,0,10.34207,0,0.01687,13.02766,0,0,0,0,0,0,0,0,0,0,596
10.9,7.441316,5.51652,0,10.40366,0,0,36.9271,0,0,0,0,0,0,19.15471,0,9.656684,0,480
10.72123,11.50171,5.426044,0,7.690667,0,0,36.32146,0,0,0,0,0,0,18.84056,0,9.498306,0,530
10.54823,15.43108,5.33849,0,5.065225,0,0,35.73539,0,0,0,0,0,0,18.53655,0,9.345042,0,580
43.64013,0,0,35.62664,0,0,11.16896,0,0,0,0,0,0,0,0,0,0,8.789662,760
43.31891,0,0,35.3644,2.104799,0,9.718011,0,0,0,0,0,0,0,0,0,0,8.724965,725
43.00239,0,0,35.106,4.178839,0,8.288269,0,0,0,0,0,0,0,0,0,0,8.661212,699
42.69046,0,0,34.85135,6.222791,0,6.879272,0,0,0,0,0,0,0,0,0,0,8.598386,674
42.38301,0,0,34.60036,8.237302,0,5.490567,0,0,0,0,0,0,0,0,0,0,8.536464,668
42.07997,0,0,34.35296,10.22301,0,4.121721,0,0,0,0,0,0,0,0,0,0,8.475427,645
0,0,0,0,0,17.7,0,0,0,0,0,0,0,0,26.3,0,0,56,486
0,0,4.93406,0,0,0,0,0,0,0,0,0,0,0,0,0,40.74322,54.32272,510
0,0,0,0,0,0,0,0,8.106816,0,14.82123,0,0,0,0,74.18549,0,0,286
0,0,0,0,0,0,0,0,10.82903,0,14.84858,0,0,0,0,74.32238,0,0,282
53.16961,0,0,21.53487,18.62701,0,0,0,0,0,0,0,0,0,6.668499,0,0,0,591
50.03857,0,0,20.26673,8.765055,0,0,0,0,0,0,14.65384,0,0,6.275806,0,0,0,650
70.47401,5.053197,0,0,20.47782,0,3.994968,0,0,0,0,0,0,0,0,0,0,0,543
72.28581,5.183108,0,0,13.65278,0,8.878294,0,0,0,0,0,0,0,0,0,0,0,581
73.09114,5.240853,0,0,10.61914,0,11.04887,0,0,0,0,0,0,0,0,0,0,0,603
76.97885,0,0,0,13.94974,0,9.071404,0,0,0,0,0,0,0,0,0,0,0,557
36,22,0,17.4,8,0.6,8,0,1,2,0,0,0,0,2,0,1.2,1.5,725
36,22,0,17.4,8,0.6,8,0,2,2,0,0,0,0,1,0,1.2,1.5,720
36,22,0,17.4,8,0.6,8,0,2.5,2,0,0,0,0,0.5,0,1.2,1.5,717
48,18,5,0,0,0,15,0,0,10,0,0,0,0,0,0,0,0,629
25.64,0,0,11.09,11.74,0,0,0,18.04,0,0,32.71,0,0,0,0,0,0,621
24.69,0,0,11.12,11.77,0,0,0,18.07,0,0,32.79,0,0,0,0,0,0,625
23.74,0,0,11.14,11.79,0,0,0,18.12,0,0,32.86,0,0,0,0,0,0,629
22.79,0,0,11.16,11.83,0,0,0,18.15,0,0,32.94,0,0,0,0,0,0,635
73.64309,0,0,9.271434,17.08547,0,0,0,0,0,0,0,0,0,0,0,0,0,546
73.19035,0,0,7.380733,17.61557,0,1.813355,0,0,0,0,0,0,0,0,0,0,0,524
73.0653,0,0,5.583363,18.18862,0,3.162724,0,0,0,0,0,0,0,0,0,0,0,527
73.85739,0,0,3.921338,18.13361,0,4.087668,0,0,0,0,0,0,0,0,0,0,0,519
74.51784,0,0,2.11214,18.54918,0,4.820848,0,0,0,0,0,0,0,0,0,0,0,523
74.89215,0,0,0,17.71572,0,7.392134,0,0,0,0,0,0,0,0,0,0,0,521
0,50.45382,0,49.54618,0,0,0,0,0,0,0,0,0,0,0,0,0,0,826
4.935738,47.98341,0,47.08084,0,0,0,0,0,0,0,0,0,0,0,0,0,0,843
8.857405,45.95117,0,45.19142,0,0,0,0,0,0,0,0,0,0,0,0,0,0,846
13.1825,43.8747,0,42.9428,0,0,0,0,0,0,0,0,0,0,0,0,0,0,849
17.62533,41.28994,0,41.08472,0,0,0,0,0,0,0,0,0,0,0,0,0,0,851
0,51.51143,0,42.69544,0,0,5.793136,0,0,0,0,0,0,0,0,0,0,0,799
0,47.97145,0,38.67196,0,0,0,0,0,0,0,13.35659,0,0,0,0,0,0,827
0,48.58981,0,40.87164,0,0,0,0,10.53856,0,0,0,0,0,0,0,0,0,790
26.86468,26.81681,9.155393,0,0,0,0,32.26106,0,0,0,0,0,0,0,0,0,0,734
10.58848,0,73.61378,0,0,15.79774,0,0,0,0,0,0,0,0,0,0,0,0,495
10.36027,0,72.02723,0,0,14.16915,0,0,0,0,0,0,0,0,3.443354,0,0,0,496
10.14169,0,70.50761,0,0,12.60928,0,0,0,0,0,0,0,0,6.741414,0,0,0,497
80.08571,0,0,0,0,19.9143,0,0,0,0,0,0,0,0,0,0,0,0,460
79.42686,0,0,0,0,19.75046,0,0,0,0,0,0,0,0.822682,0,0,0,0,468
78.10205,0,0,0,0,19.42103,0,0,0,0,0,0,0,2.47692,0,0,0,0,481
76.76768,0,0,0,0,19.08923,0,0,0,0,0,0,0,4.143095,0,0,0,0,498
45.01309,0,0,24.51416,24.47526,0,0,0,0,0,0,0,0,0,0,0,0,5.99748,614
43.03403,0,0,24.5848,24.48473,0,0,1.969804,0,0,0,0,0,0,0,0,0,5.926633,586
42.01137,0,0,24.47258,24.48145,0,0,2.930485,0,0,0,0,0,0,0,0,0,6.104128,558
41.00496,0,0,24.50727,24.53478,0,0,3.884499,0,0,0,0,0,0,0,0,0,6.068487,542
0,7.386221,66.57269,0,26.04108,0,0,0,0,0,0,0,0,0,0,0,0,0,480
0,0,0,0,0,0,0,0,0,0,0,0,0,0,0,0,40.64721,57.04706,511
0,0,1.908219,0,0,0,0,0,0,0,0,0,0,0,0,0,35.01601,58.35832,510
0,3.445327,0,0,0,0,0,11.39816,0,8.275625,0,0,0,0,0,76.36387,0,0,288
44.81938,31.1009,0,0,0,0,12.29391,0,0,0,0,0,0,10.15362,0,0,0,0,817
44.99401,31.22208,0,0,0,0,12.34181,0,0,0,0,0,0,10.19318,0,0,0,0,814
6.043991,0,0,22.56371,0,0,0,0,0,0,0,0,0,0,0,0,0,71.3923,542
4.205671,0,0,22.42973,0,0,0,0,0,0,0,0,0,0,2.396233,0,0,70.96836,563
2.992205,0,0,22.34129,0,0,0,0,0,0,0,0,0,0,3.977974,0,0,70.68853,575
1.788272,0,0,22.25354,0,0,0,0,0,0,0,0,0,0,5.54729,0,0,70.4109,592
0,0,0,22.12321,0,0,0,0,0,0,0,0,0,0,7.878285,0,0,69.9985,603
0,4.52375,0,0,0,0,0,0,32.49927,0,0,0,0,0,0,0,0,62.97698,458
0,8.96567,0,0,0,0,0,0,28.62696,0,0,0,0,0,0,0,0,62.40738,503
0,17.54933,0,0,0,0,0,0,20.31239,0,0,0,0,1.06044,0,0,0,61.07784,748
0,17.48637,0,0,0,0,0,0,19.5416,0,0,0,0,2.113272,0,0,0,60.85875,759
0,17.42387,0,0,0,0,0,0,18.77634,0,0,0,0,3.158578,0,0,0,60.64122,761
0,17.3002,0,0,0,0,0,0,17.26209,0,0,0,0,5.226931,0,0,0,60.21078,780
53.40398,0.619814,0,35.96921,0.39988,0,0.229931,0,0,4.098771,0,0,0,0,0.029991,0,0.259922,0.029991,700
52.51155,0.609456,0,35.36813,0.393198,1.67109,0.226089,0,0,4.030277,0,0,0,0,0.02949,0,0.255578,0.02949,660
49.58693,0.575513,0,33.39831,0.371299,1.578019,0.213497,0,0,3.805811,0,0,0,0,5.597326,0,0.241344,0.027847,660
66,10.5,0,2.45,3,10.5,0,0,0,0.5,0,0,0,0.5,0,0,0,4.5,490
53.76822,0,0,18.78442,6.619536,0,5.413399,0,0,11.27986,0,0,0,0,0,0,0,4.134572,587
44.92965,0,0,25.48892,24.03148,0,0,0,0,0,0,0,0,0,0,0,0,5.549951,520
45.23638,0,0,31.9524,6.652142,0,0,0,0,10.10997,0,0,0,0,0,0,0,6.049101,608
44.12503,0,0,31.08608,6.851934,0,0,0,0,9.967317,0,0,0,0,0,0,0,5.38023,594
36.59615,0,0,44.05926,4.239945,0,0,0,0,0,0,0,0,0,0,0,0,14.57668,700
36.48577,0,0,43.25815,4.227157,0,0,0,0.969832,0,0,0,0,0,0,0,0,14.53271,682
36.07488,0,0,40.27602,4.179552,0,0,0,4.580057,0,0,0,0,0,0,0,0,14.36905,672
35.49683,0,0,36.08075,4.112581,0,0,0,9.658919,0,0,0,0,0,0,0,0,14.13881,661
34.46552,0,0,28.59573,3.993095,0,0,0,18.72042,0,0,0,0,0,0,0,0,13.72802,614
16.48764,0,19.10437,0,0,0,0,42.07405,22.33393,0,0,0,0,0,0,0,0,0,586
16.34434,0,18.93832,0,0,0,0,41.70837,22.13982,0,0,0,0,0,0.869156,0,0,0,562
16.06507,0,18.61474,0,0,0,0,40.99574,21.76153,0,0,0,0,0,2.562917,0,0,0,560
15.79519,0,18.30203,0,0,0,0,40.30704,21.39596,0,0,0,0,0,4.199769,0,0,0,558
56.89119,7.894659,1.03276,16.08723,1.221438,0,0.417076,5.670252,3.455775,4.071459,0,0,0,0,0.138032,0,1.201577,1.876843,686
55.36277,7.680384,1.010051,18.35092,1.19006,0,0.410021,5.510276,3.360168,3.960198,0,0,0,0,0.135007,0,1.170058,1.820091,675
53.88306,7.476262,0.97951,20.46976,1.15942,0,0.3998,5.367316,3.328336,3.858071,0,0,0,0,0.130935,0,1.13943,1.769115,664
0,5.17522,0,0,0,0,0,0,0,0,56.64434,0,0,0,0,0,0,36.02318,397
0,0,55.10981,0,0,0,0,44.89019,0,0,0,0,0,0,0,0,0,0,580
0,0,47.63011,0,0,0,0,52.36989,0,0,0,0,0,0,0,0,0,0,603
0,0,44.23896,0,0,0,0,55.76104,0,0,0,0,0,0,0,0,0,0,594
0,0,70.4478,0,0,0,0,29.5522,0,0,0,0,0,0,0,0,0,0,500
0,0,67.411,0,0,0,0,32.589,0,0,0,0,0,0,0,0,0,0,535
0,0,64.49193,0,0,0,0,35.50807,0,0,0,0,0,0,0,0,0,0,542
0,0,61.68388,0,0,0,0,38.31611,0,0,0,0,0,0,0,0,0,0,568
0,0,58.98064,0,0,0,0,41.01936,0,0,0,0,0,0,0,0,0,0,575
0,0,57.66651,0,0,0,0,42.33349,0,0,0,0,0,0,0,0,0,0,583
0,0,53.00848,0,0,0,0,46.99151,0,0,0,0,0,0,0,0,0,0,583
0,0,49.10654,0,0,0,0,50.89347,0,0,0,0,0,0,0,0,0,0,593
0,0,44.98924,0,0,0,0,55.01075,0,0,0,0,0,0,0,0,0,0,587
0,0,43.39218,0,0,0,0,56.60782,0,0,0,0,0,0,0,0,0,0,587
0,0,0,4.21848,0,0,0,0,0,0,45.33409,0,49.57662,0,0,0,0,0,502
0,0,0,4.050907,0,0,0,0,0,0,43.53326,0,40.05055,0,0,11.52906,0,0,498
0,0,0,3.896138,0,0,0,0,0,0,41.87003,0,31.25238,0,0,22.17717,0,0,444
0,0,0,3.752761,0,0,0,0,0,0,40.32922,0,23.10176,0,0,32.04158,0,0,418
15.07442,0,0,4.689711,0,0,0,0,0,0,50.3982,0,28.86958,0,0,0,0,0,582
0,0,0,0,23.75693,1.431717,0,0,0,0,0,0,0,0,0,0,0,74.81135,340
0,0,0,0,21.112,2.908158,0,0,0,0,0,0,0,0,0,0,0,75.97984,336
0,0,0,0,18.38313,4.431453,0,0,0,0,0,0,0,0,0,0,0,77.18541,358
0,0,0,0,15.56626,6.003868,0,0,0,0,0,0,0,0,0,0,0,78.42987,330
0,0,0,0,0,0,0,0,53.34394,0,0,0,0,0,0,0,0,46.65606,433
0,0,0,0,4.139578,0,0,0,48.5995,0,0,0,0,0,0,0,0,47.26092,380
0,0,0,0,8.323671,0,0,0,43.80404,0,0,0,0,0,0,0,0,47.87229,353
0,0,0,0,12.68336,0,0,0,38.80733,0,0,0,0,0,0,0,0,48.50931,339
0,0,0,0,17.09292,0,0,0,33.75346,0,0,0,0,0,0,0,0,49.15362,323
0,0,0,0,21.69075,0,0,0,28.48382,0,0,0,0,0,0,0,0,49.82544,308
0,0,0,0,26.416,0,0,0,23.06813,0,0,0,0,0,0,0,0,50.51588,300
0,0,0,0,31.20053,0,0,0,17.58449,0,0,0,0,0,0,0,0,51.21498,288
0,0,0,0,9.358272,0,0,0,38.17807,4.740921,0,0,0,0,0,0,0,47.72274,328
0,0,0,0,6.139299,0,0,0,37.56889,9.330548,0,0,0,0,0,0,0,46.96126,312
0,0,0,0,3.021439,0,0,0,36.97885,13.77601,0,0,0,0,0,0,0,46.2237,348
0,0,0,0,9.67133,1.554253,0,0,39.45523,0,0,0,0,0,0,0,0,49.31918,320
0,0,0,0,6.557025,3.161285,0,0,40.12513,0,0,0,0,0,0,0,0,50.15656,320
0,0,0,0,0,1.479857,0,0,37.56667,13.99499,0,0,0,0,0,0,0,46.95848,312
0,0,0,0,9.512226,0.764342,0,0,38.80614,2.409457,0,0,0,0,0,0,0,48.50783,319
0,0,0,0,6.34129,1.528637,0,0,38.80496,4.818767,0,0,0,0,0,0,0,48.50634,310
0,0,0,0,3.170548,2.292886,0,0,38.80378,7.227931,0,0,0,0,0,0,0,48.50487,327
0,0,0,0,1.522632,0.734094,0,0,37.27044,13.88464,0,0,0,0,0,0,0,46.5882,334
0,0,0,0,3.223576,3.108313,0,0,39.45277,4.899212,0,0,0,0,0,0,0,49.31612,312
0,0,0,0,4.717096,1.516143,0,0,38.4878,7.169074,0,0,0,0,0,0,0,48.10989,312
0,0,0,0,4.382015,0,0,0,8.63155,0,0,0,0,0,0,82.93668,0,0,342
0,0,0,0,1.180077,0,0,0,5.165504,0,12.74913,0,0,0,0,76.98181,0,0,290
0,0,0,0,0,5.786808,0,0,0,0,0,0,0,0,0,91.48702,0,0,345
0,0,0,0,32.11267,0,0,0,0,0,0,0,0,0,0,0,0,67.88733,280
0,0,0,0,29.99466,0,3.833652,0,0,0,0,0,0,0,0,0,0,66.17169,321
0,0,0,0,27.44308,0,7.995366,0,0,0,0,0,0,0,0,0,0,64.56155,348
0,0,0,0,23.84581,0,13.1784,0,0,0,0,0,0,0,0,0,0,62.97578,394
0,0,0,0,21.60124,0,18.61367,0,0,0,0,0,0,0,0,0,0,59.78509,448
0,0,0,0,21.63252,0,20.71753,0,0,0,0,0,0,0,0,0,0,57.64995,449
53,4.5,0,0,16.2,0,0,0,19,0,0,0,0,0,0,0,0,7.3,535
0,18.28325,0,0,0,5.358199,0,0,0,0,0,0,0,0,0,0,0,76.35856,480
0,9.773218,0,0,0,8.592596,0,0,0,0,0,0,0,0,0,0,0,81.63419,434
0,18.28325,0,0,0,5.358199,0,0,0,0,0,0,0,0,0,0,0,76.35856,470
0,9.773218,0,0,0,8.592596,0,0,0,0,0,0,0,0,0,0,0,81.63419,431
0,48.39646,0,39.92614,0,0,0,9.575943,0,0,0,0,0,0,0,0,0,0,839
0,44.89019,0,43.19686,0,0,0,9.769108,0,0,0,0,0,0,0,0,0,0,817
0,41.85302,0,46.02998,0,0,0,9.936429,0,0,0,0,0,0,0,0,0,0,790
0,39.19727,0,48.50732,0,0,0,10.08274,0,0,0,0,0,0,0,0,0,0,785
0,36.85947,0,50.68805,0,0,0,10.21153,0,0,0,0,0,0,0,0,0,0,767
65.97322,0,0,0,34.02678,0,0,0,0,0,0,0,0,0,0,0,0,0,459
79.49863,0,0,0,20.50137,0,0,0,0,0,0,0,0,0,0,0,0,0,489
80.08571,0,0,0,0,19.9143,0,0,0,0,0,0,0,0,0,0,0,0,475
38.93894,13.31331,5.005005,24.02402,0,0,18.71872,0,0,0,0,0,0,0,0,0,0,0,702
38.73874,13.11311,4.804805,23.82382,0,0,18.51852,0,0,0,0,0,0,0,0,0,0,0,707
38.33834,12.71271,4.404405,23.42342,0,0,18.11812,0,0,0,0,0,0,0,0,0,0,0,703
67.46195,1.800571,0,3.598647,8.951514,0,2.427576,0,1.783773,8.688508,0,3.104213,0,0.136002,1.675097,0,0.025179,0,540
67.00937,1.749924,0,3.576021,8.734226,0,2.398841,0,1.755681,8.513371,0,3.050984,0,0.135815,2.704128,0,0.025144,0,546
65.38362,1.694932,0,3.508907,8.640861,0,2.401857,0,1.710345,8.139452,0,2.941242,0,0.13527,5.073383,0,0.025043,0,580
0,0,0,22.32192,6.167765,0,0,0,0,0,0,0,0,0,0,0,7.945796,63.56452,472
0,0,0,22.32023,3.083649,0,0,0,0,0,0,0,0,0,3.974224,0,0,70.6219,500
0,0,48.0078,0,0,0,0,0,8.017636,0,43.97456,0,0,0,0,0,0,0,400
0,0,38.23192,0,0,0,0,0,9.525159,0,52.24292,0,0,0,0,0,0,0,380
0,0,13.33695,0,0,0,0,0,13.36417,0,73.29888,0,0,0,0,0,0,0,315
21.42034,0,24.81994,0,0,0,0,0,8.290203,0,45.46952,0,0,0,0,0,0,0,438
5.80814,0,6.729943,0,0,0,0,0,13.48737,0,73.97455,0,0,0,0,0,0,0,336
4.362774,0,5.055185,0,0,0,0,0,13.96852,0,76.61353,0,0,0,0,0,0,0,301
29.99537,0,10.42677,0,0,0,0,0,9.14205,0,0,50.4358,0,0,0,0,0,0,640
29.17778,0,8.452136,0,0,0,0,0,8.892861,0,0,49.06105,0,0,0,0,0,0,625
27.56997,2.462391,6.725381,0,0,0,0,0,8.845085,0,0,48.79747,0,0,1.929093,0,0,0,668
65.9,22.2,0,0,0.6,5.2,1,0,0.5,0.3,0,0,0,2,2.3,0,0,0,535
0,0,95,0,5,0,0,0,0,0,0,0,0,0,0,0,0,0,391
0,0,85,0,10,0,0,0,0,0,0,0,0,0,0,0,5,0,379
0,0,75,0,15,0,0,0,0,0,0,0,0,0,0,0,10,0,374
0,0,65,0,20,0,0,0,0,0,0,0,0,0,0,0,15,0,325
0,0,55,0,25,0,0,0,0,0,0,0,0,0,0,0,20,0,259
0,0,8.693047,0,0,0,0,0,0,0,40.68953,0,0,0,0,50.61742,0,0,275
0,0,7.813733,0,0,0,0,0,0,0,40.63747,0,0,0,0.996121,50.55267,0,0,266
0,0,6.498973,0,0,0,0,0,0,0,40.55964,0,0,0,2.485534,50.45585,0,0,260
0,0,4.318862,0,0,0,0,0,0,0,40.43058,0,0,0,4.955251,50.2953,0,0,259
0,0,0,4.205034,0,0,0,0,0,0,0,0,0,0,0,0,0,95.79497,662
0,0,0,4.171722,0,0,0,0,0,0,0,0,0,0,0,0,7.127914,88.70036,759
0,0,0,4.160736,0,0,0,0,0,0,0,0,0,0,0,0,9.478856,86.36041,776
0,0,0,4.149806,0,0,0,0,0,0,0,0,0,0,0,0,11.81745,84.03275,766
0,0,0,8.988846,0,0,0,0,0,0,0,0,0,0,0,0,0,91.01115,517
0,0,0,6.959886,0,0,0,0,0,0,0,0,0,0,0,0,4.954935,88.08518,968
0,0,0,5.993555,0,0,0,0,0,0,0,0,0,0,0,0,7.314818,86.69163,847
0,0,0,5.057323,0,0,0,0,0,0,0,0,0,0,0,0,9.601195,85.34148,731
0,6,0,20,0,0,0,0,0,29,0,0,0,0,0,0,0,45,510
0,6,0,20,10,0,0,0,0,19,0,0,0,0,0,0,0,45,453
0,6,0,20,15,0,0,0,0,14,0,0,0,0,0,0,0,45,465
0,6,0,20,20,0,0,0,0,9,0,0,0,0,0,0,0,45,486
41.38213,0,3.448447,20.42723,0,0,0,0,0,0,0,33.52931,0,0,1.21288,0,0,0,689
39.23884,0,3.788041,19.16744,0,0,0,0,0,0,0,35.63826,0,0,2.167432,0,0,0,683
38.61078,0,3.650054,20.19423,0,0,0,0,0,0,0,32.54987,0,0,4.995056,0,0,0,690
0,0,56.8785,0,0,0,16.02844,0,0,12.62249,0,0,0,0,0,0,12.42531,2.045259,527
62.06205,2.037948,0,0,7.981127,0,0.010039,7.298464,0,7.378778,0,10.84229,0,1.706656,0.060235,0,0.060235,0,575
59.32817,3.107714,0,4.153676,7.30162,0,0.512924,6.58755,0,6.788696,0,9.775723,0,1.538771,0.100573,0,0.140803,0,578
53.87335,5.251995,0,12.51389,5.928694,0,1.525099,5.140895,0,5.605495,0,7.635592,0,1.201899,0.1717,0,0.2828,0,610
58.55921,2.277646,0,4.72019,7.41008,0,0.391632,6.75049,0,7.389468,0,10.01752,0,1.576832,0.05153,0,0.18551,0,581
50.96909,2.787457,0,14.9608,6.173782,0,1.230401,5.542249,0,7.415071,0,8.231709,0,1.295732,0.043554,0,0.457317,0,614
46.83998,3.070372,0,20.52891,5.502017,0,1.680861,4.885702,0,7.429404,0,7.261318,0,1.142985,0.044823,0,0.60511,0,631
56.05606,20.72072,0,6.706707,4.104104,0,5.205205,0,0,3.103103,0,0,0,0,4.104104,0,0,0,728
0,0,0,0,0,0,0,9.644895,0,0,0,0,0,0,0,90.3551,0,0,321
0,0,0,0,0,0,0,14.49594,0,0,0,0,0,0,0,85.50406,0,0,326
0,0,0,0,0,0,0,19.3662,0,0,0,0,0,0,0,80.6338,0,0,335
0,0,0,0,0,0,0,8.5733,0,0,0,0,0,0,0,89.24023,0,0,319
0,0,0,0,0,0,0,8.562092,0,0,0,0,0,0,0,89.12357,0,0,322
0,0,0,0,0,0,0,8.557037,0,0,0,0,0,0,0,89.07095,0,0,322
0,0,0,0,0,0,0,8.581538,0,0,0,0,0,0,0,89.32598,0,0,316
6.64,0,17.77,0,0,0,0,75.59,0,0,0,0,0,0,0,0,0,0,544
6.04,0,16.15,0,0,0,0,68.72,9.09,0,0,0,0,0,0,0,0,0,541
0,0,49.44569,6.648968,7.3487,0,0,0,9.650153,0,26.46424,0,0,0,0,0,0,0,465
0,0,49.18621,6.625136,7.32236,0,0,0,9.615564,0,26.36938,0,0,0,0,0,0,0,472
