Repository: liubin06/DeepGlassNet

# DeepGlassNet: Self-Supervised Learning for Multi-Component Glass Composition Screening

## 1. Introduction
We present a novel self-supervised learning framework for screening multi-component glass compositions within predefined glass transition temperature (Tg) intervals. The composition screening task is formalized as a classification problem, where we introduce an innovative data augmentation strategy based on asymptotic theory to enhance training dataset robustness and improve model resilience to noise. A specialized feature extraction backbone architecture named DeepGlassNet is designed to capture complex interactions among different glass components in multi-component systems.

File: data/train_tg.csv (part 46 of 46)
SiO2,Al2O3,B2O3,CaO,Na2O,Li2O,MgO,BaO,ZnO,K2O,PbO,SrO,GeO2,ZrO2,TiO2,TeO2,FemOn,P2O5,Tg
0,0,48.41883,6.554657,7.244463,0,0,0,9.513272,0,26.08886,0,0,0,0,0,0,0,473
0,0,47.79171,6.497059,7.180805,0,0,0,9.429677,0,25.85961,0,0,0,0,0,0,0,473
0,0,47.17551,6.440465,7.118254,0,0,0,9.347537,0,25.63435,0,0,0,0,0,0,0,480
9.052354,0,62.93425,0,28.0134,0,0,0,0,0,0,0,0,0,0,0,0,0,467
8.803021,0,61.19055,0,27.43386,0,0,0,0,0,0,0,0,0,0,0,0,0,469
0,0,84.46336,0,0,15.53664,0,0,0,0,0,0,0,0,0,0,0,0,461
0,0,83.90154,0,0,15.45538,0,0,0,0,0,0,0,0,0,0,0,0,464
0,0,82.79536,0,0,15.29538,0,0,0,0,0,0,0,0,0,0,0,0,469
0,0,81.71185,0,0,15.13865,0,0,0,0,0,0,0,0,0,0,0,0,474
71.59982,5.09802,0,0,14.46162,0,0,0,6.78239,0,0,0,0,0,0,0,0,0,464
71.58591,5.097029,0,0,14.45881,0,0,0,6.781072,0,0,0,0,0,0,0,0,0,464
71.56506,5.095544,0,0,14.4546,0,0,0,6.779096,0,0,0,0,0,0,0,0,0,464
73.71553,1.291261,0,0.048642,13.89192,0,10.77484,0,0,0.277803,0,0,0,0,0,0,0,0,593
72.86439,1.312248,0,3.704826,13.83696,0,7.974454,0,0,0.307118,0,0,0,0,0,0,0,0,586
72.04993,1.333503,0,7.315044,13.6327,0,5.332831,0,0,0.335985,0,0,0,0,0,0,0,0,561
71.9181,1.380381,0,8.474476,13.54079,0,4.399321,0,0,0.286932,0,0,0,0,0,0,0,0,569
71.49373,1.302703,0,10.92616,13.31593,0,2.62894,0,0,0.332543,0,0,0,0,0,0,0,0,571
70.76466,1.289783,0,14.39262,13.21481,0,0.040251,0,0,0.297888,0,0,0,0,0,0,0,0,580
12.60375,0,65.35061,0,0,22.04564,0,0,0,0,0,0,0,0,0,0,0,0,456
10.21402,0,62.33224,11.35637,0,16.09736,0,0,0,0,0,0,0,0,0,0,0,0,472
9.633948,0,56.42337,29.25006,0,4.692615,0,0,0,0,0,0,0,0,0,0,0,0,552
22.27459,0,51.32608,10.16335,0,16.23598,0,0,0,0,0,0,0,0,0,0,0,0,477
19.60015,0,50.01984,20.1155,0,10.26451,0,0,0,0,0,0,0,0,0,0,0,0,501
20.54535,0,45.10997,28.38731,0,5.957373,0,0,0,0,0,0,0,0,0,0,0,0,559
19.31358,0,45.23757,35.44884,0,0,0,0,0,0,0,0,0,0,0,0,0,0,648
35.83811,0,40.33084,0,0,23.83105,0,0,0,0,0,0,0,0,0,0,0,0,457
33.81811,0,37.70814,10.43242,0,18.04133,0,0,0,0,0,0,0,0,0,0,0,0,478
28.12679,0,34.66667,37.20653,0,0,0,0,0,0,0,0,0,0,0,0,0,0,653
48.96306,0,27.3019,0,0,23.73505,0,0,0,0,0,0,0,0,0,0,0,0,457
46.84099,0,27.07829,9.627764,0,16.45296,0,0,0,0,0,0,0,0,0,0,0,0,480
44.33399,0,24.58916,20.57711,0,10.49974,0,0,0,0,0,0,0,0,0,0,0,0,506
41.23073,0,23.68118,29.40264,0,5.685446,0,0,0,0,0,0,0,0,0,0,0,0,569
39.44358,0,22.24543,38.311,0,0,0,0,0,0,0,0,0,0,0,0,0,0,670
14.28163,0,0,0,9.682948,4.62725,12.56784,0,0,0,0,0,0,0,0,0,0,58.84033,362
24.99375,0,0,0,8.472881,4.048987,10.99725,0,0,0,0,0,0,0,0,0,0,51.48713,390
33.32593,0,0,0,7.53166,3.5992,9.775606,0,0,0,0,0,0,0,0,0,0,45.76761,392
39.992,0,0,0,6.778644,3.239352,8.79824,0,0,0,0,0,0,0,0,0,0,41.19176,392
0,0,0,0,4.344902,0,0,0,8.786906,0,0,0,0,0,0,86.15248,0,0,339
0,0,0,0,4.234608,0,0,0,8.780203,0,0,0,0,0,0,86.08676,0,0,338
0,8.734529,0,0,0,5.119588,0,9.058432,0,0,0,0,0,0,0,0,0,72.95817,469
55.59058,15.7226,0,12.97084,9.557254,0,0,0,0,0,0,0,0,0,6.15872,0,0,0,720
0,0,70.94994,0,0,15.22607,0,0,13.82399,0,0,0,0,0,0,0,0,0,553
0,0,0,0,0,0,0,0,0,0,13.44908,0,0,0,0,86.55092,0,0,360
0,0,0,0,0,0,0,0,0,0,25.90538,0,0,0,0,74.09461,0,0,330
0,0,0,0,0,0,0,0,0,0,37.47493,0,0,0,0,62.52507,0,0,270
23.19074,0,53.74262,0,0,23.06665,0,0,0,0,0,0,0,0,0,0,0,0,452
21.99408,0,51.10872,0,0,26.8972,0,0,0,0,0,0,0,0,0,0,0,0,426
20.83561,0,48.14024,0,0,31.02414,0,0,0,0,0,0,0,0,0,0,0,0,414
19.45169,0,45.07769,0,0,35.47062,0,0,0,0,0,0,0,0,0,0,0,0,380
0,0,42.12332,0,0,0,0,0,0,0,57.87667,0,0,0,0,0,0,0,478
0,0,31.87449,0,0,0,0,0,0,0,68.12551,0,0,0,0,0,0,0,453
0,0,23.7758,0,0,0,0,0,0,0,76.2242,0,0,0,0,0,0,0,428
0,0,17.21486,0,0,0,0,0,0,0,82.78514,0,0,0,0,0,0,0,373
0,0,7.233885,0,0,0,0,0,0,0,92.76611,0,0,0,0,0,0,0,376
0,0,3.349678,0,0,0,0,0,0,0,96.65032,0,0,0,0,0,0,0,383
51.9458,29.3835,0,0,0,0,5.807519,0,11.72752,0,0,0,0,0,0,0,0,0,766
49.04248,27.74122,0,0,0,0,0,0,22.1441,0,0,0,0,0,0,0,0,0,742
0,0,0,0,2.091448,0,0,0,5.218244,0,0,0,0,0,0,91.55488,0,0,356
0,0,8.174762,7.682003,0.606461,0,7.493154,0,0,0,0,0,0,0,0,0,9.37548,66.66814,512
0,0,7.988126,7.506618,0.592615,0,6.551334,0,0,0,0,0,0,0,0,0,12.21524,65.14606,520
0,0,7.809823,7.339062,0.579387,0,5.651561,0,0,0,0,0,0,0,0,0,14.92823,63.69194,527
0,0,8.228014,7.732046,0.610411,0,7.938912,0,0,0,0,0,0,0,0,0,12.58207,62.90854,534
0,0,10.1967,7.665649,0.60517,0,6.690127,0,0,0,0,0,0,0,0,0,12.47403,62.36833,524
0,0,13.40376,7.557485,0.596631,0,4.655808,0,0,0,0,0,0,0,0,0,12.29802,61.4883,543
57.13832,25.0315,4.061966,0,0,1.183207,12.585,0,0,0,0,0,0,0,0,0,0,0,727
0,0,0,0,30.39324,0,0,0,0,0,0,0,0,0,0,0,0,69.60676,289
0,0,0,19.6314,9.572377,0,0,0,5.028095,0,0,0,0,0,0,0,0,65.76814,352
0,0,0,18.3808,9.52274,0,0,0,6.669363,0,0,0,0,0,0,0,0,65.42709,341
0,0,0,17.1431,9.473616,0,0,0,8.293697,0,0,0,0,0,0,0,0,65.08958,341
0,0,0,15.91812,9.424996,0,0,0,9.90136,0,0,0,0,0,0,0,0,64.75553,339
0,0,0,17.49501,14.26439,0,0,0,0,0,0,0,0,0,0,0,0,68.2406,396
0,0,0,17.33214,13.18949,0,0,0,0,0,0,0,0,1.873039,0,0,0,67.60534,397
0,0,0,17.17228,12.13442,0,0,0,0,0,0,0,0,3.711526,0,0,0,66.98177,399
0,0,0,16.86124,10.08161,0,0,0,0,0,0,0,0,7.2886,0,0,0,65.76855,401
30.5062,0,8.621415,0,0,0,0,0,9.070968,0,0,50.04365,0,0,0,0,0,1.757769,652
29.46347,0,8.534896,0,0,0,0,0,8.979937,0,0,49.54144,0,0,0,0,0,3.480259,650
27.43956,0,8.366963,0,0,0,0,0,8.803247,0,0,48.56666,0,0,0,0,0,6.823562,654
18.37555,34.30104,0,41.16028,0,0,6.163136,0,0,0,0,0,0,0,0,0,0,0,796
17.75576,40.22489,0,36.54051,0,0,5.478838,0,0,0,0,0,0,0,0,0,0,0,812
14.21751,3.446672,7.687847,0,14.0373,0,0,39.90913,0,0,0,0,0,0,20.70154,0,0,0,450
0,2.91984,0,0,26.62313,0,0,0,0,0,0,0,0,0,0,0,0,70.45703,334
0,4.903832,0,0,26.82791,0,0,0,0,0,0,0,0,0,0,0,0,68.26826,358
30.4865,23.68577,2.553613,1.371249,0,0,1.478333,0,0,0,0,34.20609,0,1.506571,2.92989,0,0,0,767
0,0,0,0,0,0,0,0,0,9.095128,0,0,90.90487,0,0,0,0,0,503
0,0,0,0,8.778294,0,0,0,0,0,0,0,0,0,0,89.74001,0,0,270
0,0,0,0,8.731517,0,0,0,0,0,0,0,0,0,0,88.81213,0,0,265
20.2175,10.09074,11.7131,0,0,0,0,51.59212,0,0,0,0,0,0,3.162125,0,0,0,639
44.75716,0,0,0,0,0,0,55.24285,0,0,0,0,0,0,0,0,0,0,690
0,11.66684,71.33944,0,0,16.99372,0,0,0,0,0,0,0,0,0,0,0,0,459
52.84431,4.491017,0,0,16.1477,0,0,0,18.94211,0,0,0,0,0,0,0,0,7.275448,540
73.29404,17.31442,0,0,0,9.391547,0,0,0,0,0,0,0,0,0,0,0,0,496
80.21804,11.03072,0,0,0,8.751239,0,0,0,0,0,0,0,0,0,0,0,0,500
81.75811,8.740488,0,0,0,9.501401,0,0,0,0,0,0,0,0,0,0,0,0,487
62.05706,2.037784,0,0,7.980486,0,0.01305,7.297878,0,7.378185,0,10.84141,0,1.706519,0.06023,0,0.065249,0,575
57.07547,1.876756,0,0,7.336411,0,0.010036,6.714171,0,6.784424,0,9.975913,0,1.565636,8.089121,0,0.060217,0,610
52.09671,1.71549,0,0,6.701445,0,0.010032,6.129615,0,6.189807,0,9.099116,0,9.460273,8.075843,0,0.050161,0,612
57.07547,1.876756,0,0,7.336411,0,0.010036,6.71417,0,6.784424,0,9.975912,0,9.59454,0.060217,0,0.060217,0,611
52.70812,1.735206,0,0,6.780341,0,0.01003,6.198596,0,6.268806,0,9.207623,0,1.454363,15.09529,0,0.060181,0,615
52.70813,1.735206,0,0,6.780342,0,0.01003,6.198596,0,6.268806,0,9.207623,0,16.4995,0.05015,0,0.060181,0,620
0,0,0,10.2791,5.680434,0,0,0,0,0,0,18.99365,0,0,0,0,0,65.04681,444
0,0,1.622071,10.45232,5.776154,0,0,0,0,0,0,19.31371,0,0,0,0,0,62.83575,451
0,0,2.453781,10.54113,5.825233,0,0,0,0,0,0,19.47782,0,0,0,0,0,61.70204,462
0,0,84.46336,0,0,15.53664,0,0,0,0,0,0,0,0,0,0,0,0,514
0,0,80.82647,0,0,13.87648,0,0,0,0,0,0,0,0,0,0,5.297049,0,494
0,0,75.92277,0,0,11.63803,0,0,0,0,0,0,0,0,0,0,12.4392,0,503
0,0,72.97134,0,0,10.29077,0,0,0,0,0,0,0,0,0,0,16.73789,0,514
0,0,68.95074,0,0,8.455447,0,0,0,0,0,0,0,0,0,0,22.5938,0,510
0,0,0,0,0,0,0,36.77442,0,0,0,0,0,0,0,0,0,63.22558,236
80.18132,0,0,0,0,19.81868,0,0,0,0,0,0,0,0,0,0,0,0,465
57.69121,32.63343,0,0,0,9.563752,0,0,0,0,0,0,0,0,0,0,0,0,693
52.31669,29.5933,0,0,17.9888,0,0,0,0,0,0,0,0,0,0,0,0,0,811
63.03828,22.92303,0,0,13.93416,0,0,0,0,0,0,0,0,0,0,0,0,0,813
55.82878,31.57994,0,0,0,0,12.48327,0,0,0,0,0,0,0,0,0,0,0,827
66.26743,24.09726,0,0,0,0,9.525434,0,0,0,0,0,0,0,0,0,0,0,831
53.22842,30.10903,0,16.55958,0,0,0,0,0,0,0,0,0,0,0,0,0,0,868
49.52652,28.01502,0,0,0,0,0,0,22.36265,0,0,0,0,0,0,0,0,0,742
60.4024,21.96452,0,0,0,0,0,0,17.53292,0,0,0,0,0,0,0,0,0,757
67.93501,0,0,0,0,16.25541,0,15.80958,0,0,0,0,0,0,0,0,0,0,460
66.06438,0,0,0,0,15.82124,0,15.15386,0,0,0,0,0,0,2.960527,0,0,0,469
65.01987,0,0,0,0,15.5711,0,14.91427,0,0,0,0,0,4.494769,0,0,0,0,472
45,0,0,24.5,24.5,0,0,0,0,0,0,0,0,0,0,0,0,6,520
42.85714,0,0,23.33333,23.33333,0,0,0,0,0,0,0,0,0,0,0,0,5.714286,495
42.85714,0,0,23.33333,23.33333,0,0,0,0,0,0,0,0,0,0,0,0,5.714286,440
57.1355,0,26.54801,0,16.31649,0,0,0,0,0,0,0,0,0,0,0,0,0,543
67.99063,0,17.78207,0,14.2273,0,0,0,0,0,0,0,0,0,0,0,0,0,588
64.856,0,15.88612,0,19.25789,0,0,0,0,0,0,0,0,0,0,0,0,0,573
59.42718,0,14.9889,0,25.58393,0,0,0,0,0,0,0,0,0,0,0,0,0,539
56.32985,0,14.51692,0,29.15323,0,0,0,0,0,0,0,0,0,0,0,0,0,505
45.65638,0,27.87959,0,19.30939,0,0,0,0,0,0,0,0,0,0,0,0,6.47158,556
45.79552,0.777137,27.96455,0,19.36823,0,0,0,0,0,0,0,0,0,0,0,0,5.409418,559
45.9355,1.559024,28.05003,0,19.42743,0,0,0,0,0,0,0,0,0,0,0,0,4.340763,560
45.9847,1.833815,28.08008,0,19.44824,0,0,0,0,0,0,0,0,0,0,0,0,3.965189,560
46.02977,2.085569,28.1076,0,19.4673,0,0,0,0,0,0,0,0,0,0,0,0,3.621101,562
46.07635,2.345707,28.13604,0,19.487,0,0,0,0,0,0,0,0,0,0,0,0,3.265554,564
46.12302,2.606372,28.16454,0,19.50674,0,0,0,0,0,0,0,0,0,0,0,0,2.909287,562
46.21806,3.137228,28.22257,0,19.54694,0,0,0,0,0,0,0,0,0,0,0,0,2.183732,563
46.36065,3.933634,28.30964,0,19.60724,0,0,0,0,0,0,0,0,0,0,0,0,1.095235,565
46.50412,4.734968,28.39725,0,19.66792,0,0,0,0,0,0,0,0,0,0,0,0,0,564
55.7564,0,22.69804,0,15.72065,0,0,0,0,0,0,0,0,0,0,0,0,5.268807,569
55.89465,0.632344,22.75432,0,15.75963,0,0,0,0,0,0,0,0,0,0,0,0,4.401559,574
56.0336,1.267832,22.81089,0,15.79881,0,0,0,0,0,0,0,0,0,0,0,0,3.530001,577
56.0824,1.491,22.83075,0,15.81256,0,0,0,0,0,0,0,0,0,0,0,0,3.223931,578
56.12708,1.695379,22.84894,0,15.82516,0,0,0,0,0,0,0,0,0,0,0,0,2.943629,577
56.21947,2.117942,22.88655,0,15.85121,0,0,0,0,0,0,0,0,0,0,0,0,2.364092,576
56.45461,3.193394,22.98228,0,15.91751,0,0,0,0,0,0,0,0,0,0,0,0,0.889131,581
56.59636,3.841695,23.03998,0,15.95747,0,0,0,0,0,0,0,0,0,0,0,0,0,585
0,0,0,0,31.76441,0,0,0,0,0,0,0,0,0,0,0,0,68.23559,293
80.5176,0,0,0,19.4824,0,0,0,0,0,0,0,0,0,0,0,0,0,500
80.43501,0,0,0,19.45938,0,0,0,0,0,0,0,0,0,0,0,0.10561,0,474
80.32743,0,0,0,19.43512,0,0,0,0,0,0,0,0,0,0,0,0.237451,0,465
80.07251,0,0,0,19.37458,0,0,0,0,0,0,0,0,0,0,0,0.552908,0,462
79.71403,0,0,0,19.28835,0,0,0,0,0,0,0,0,0,0,0,0.997625,0,474
77.06258,0,0,0,18.64308,0,0,0,0,0,0,0,0,0,0,0,4.294345,0,502
75.27357,0,0,0,18.21147,0,0,0,0,0,0,0,0,0,0,0,6.514953,0,490
76.97099,0,0,0,22.39801,0,0,0,0,0,0,0,0,0,0,0,0.630995,0,499
76.32483,0,0,0,22.21051,0,0,0,0,0,0,0,0,0,0,0,1.464666,0,501
75.39503,0,0,0,21.93143,0,0,0,0,0,0,0,0,0,0,0,2.673532,0,504
68.84986,0,0,0,16.65427,0,0,0,0,0,0,0,0,0,0,0,14.49587,0,520
74.41338,0,0,0,25.58662,0,0,0,0,0,0,0,0,0,0,0,0,0,491
74.33494,0,0,0,25.55965,0,0,0,0,0,0,0,0,0,0,0,0.105412,0,486
74.2345,0,0,0,25.52852,0,0,0,0,0,0,0,0,0,0,0,0.236982,0,487
74.00018,0,0,0,25.44794,0,0,0,0,0,0,0,0,0,0,0,0.551875,0,488
73.67737,0,0,0,25.32676,0,0,0,0,0,0,0,0,0,0,0,0.995872,0,494
71.22602,0,0,0,24.48734,0,0,0,0,0,0,0,0,0,0,0,4.286628,0,483
69.56069,0,0,0,23.9115,0,0,0,0,0,0,0,0,0,0,0,6.527805,0,499
65.87348,0,0,0,22.64072,0,0,0,0,0,0,0,0,0,0,0,11.48579,0,503
72.38373,0,0,0,27.61627,0,0,0,0,0,0,0,0,0,0,0,0,0,485
51,9,0,0,7,3,0,0,0,6,0,0,0,24,0,0,0,0,440
0,0,0,0,0,0,0,51.92736,0,0,0,0,0,0,0,0,0,48.07264,426
0,0,0,0,0,0,0,50.36369,0,0,0,0,0,0,0,0,0,48.56775,428
0,0,0,0,0,0,0,48.76747,0,0,0,0,0,0,0,0,0,49.07316,433
0,0,0,0,0,0,0,47.13768,0,0,0,0,0,0,0,0,0,49.58921,440
0,0,0,0,0,0,0,45.47325,0,0,0,0,0,0,0,0,0,50.11622,440
57.63784,22.36617,0,0,0,0,19.99598,0,0,0,0,0,0,0,0,0,0,0,808
0,0,18.23657,0,0,0,0,0,0,0,66.8179,0,0,0,14.94553,0,0,0,476
0,0,16.46095,0,0,0,0,0,0,0,69.01099,0,0,0,14.52807,0,0,0,470
0,0,14.78183,0,0,0,0,0,0,0,71.08488,0,0,0,14.13329,0,0,0,467
0,0,13.19155,0,0,0,0,0,0,0,73.04905,0,0,0,13.7594,0,0,0,463
0,0,11.68324,0,0,0,0,0,0,0,74.91197,0,0,0,13.40478,0,0,0,458
5,0,0,14,0,0,0,0,0,7,0,0,0,0,0,0,0,74,610
4.4,0,0,12.3,0,2,0,0,0,6.2,0,0,0,0,5,0,5,65.1,566
4.3,0,0,12.2,0,3,0,0,0,6.1,0,0,0,0,5,0,5,64.4,557
4.3,0,0,12,0,4,0,0,0,6,0,0,0,0,5,0,5,63.7,549
69.30694,3.0003,17.50175,0,0.60006,0.90009,0,0,0,8.0008,0,0,0,0.050005,0.60006,0,0.040004,0,500
66.51995,4.0012,20.006,0,0.50015,1.0003,0,0,0,7.20216,0,0,0,0.150045,0.40012,0,0.020006,0,510
65.06181,5.004755,19.51854,0,2.001902,0.700666,0,0,0,6.706371,0,0,0,0.100095,0.800761,0,0.005005,0,500
71.71291,4.000721,13.00234,0,4.500811,2.00036,0,0,0,3.00054,0,0,0,0.200036,0.080014,0,0.002,0,500
63.9936,3.49965,19.998,0,4.19958,0,0,0,0,5.29947,0,0,0,1.9998,0.9999,0,0.009999,0,520
68.99311,3.89961,14.9985,0,1.49985,1.49985,0,0,0,6.9993,0,0,0,0.59994,1.49985,0,0.009999,0,520
67.56081,4.003603,18.51667,0,0.40036,0.800721,0,0,0,8.007207,0,0,0,0.10009,0.40036,0,0.010009,0,510
69.9965,3.9998,14.49927,0,0.299985,1.9999,0,0,0,6.99965,0,0,0,0.19999,1.9999,0,0.005,0,510
69.05525,3.202562,18.01441,0,0.5004,0.700561,0,0,0,7.506005,0,0,0,0.5004,0.20016,0,0.020016,0,500
67.8475,3.502452,19.01331,0,0.50035,0.50035,0,0,0,8.005604,0,0,0,0.120084,0.30021,0,0.010007,0,510
66.95866,3.121381,19.13105,0,0,1.006897,0,0,0,7.551729,0,0,0,1.006897,0.201379,0,0.015103,0,500
71.99639,3.999799,14.99925,0,1.39993,3.499825,0,0,0,2.699865,0,0,0,0.299985,0.79996,0,0.005,0,500
66.9933,3.49965,19.29807,0,0.49995,0.9999,0,0,0,7.49925,0,0,0,0.19998,0.49995,0,0.009999,0,510
69.97901,3.49895,14.49565,0,0.49985,1.49955,0,0,0,7.997602,0,0,0,1.89943,0.09997,0,0.029991,0,510
69,3.2,18.4,0,0.4,0.7,0,0,0,8.3,0,0,0,0,0,0,0,0,500
68.0204,3.60108,19.0057,0,0.50015,0.70021,0,0,0,8.0024,0,0,0,0.150045,0,0,0.020006,0,510
61.25744,20.19996,1.379273,4.529346,0,0,5.527983,0,0,0,0,7.106001,0,0,0,0,0,0,773
59.83144,16.66486,8.112758,4.073537,0,0,3.476721,0,0,0,0,7.840678,0,0,0,0,0,0,718
61.45835,21.13838,0.742901,3.504847,0,0,6.205421,0,0,0,0,6.950101,0,0,0,0,0,0,784
0,0,0,0,2.228241,0,0,0,11.70431,0,0,0,0,0,0,86.06744,0,0,303
0,0,0,0,2.233277,0,0,5.524785,11.73076,0,0,0,0,0,0,80.51117,0,0,310
0,0,0,0,2.17921,0,0,2.200422,11.44677,0,0,0,0,0,0,84.1736,0,0,304
0,0,0,0,1.985077,0,0,10.91284,10.42704,0,0,0,0,0,0,76.67505,0,0,309
0,0,0,0,1.865335,0,0,16.28666,9.79807,0,0,0,0,0,0,72.04993,0,0,314
2.444644,0,0,0,0,0,0,0,13.90823,11.49763,0,0,8.512416,0,0,63.63709,0,0,309
2.509012,0,0,0,0,0,0,0,12.23523,11.80037,0,0,17.4731,0,0,55.98229,0,0,316
5.210795,0,0,0,1.343777,0,0,0,7.058474,16.33825,0,0,18.14434,0,0,51.90437,0,0,285
0,0,0,0,1.712757,0,0,0,8.996624,14.87463,0,0,8.259465,0,0,66.15652,0,0,243
0,0,0,0,1.509148,0,0,0,7.92712,15.29075,0,0,16.98105,0,0,58.29193,0,0,266
0,7.195048,88.43132,0,4.373634,0,0,0,0,0,0,0,0,0,0,0,0,0,331
0,7.234055,83.97125,0,8.794691,0,0,0,0,0,0,0,0,0,0,0,0,0,346
0,7.273488,79.46256,0,13.26394,0,0,0,0,0,0,0,0,0,0,0,0,0,362
0,7.313353,74.90446,0,17.78219,0,0,0,0,0,0,0,0,0,0,0,0,0,417
0,14.06901,81.65494,0,4.276046,0,0,0,0,0,0,0,0,0,0,0,0,0,362
0,14.14358,77.259,0,8.597417,0,0,0,0,0,0,0,0,0,0,0,0,0,383
0,14.21893,72.81623,0,12.96484,0,0,0,0,0,0,0,0,0,0,0,0,0,384
0,14.2951,68.32586,0,17.37905,0,0,0,0,0,0,0,0,0,0,0,0,0,400
0,20.64292,75.17436,0,4.182719,0,0,0,0,0,0,0,0,0,0,0,0,0,418
0,20.74992,70.84128,0,8.408799,0,0,0,0,0,0,0,0,0,0,0,0,0,426
0,20.85804,66.46304,0,12.67892,0,0,0,0,0,0,0,0,0,0,0,0,0,413
0,20.96729,62.03893,0,16.99377,0,0,0,0,0,0,0,0,0,0,0,0,0,400
0,27.07262,64.6991,0,8.22828,0,0,0,0,0,0,0,0,0,0,0,0,0,452
0,27.21064,60.38402,0,12.40534,0,0,0,0,0,0,0,0,0,0,0,0,0,441
0,27.35007,56.02471,0,16.62521,0,0,0,0,0,0,0,0,0,0,0,0,0,352
0,0,0,0,0,0,0,0,5.507029,0,0,0,0,0,2.702409,91.79057,0,0,326
0,0,0,0,0,0,0,0,2.754922,0,0,0,0,0,5.407581,91.8375,0,0,347
0,0,0,0,0,0,0,0,8.48505,0,0,0,0,0,2.775856,88.73909,0,0,332
0,0,0,0,0,0,0,0,2.831323,0,0,0,0,0,8.33632,88.83236,0,0,368
0,0,0,0,0,0,0,0,11.62947,0,0,0,0,0,2.853407,85.51712,0,0,334
0,0,0,0,0,0,0,0,8.726813,0,0,0,0,0,5.709895,85.56329,0,0,354
0,0,0,0,0,0,0,0,5.821018,0,0,0,0,0,8.569468,85.60951,0,0,354
0,0,0,0,0,0,0,0,14.95464,0,0,0,0,0,2.935416,82.10995,0,0,343
0,0,0,0,0,0,0,0,22.21335,0,0,0,0,0,3.114438,74.67221,0,0,356
0,0,0,0,0,0,0,0,26.18516,0,0,0,0,0,3.212395,70.60245,0,0,364
0,0,0,0,0,0,0,0,2.660848,0,0,0,3.419956,0,0,93.9192,0,0,326
0,0,0,0,0,0,0,0,8.412753,0,0,0,3.60427,0,0,87.98298,0,0,330
0,0,0,0,0,0,0,0,11.52764,0,0,0,3.704083,0,0,84.76828,0,0,333
0,0,0,0,0,0,0,0,14.81996,0,0,0,3.809582,0,0,81.37046,0,0,339
0,0,0,0,0,0,0,0,18.30532,0,0,0,3.921267,0,0,77.77341,0,0,346
0,0,0,0,0,0,0,0,25.9273,0,0,0,4.165506,0,0,69.90719,0,0,361
0,0,0,0,0,0,0,0,2.70956,0,0,0,6.965129,0,0,90.32532,0,0,341
0,0,0,0,0,0,0,0,5.563989,0,0,0,7.151328,0,0,87.28468,0,0,341
0,0,0,0,0,0,0,0,8.575225,0,0,0,7.347755,0,0,84.07702,0,0,343
0,0,0,0,0,0,0,0,11.75655,0,0,0,7.555278,0,0,80.68817,0,0,347
0,0,0,0,2.228241,0,0,0,11.70431,0,0,0,0,0,0,86.06744,0,0,299
0,0,1.976806,0,0,0,0,0,0,0,38.02534,0,0,0,0,58.91173,0,0,349
0,0,68.76575,0,0,11.42503,0,0,0,0,0,19.80923,0,0,0,0,0,0,507
0,0,63.75208,0,0,10.94511,0,0,0,0,0,25.30282,0,0,0,0,0,0,511
0,0,59.14264,0,0,10.50388,0,0,0,0,0,30.35348,0,0,0,0,0,0,513
0,1.922455,0,0,0,0,0,0,27.88671,0,0,17.71433,0,0,0,0,0,52.47651,465
0,2.262149,0,0,0,0,0,0,26.15775,0,0,16.56342,0,0,0,0,0,55.01667,463
0,2.507889,0,0,0,0,0,0,25.05246,0,0,15.7871,0,0,0,0,0,56.65256,459
0,1.930925,0,0,0,0,0,0,22.34588,0,0,14.49791,0,0,0,0,0,61.22529,460
0,0,5.515187,0,0,0,0,0,0,0,80.15593,0,0,0,0,14.32888,0,0,277
0,0,5.109499,0,0,0,0,0,0,0,80.5001,0,0,0,0,14.39041,0,0,276
0,0,3.9276,0,0,0,0,0,0,0,81.50276,0,0,0,0,14.56964,0,0,270
0,0,3.544936,0,0,0,0,0,0,0,81.82738,0,0,0,0,14.62768,0,0,230
0.612472,0,2.838706,0,0,0,0,0,0,0,81.90693,0,0,0,0,14.64189,0,0,278
0,0,1.94179,0,0,0,0,0,0,0,47.31225,0,0,0,0,50.74596,0,0,271
0,0,1.543494,0,0,0,0,0,0,0,47.50443,0,0,0,0,50.95208,0,0,273
0,0,1.150262,0,0,0,0,0,0,0,47.69416,0,0,0,0,51.15558,0,0,276
0.331077,0,0.767245,0,0,0,0,0,0,0,47.71922,0,0,0,0,51.18246,0,0,277
0,0,0.761998,0,0,0,0,0,0,0,47.88149,0,0,0,0,51.35651,0,0,272
0.328985,0,0.381198,0,0,0,0,0,0,0,47.90649,0,0,0,0,51.38332,0,0,275
40.49923,2.411439,5.762941,0,0,0,0,41.70188,9.624512,0,0,0,0,0,0,0,0,0,664
41.51334,3.582047,4.07643,0,0,0,0,41.29709,9.531089,0,0,0,0,0,0,0,0,0,665
39.57376,3.414687,0,0,0,0,0,47.92578,9.085777,0,0,0,0,0,0,0,0,0,716
46.22178,3.988322,4.538778,0,0,0,0,10.99546,10.6121,0,0,23.64355,0,0,0,0,0,0,668
6.973329,11.06178,22.48364,0.990392,0,0,0,3.868461,54.6224,0,0,0,0,0,0,0,0,0,570
6.974205,11.06317,22.31079,0.990517,0,0,0,3.868947,54.32121,0,0,0,0,0,0,0,0,0,571
6.984044,11.08709,22.45008,0.981248,0,0,0,3.832745,50.55769,0,0,0,0,3.080236,0,0,0,0,575
11.81069,10.99099,22.16111,0.995631,0,0,0,3.888924,46.24112,0,0,0,0,3.437924,0,0,0,0,596
30.0502,11.06226,9.395718,0.964552,0,0,0,3.854473,41.24403,0,0,0,0,2.934662,0,0,0,0,647
11.77414,10.89839,22.14741,0.856282,0,0,0.410289,3.902065,46.08669,0,0,0,0,3.449542,0,0,0,0,595
48.35643,16.89045,11.24465,2.090145,0,0,0.723303,10.58307,10.11195,0,0,0,0,0,0,0,0,0,695
47.06517,5.018457,0,0,0,0,0,0,0,0,47.91637,0,0,0,0,0,0,0,636
60.09904,15.51614,0,12.9783,0.491237,0.710509,5.558389,0,0,0,0,0.657019,0,0.976648,0.633109,0,0,0,720
60.56479,13.1932,1.668232,13.07888,0.495044,0.716015,5.601464,0,0,0,0,0.662111,0,0.984217,0.638016,0,0,0,693
59.85495,15.45313,0,12.92559,0.489242,0.518924,5.535814,0,0,0.594843,0,0.654351,0,0.972682,0.630538,0,0,0,731
60.28075,15.56306,0,13.37419,0.492723,0.712657,5.575194,0,0,0,0,0,0,0.979601,0.635023,0,0,0,716
59.04126,15.24305,0,12.74988,0.482591,0.698003,4.832907,2.387713,0,0,0,0.645455,0,0.959459,0.621966,0,0,0,708
59.5176,15.36603,0,12.85274,0.486485,0.703635,4.555542,0,1.916523,0,0,0.650663,0,0.9672,0.626984,0,0,0,699
60.30621,15.56963,0,13.02304,0.492931,0.712958,5.577549,0,0,0,0,0.659284,0,0,1.270584,0,0,0,714
60.34964,15.58084,0,12.13979,0.493286,1.189119,5.581565,0,0,0,0,0.659759,0,0.980721,0.635749,0,0,0,694
61.34657,15.76328,0,13.18502,0.499062,0.721825,5.646921,0,0,0,0,0.667484,0,0.992204,0.900471,0,0,0,723
59.72368,15.41924,0,13.25059,0.488169,0.235357,5.523673,0,0,0.741923,0,0.652916,0,0.970549,0.629155,0,0,0,739
60.99794,15.74822,0,13.17242,0.498585,0.721136,5.641526,0,0,0,0,0.666847,0,0.991256,1.285158,0,0,0,721
59.49306,15.3597,0,12.84744,1.458852,0,5.502344,0,0,0.739058,0,0.650395,0,0.966801,0.626726,0,0,0,740
60.886,15.71932,0,10.89683,0,2.159437,5.631172,0,0,0,0,0.665623,0,0.989437,0.6414,0,0,0,684
59.94524,15.47644,0,11.17179,0.48998,0.47246,5.544164,0,0.643431,3.723376,0,0.655338,0,0.974149,0.631489,0,0,0,708
61.51364,7.609818,0,13.28378,4.525199,2.181697,3.073487,0,0,3.056634,0,0.672484,0,0.999637,0.648011,0,0,0,579
62.1626,15.79853,0,13.21451,0.500178,0.72344,5.65955,0,0,0,0,0.668977,0,0.994423,0,0,0,0,715
0,0,0,0,0,0,0,0,14.93215,0,0,0,0,0,0,81.98648,0,0,374
0,0,0,0,0,0,0,0,18.44799,0,0,0,0,0,0,78.3796,0,0,373
0,0,0,0,0,0,0,0,22.17791,0,0,0,0,0,0,74.55309,0,0,362
61.17752,20.1736,1.801312,4.35274,0,0,5.398087,0,0,0,0,7.096731,0,0,0,0,0,0,768
62.50672,20.71599,1.808018,6.253589,0,0,4.125208,0,0,0,0,4.590476,0,0,0,0,0,0,785
60.96147,18.96323,5.05299,5.002784,0,0,3.595642,0,0,0,0,6.423872,0,0,0,0,0,0,747
60.80516,20.26283,3.299274,4.543444,0,0,5.54519,0,0,0,0,5.544094,0,0,0,0,0,0,760
60.98811,21.31689,1.687581,1.869046,0,0,6.289253,0,0,0,0,7.849111,0,0,0,0,0,0,781
63.58736,19.17271,2.055661,8.104636,0,0,4.5097,0.476551,0,0,0,2.093375,0,0,0,0,0,0,775
61.99557,19.81227,4.194733,5.490479,0,0,2.731958,0,0,0,0,5.774998,0,0,0,0,0,0,781
61.79785,19.98972,3.989761,3.213657,0,0,4.133228,0,0,0,0,6.875777,0,0,0,0,0,0,783
61.49887,21.1227,3.205065,6.540061,0,0,4.453129,0,0,0,0,3.180178,0,0,0,0,0,0,770
59.08534,20.8245,3.159817,1.696771,0,0,6.768319,0,0,0,0,8.465258,0,0,0,0,0,0,771
61.12601,21.42905,2.968806,4.270182,0,0,5.156087,0,0,0,0,5.049863,0,0,0,0,0,0,770
60.7312,21.54872,2.985384,5.238714,0,0,5.370054,0,0,0,0,4.125926,0,0,0,0,0,0,767
59.74077,21.6232,2.995703,4.395048,0,0,6.627378,0,0,0,0,4.617901,0,0,0,0,0,0,768
58.61401,22.29151,3.044174,6.510506,0,0,4.071584,0,0,0,0,5.468211,0,0,0,0,0,0,768
59.90085,20.81988,1.986062,5.304351,0,0,4.054442,0,0,0,0,7.934419,0,0,0,0,0,0,774
61.52716,21.79123,2.033857,7.070227,0,0,4.709748,0,0,0,0,2.867776,0,0,0,0,0,0,777
60.44001,21.3806,2.962094,6.731634,0,0,3.919566,0,0,0,0,4.566091,0,0,0,0,0,0,770
62.08998,21.48064,2.997675,5.605218,0,0,4.958311,0,0,0,0,2.86817,0,0,0,0,0,0,771
0,0,76.27245,0,0,16.36829,7.359252,0,0,0,0,0,0,0,0,0,0,0,500
0,0,73.59839,0,0,15.92716,7.160915,0,0,0,0,0,0,0,0,0,0,0,510
0,0,72.56869,0,0,15.75729,7.084542,0,0,0,0,0,0,0,0,0,0,0,511
43.94726,1.997603,0.998801,4.994007,2.996404,0,0,7.990411,24.97003,6.99161,0,0,0,2.996404,0,0,0,1.997603,561
59.52262,10.88585,0,0.599221,9.687407,0,4.194547,0,0,0,0,7.690003,0,0,7.290523,0,0.009987,0,644
59.01148,10.78382,0,0.599101,9.585622,0,3.494758,0,0,0,0,9.18622,0,0,7.189216,0,0.009985,0,640
58.91751,10.7849,0,0.998602,9.586578,0,3.195526,0,0,0,0,9.187138,0,0,7.189934,0,0.019972,0,641
59.42869,10.88694,0,1.498202,9.588495,0,3.495806,0,0,0,0,7.690772,0,0,7.291252,0,0.019976,0,640
59.98406,10.36269,0,2.192109,8.270228,0,2.192109,0,0,0,0,8.668793,0,0,8.070946,0,0.149462,0,658
59.83844,10.27227,0,2.194076,8.177919,0,2.194076,0,0,0,0,10.17253,0,0,6.881421,0,0.149596,0,649
59.41581,10.26817,0,1.395673,8.174658,0,2.09351,0,0,0,0,11.56415,0,0,6.878676,0,0.099691,0,651
60.01994,10.36889,0,2.392822,8.275174,0,2.293121,0,0,0,0,9.571286,0,0,6.879362,0,0.099701,0,651
60.77844,9.481037,0,2.994012,8.183632,0,2.095808,0,0,0,0,9.481037,0,0,6.786427,0,0.0998,0,647
59.48698,10.18066,0,2.195828,7.286158,0,2.096018,0,0,0,0,11.67781,0,0,6.886916,0,0.09981,0,672
59.68064,9.98004,0,2.195609,8.383233,0,2.095808,0,0,0,0,10.07984,0,0,7.38523,0,0.0998,0,649
59.68064,9.98004,0,2.195609,8.083833,0,2.195609,0,0,0,0,10.27944,0,0,7.38523,0,0.0998,0,650
60.03997,9.59041,0,2.197802,8.091908,0,2.097902,0,0,0,0,10.08991,0,0,7.692308,0,0.0999,0,650
60.19767,8.884895,0,2.495757,5.690326,0,2.495757,0,0,0,0,11.8798,0,0,8.186084,0,0.09983,0,682
59.60464,9.484824,0,2.795527,4.692492,0,2.695687,0,0,0,0,12.87939,0,0,7.6877,0,0.09984,0,689
59.79237,9.982033,0,2.894789,6.288681,0,2.196047,0,0,0,0,11.57916,0,0,7.087243,0,0.09982,0,672
59.79237,9.682571,0,2.395688,6.288681,0,2.196047,0,0,0,0,12.17808,0,0,7.286884,0,0.09982,0,673
60.2975,8.585405,0,2.795248,5.590496,0,2.196266,0,0,0,0,12.1793,0,0,8.186083,0,0.09983,0,676
59.65824,9.093635,0,2.698111,5.096432,0,2.198461,0,0,0.79944,0,12.69112,0,0,7.594683,0,0.09993,0,681
59.55831,9.093635,0,2.398321,5.596083,0,2.198461,0,0,0,0,13.59049,0,0,7.394824,0,0.09993,0,678
59.89818,8.685236,0,2.495757,5.690327,0,2.096436,0,0,0,0,13.27743,0,0,7.686933,0,0.09983,0,677
59.59868,8.984726,0,2.595587,4.991515,0,2.395927,0,0,0,0,13.77658,0,0,7.487272,0,0.09983,0,686
60.03396,10.0889,0,2.197583,9.090001,0,2.197583,0,0,0,0,8.790331,0,0,7.391869,0,0.09989,0,645
60.13986,10.08991,0,3.096903,8.091908,0,2.197802,0,0,0,0,8.791209,0,0,7.392608,0,0.0999,0,657
59.82054,10.06979,0,3.090728,8.075773,0,2.19342,0,0,0,0,10.36889,0,0,6.181455,0,0.099701,0,654
60.03996,10.08991,0,2.197802,8.091908,0,2.797203,0,0,0,0,10.38961,0,0,6.193806,0,0.0999,0,651
59.92024,10.06979,0,2.691924,8.075773,0,2.492522,0,0,0,0,10.36889,0,0,6.181455,0,0.099701,0,650
59.88024,9.98004,0,2.195609,8.083832,0,2.49501,0,0,0,0,10.37924,0,0,6.786427,0,0.0998,0,654
59.78044,9.98004,0,2.59481,8.083832,0,2.195609,0,0,0,0,10.37924,0,0,6.786427,0,0.0998,0,652
60.37925,10.07984,0,2.694611,8.682635,0,2.794411,0,0,0,0,8.882236,0,0,6.287426,0,0.0998,0,647
60.33966,10.08991,0,3.496504,8.591409,0,2.197802,0,0,0,0,8.891109,0,0,6.193806,0,0.0999,0,645
60.47905,9.381238,0,2.694611,8.682635,0,2.794411,0,0,0,0,8.882236,0,0,6.886229,0,0.0998,0,642
60.87217,10.17862,0,2.694342,9.18072,0,3.193294,0,0,0,0,7.384492,0,0,6.286798,0,0.09979,0,641
60.67865,10.17964,0,3.093813,8.682635,0,3.193613,0,0,0,0,8.882236,0,0,5.089821,0,0.0998,0,642
60.51844,10.16949,0,1.794616,8.673977,0,3.489531,0,0,0,0,8.873379,0,0,6.281156,0,0.099701,0,648
61.17154,10.27842,0,0.997904,9.280512,0,4.390779,0,0,0,0,7.384493,0,0,6.286798,0,0.09979,0,645
60.87217,9.779464,0,1.796228,8.98114,0,3.592456,0,0,0,0,8.182816,0,0,6.586169,0,0.09979,0,644
60.37924,10.07984,0,1.796407,8.682634,0,3.093812,0,0,0,0,8.882236,0,0,6.886228,0,0.0998,0,645
60.27945,10.07984,0,2.195609,8.682634,0,2.794411,0,0,0,0,8.882236,0,0,6.886228,0,0.0998,0,646
60.27945,10.07984,0,2.694611,8.582835,0,2.49501,0,0,0,0,8.882236,0,0,6.786427,0,0.0998,0,649
60.23976,10.08991,0,3.096903,8.591409,0,2.197802,0,0,0,0,8.791209,0,0,6.793207,0,0.0999,0,647
61.21431,11.18434,0,0.599161,12.68225,0,5.592172,0,0,0,0,4.59357,0,0,3.894548,0,0.09986,0,621
59.82223,11.3852,0,2.496754,9.287925,0,2.197144,0,0,1.398182,0,9.587536,0,0,3.595326,0,0.09987,0,634
61.55992,3.087957,0,3.586015,1.99223,0,6.873195,0.199223,0,10.16037,0,11.85377,0,0.398446,0,0,0.099612,0,631
61.24085,11.32605,0,0.601383,14.83412,0,5.612909,0,0,0,0,4.710834,0,0,1.403227,0,0.100231,0,599
71.4072,1.695422,0,7.978458,13.76284,0,3.989229,0,0,0.897577,0,0,0,0,0,0,0.099731,0,558
61.11056,9.071877,0,0.598146,16.64839,0,7.476822,0,0,3.190111,0,1.595055,0,0,0,0,0.099691,0,549
51.87032,12.56858,0,4.089776,4.488778,0,2.793017,0,0,6.783042,0,12.36908,0,0,4.78803,0,0.099751,0,656
14.40276,6.56136,0,0,0,0,0,0,19.64073,0,56.19606,0,0,0,0,0,0,0,498
10.98594,2.030405,0,0,0,0,0,0,0,0,82.96733,0,0,1.189719,0,0,0,2.82661,404
9.728822,3.39902,0.994665,0,0,0,0,0,0,0,81.71437,0,0,1.467072,0,0,0,0,390
41.78886,0,0,9.750512,0,0,0,0,42.45498,0,0,6.005641,0,0,0,0,0,0,676
0,0,0,5.344326,2.274441,0,0,0,32.09639,0,0,4.540325,51.2226,4.521908,0,0,0,0,593
0,0,0,7.445016,0,0,0,0,32.41656,0,0,4.585615,55.55281,0,0,0,0,0,605
15.74623,0,0,4.784791,3.777385,0,0,0,35.71473,0,0,5.052172,27.41472,7.50997,0,0,0,0,612
0,0,0,7.545256,3.474713,0,0,0,32.85301,0,0,4.647356,44.57144,6.908216,0,0,0,0,601
31.59427,0,0,9.311784,4.288229,0,0,0,40.5447,0,0,5.735415,0,8.525598,0,0,0,0,640
0,0,0,1.192644,3.295391,0,0,0,31.15754,0,0,4.407516,53.39521,6.551699,0,0,0,0,581
16.10472,0,0,8.389241,1.931691,0,0,0,36.52783,0,0,5.167192,28.03885,3.840473,0,0,0,0,624
16.48991,0,0,6.004262,2.555297,0,0,0,36.05976,0,0,5.100979,28.7095,5.080288,0,0,0,0,612
17.68773,0,0,4.814882,1.90057,0,0,0,35.93934,0,0,5.083945,30.79493,3.7786,0,0,0,0,621
77.76553,0,0,0,5.570674,0,16.6638,0,0,0,0,0,0,0,0,0,0,0,705
75.73318,0,0,0,5.486045,0,16.26794,0,0,0,0,0,0,0,0,0,0,2.512834,687
77.76553,0,0,0,5.570674,0,16.6638,0,0,0,0,0,0,0,0,0,0,0,705
77.76553,0,0,0,5.570674,0,16.6638,0,0,0,0,0,0,0,0,0,0,0,705
75.73318,0,0,0,5.486045,0,16.26794,0,0,0,0,0,0,0,0,0,0,2.512834,687
75.73318,0,0,0,5.486045,0,16.26794,0,0,0,0,0,0,0,0,0,0,2.512834,687
72.23737,0,0,0,5.223528,0,15.45899,0,0,0,0,0,0,0,0,0,0,7.080115,649
72.73759,1.765859,0,0,5.2597,0,15.56604,0,0,0,0,0,0,0,0,0,0,4.670817,678
72.73759,1.765859,0,0,5.2597,0,15.56604,0,0,0,0,0,0,0,0,0,0,4.670817,678
72.73759,1.765859,0,0,5.2597,0,15.56604,0,0,0,0,0,0,0,0,0,0,4.670817,678
73.65827,0,0,0,5.251151,0,15.8195,0,0,0,0,0,0,0,0,0,0,2.454329,683
73.65827,0,0,0,5.251151,0,15.8195,0,0,0,0,0,0,0,0,0,0,2.454329,683
70.85072,1.734944,0,0,6.222231,0,14.2648,0,0,0,0,0,0,2.096723,0,0,0,4.830572,674
67.09392,3.185967,0,0,9.581298,0,11.26818,0,0,0,0,0,0,0,0,0,0,8.870631,588
60.019,7.907648,0,0.086982,12.017,0,6.564229,0,0,5.844325,0,0,0,0.955659,0,0,0,6.605136,584
68.62464,1.707537,0,0,6.123939,0,13.83697,0,0,0,0,0,0,4.952643,0,0,0,4.754264,691
69.12089,7.525274,0,0,13.02701,0,4.332678,0,0,0,0,0,0,0,3.71671,0,0,2.277444,576
66.03078,3.158744,0,0,9.398372,0,11.04046,0,0,0,0,0,0,1.808253,0,0,0,8.563393,616
66.03078,3.158744,0,0,9.398372,0,11.04046,0,0,0,0,0,0,1.808253,0,0,0,8.563393,616
66.03078,3.158744,0,0,9.398372,0,11.04046,0,0,0,0,0,0,1.808253,0,0,0,8.563393,616
63.40295,2.934353,0,0,9.116675,0,10.63264,0,0,0,0,0,0,5.516373,0,0,0,8.397013,643
66.44394,7.197027,0,0,12.44398,0,4.172551,0,0,0,0,0,0,0,3.508284,0,0,6.234216,616
64.82774,4.625077,0,0,9.337975,0,10.90422,0,0,0,0,0,0,1.796632,0,0,0,8.508361,634
64.82774,4.625077,0,0,9.337975,0,10.90422,0,0,0,0,0,0,1.796632,0,0,0,8.508361,634
64.82774,4.625077,0,0,9.337975,0,10.90422,0,0,0,0,0,0,1.796632,0,0,0,8.508361,634
62.31524,2.906028,0,0,8.930535,0,10.46618,0,0,0,0,0,0,5.268013,0,0,0,10.114,626
62.31524,2.906028,0,0,8.930535,0,10.46618,0,0,0,0,0,0,5.268013,0,0,0,10.114,626
62.31524,2.906028,0,0,8.930535,0,10.46618,0,0,0,0,0,0,5.268013,0,0,0,10.114,626
62.31524,2.906028,0,0,8.930535,0,10.46618,0,0,0,0,0,0,5.268013,0,0,0,10.114,626
63.81512,6.070938,0,0,9.175941,0,10.70176,0,0,0,0,0,0,1.784647,0,0,0,8.4516,648
63.81512,6.070938,0,0,9.175941,0,10.70176,0,0,0,0,0,0,1.784647,0,0,0,8.4516,648
63.81512,6.070938,0,0,9.175941,0,10.70176,0,0,0,0,0,0,1.784647,0,0,0,8.4516,648
63.81512,6.070938,0,0,9.175941,0,10.70176,0,0,0,0,0,0,1.784647,0,0,0,8.4516,648
63.81512,6.070938,0,0,9.175941,0,10.70176,0,0,0,0,0,0,1.784647,0,0,0,8.4516,648
60.99648,2.870826,0,0,8.725407,0,10.21331,0,0,0,0,0,0,5.204198,0,0,0,11.98978,650
58.99639,2.824565,0,0,8.394031,0,9.862643,0,0,0,0,0,0,8.344254,0,0,0,11.57812,703
58.99639,2.824565,0,0,8.394031,0,9.862643,0,0,0,0,0,0,8.344254,0,0,0,11.57812,703
57.07031,8.122622,0,0,9.020389,0,9.570656,0,0,0,0,0,0,4.908196,0,0,0,11.30783,685
57.07031,8.122622,0,0,9.020389,0,9.570656,0,0,0,0,0,0,4.908196,0,0,0,11.30783,685
57.2409,4.507117,0,0,8.691553,0,9.583905,0,0,0,0,0,0,8.076533,0,0,0,11.89999,687
57.2409,4.507117,0,0,8.691553,0,9.583905,0,0,0,0,0,0,8.076533,0,0,0,11.89999,687
54.55975,5.117836,4.129875,0,8.578721,0,9.13431,0,0,0,0,0,0,7.684435,0,0,0,10.79507,645
54.55975,5.117836,4.129875,0,8.578721,0,9.13431,0,0,0,0,0,0,7.684435,0,0,0,10.79507,645
56.37459,5.288854,0,0,9.73932,0,9.469357,0,0,0,0,0,0,8.083637,0,0,0,11.04424,667
56.1319,5.429799,0,0,9.053066,0,9.689243,0,0,0,0,0,0,8.249433,0,0,0,11.44655,680
54.02866,5.093614,4.110329,0,8.538119,0,9.091079,0,0,0,0,0,0,8.394218,0,0,0,10.74398,634
53.79879,5.089078,4.001369,0,8.436774,0,9.022024,0,0,0,0,0,0,9.132233,0,0,0,10.51973,638
54.1493,5.122234,4.027439,0,9.340916,0,9.080805,0,0,0,0,0,0,7.69104,0,0,0,10.58827,621
57.26827,5.459696,0,0,9.008091,0,9.619269,0,0,0,0,0,0,7.352258,0,0,0,11.29242,700
53.26618,4.96996,4.029827,0,10.66818,0,8.963403,0,0,0,0,0,0,7.507903,0,0,0,10.59454,615
52.4469,4.970379,3.92411,0,11.99091,0,8.779963,0,0,0,0,0,0,7.508535,0,0,0,10.3792,597
52.62362,6.190692,4.015713,0,10.53673,0,8.809653,0,0,0,0,0,0,7.481608,0,0,0,10.34198,622
54.75816,7.782495,4.144894,0,8.609919,0,9.167528,0,0,0,0,0,0,4.702671,0,0,0,10.83433,624
56.22792,5.344617,4.186029,0,8.886473,0,9.444922,0,0,0,0,0,0,4.749341,0,0,0,11.16069,614
53.09956,7.521826,3.983003,0,8.39805,0,8.919933,0,0,0,0,0,0,7.606182,0,0,0,10.47144,667
83.90632,0,0,3.729085,12.36459,0,0,0,0,0,0,0,0,0,0,0,0,0,550
83.90632,0,0,3.729085,12.36459,0,0,0,0,0,0,0,0,0,0,0,0,0,550
53,12,0,6,5.5,0,0.5,3,0,4,0,11.5,0,4.5,0,0,0,0,665
54.2,12.6,0,5.5,5.8,0,0.1,1.5,0,3.9,0,11.6,0,4.8,0,0,0,0,671
53.3,13.2,0,5.5,5.8,0,0.5,1.5,0,5.4,0,9.899999,0,4.9,0,0,0,0,665
55.8,12.7,0,5.4,6.3,0,1.2,1.6,0,4.8,0,7.2,0,5,0,0,0,0,661
49.6,15.4,0,4.2,6.900001,0,0.1,0.2,0,3.9,0,14.7,0,5,0,0,0,0,670
53,13.7,0,5.5,5.8,0,0.1,1.5,0,3.9,0,13,0,3.5,0,0,0,0,662
57,7,0,2,4,0,2,8,0,6,0,9,0,5,0,0,0,0,627
60.9,9.5,0,6.1,4.9,0,5,0,0,9.5,0,1.6,0,2.5,0,0,0,0,640
54.59999,16,0,0.4,6.5,0,6.3,0,0,9.799999,0,0,0,6.4,0,0,0,0,689
49,16.5,0,6.5,5.8,0,0.2,3.5,0,8,0,7.5,0,3,0,0,0,0,659
53.5,13.3,0,8,8,0,2,0,0,4.2,0,5.5,0,5.5,0,0,0,0,655
53.4,14.5,0,7.9,6,0,0.5,1.9,0,4.5,0,7.3,0,4,0,0,0,0,670
50.6,13,0,4.7,7,0,0.2,0.7,0,5.5,0,12.5,0,5.8,0,0,0,0,651
57,11.5,0,4.7,5.2,0,1,1.8,0,4.3,0,8.5,0,6,0,0,0,0,678
49.9,14,0.3,4.5,7,0,0.5,2.3,0,6,0,9.499999,0,6,0,0,0,0,651
55.5,12,0,6,5,0,0,0.5,0,6.5,0,10,0,4.5,0,0,0,0,670
61.52245,19.57534,0,0,7.932805,5.736867,1.28966,0,0,0,0,0,0,3.942881,0,0,0,0,542
60.27963,19.17989,0,0,3.886277,5.620976,1.263607,0,0,5.906389,0,0,0,3.863231,0,0,0,0,544
62.81269,19.98587,0,0,4.049585,7.809574,1.316706,0,0,0,0,0,0,4.025571,0,0,0,0,542
62.38782,19.85068,0,0,4.022193,5.817562,3.923399,0,0,0,0,0,0,3.998341,0,0,0,0,595
63.0316,21.72682,0,0,4.063699,7.836791,1.321295,0,0,0,0,0,0,2.0198,0,0,0,0,539
65.67406,16.8859,0,0,4.105755,7.917897,1.33497,0,0,0,0,0,0,4.081408,0,0,0,0,534
60.02855,23.00216,0,0,3.994931,7.704174,1.298936,0,0,0,0,0,0,3.971241,0,0,0,0,580
62.73065,19.95976,0,0,3.639866,7.019436,2.629973,0,0,0,0,0,0,4.020313,0,0,0,0,581
62.64882,19.93373,0,0,3.231216,6.231359,3.939813,0,0,0,0,0,0,4.015068,0,0,0,0,596
62.15847,19.77771,0,0,2.003704,7.728234,1.302992,0,0,3.045242,0,0,0,3.983643,0,0,0,0,513
64.45893,20.19414,0,0,4.091785,7.890956,1.330428,0,0,0,0,0,0,2.033761,0,0,0,0,531
63.14375,20.09121,0,0,3.053196,8.341405,1.323646,0,0,0,0,0,0,4.046788,0,0,0,0,530
61.83645,19.67525,0,0,0.996662,7.688197,1.296242,0,0,4.544199,0,0,0,3.963005,0,0,0,0,526
65.50035,16.84124,0,0,3.275916,6.317563,3.994316,0,0,0,0,0,0,4.070612,0,0,0,0,575
68.61594,13.69873,0,0,4.163506,8.029268,1.353747,0,0,0,0,0,0,4.138816,0,0,0,0,513
62.56965,19.90854,0,0.912453,3.630525,7.00142,1.967417,0,0,0,0,0,0,4.009995,0,0,0,0,565
71.64174,10.42062,0,0,4.222904,8.143817,1.37306,0,0,0,0,0,0,4.197862,0,0,0,0,503
74.00442,12.20949,0,0,2.1205,8.178715,1.378944,0,0,0,0,0,0,2.107925,0,0,0,0,511
70.11812,12.07129,0,0,4.192994,8.086136,1.363335,0,0,0,0,0,0,4.168129,0,0,0,0,511
72.43378,10.53583,0,0,2.134795,9.263083,1.38824,0,0,0,0,0,0,4.244272,0,0,0,0,511
71.97984,10.4698,0,0.959709,2.121416,8.182249,2.06931,0,0,0,0,0,0,4.217672,0,0,0,0,519
71.78606,10.44162,0,1.914251,2.115705,8.160221,1.375826,0,0,0,0,0,0,4.206318,0,0,0,0,509
71.90721,10.45924,0,0,3.178914,8.173993,2.067222,0,0,0,0,0,0,4.213417,0,0,0,0,508
71.81039,10.44516,0,0.478725,3.174634,8.162989,1.720366,0,0,0,0,0,0,4.207745,0,0,0,0,512
71.71383,10.43111,0,0.956163,3.170365,8.152012,1.374442,0,0,0,0,0,0,4.202086,0,0,0,0,501
71.61752,10.4171,0,1.432318,3.166107,8.141064,1.029447,0,0,0,0,0,0,4.196443,0,0,0,0,508
71.15713,12.07516,0,0,3.145754,8.088729,1.363772,0,0,0,0,0,0,4.169466,0,0,0,0,512
70.7728,12.00994,0,0,4.171685,7.542225,1.356406,0,0,0,0,0,0,4.146946,0,0,0,0,509
70.45237,9.529797,0,0,2.106491,8.124683,2.39721,0,0,3.201459,0,0,0,4.187999,0,0,0,0,495
66.44336,14.09405,0,0,4.283657,6.453889,7.660476,0,0,0,0,0,0,1.064564,0,0,0,0,532
65.05719,17.25002,0,0,4.19429,6.319246,6.136904,0,0,0,0,0,0,1.042354,0,0,0,0,556
67.18861,14.25214,0,0,2.165852,7.570484,7.746399,0,0,0,0,0,0,1.076504,0,0,0,0,539
67.56756,14.33252,0,0,1.089034,8.138228,7.790088,0,0,0,0,0,0,1.082576,0,0,0,0,552
64.0935,19.20378,0,0,3.305728,4.980511,7.389553,0,0,0,0,0,0,1.026914,0,0,0,0,598
69.27674,6.815107,0,0,12.42804,3.994554,3.36744,0,0,0,0,0,0,4.118114,0,0,0,0,482
67.13345,9.906391,0,0,7.025399,4.354841,1.957954,0,0,7.626606,0,0,0,1.995354,0,0,0,0,469
65.7246,18.53412,4.367752,3.96916,1.196419,5.047174,0.064835,0,0,0.303054,0,0,0,0.792883,0,0,0,0,576
72.80566,1.887556,0,8.116299,13.14275,0,3.73067,0,0,0.317055,0,0,0,0,0,0,0,0,566
60.57011,9.591201,0,0.087917,11.66035,0,6.950747,0.240383,0,5.907161,0,0.162453,0,4.82967,0,0,0,0,620
60.87251,12.85211,0,0.088356,12.20684,0,6.667929,0.241583,0,5.936653,0,0.163264,0,0.970756,0,0,0,0,604
70.63716,11.49431,0,0,13.97402,0,3.894512,0,0,0,0,0,0,0,0,0,0,0,617
0,0,7.377416,0,0,0,0,0,0,0,0,0,0,0,55.01915,0,0,37.60344,587
0,0,7.142537,0,0,0,0,0,0,0,0,0,0,0,49.16998,0,0,43.68748,595
0,0,10.77048,0,0,0,0,0,0,0,0,0,0,0,45.31092,0,0,43.9186,583
0,0,11.1266,0,0,0,0,0,0,0,0,0,0,0,51.06446,0,0,37.80894,571
0,0,13.22042,0,0,0,0,0,0,0,0,0,0,0,46.34808,0,0,40.4315,574
0,0,10.42898,0,0,0.319727,0,0,0,0,0,0,0,0,51.28158,0,0,37.9697,570
0,0,9.015799,0,0,0.967408,0,0,0,0,0,0,0,0,51.72142,0,0,38.29537,570
0,0,11.15734,0,0,0.957759,0,0,0,0,0,0,0,0,46.93842,0,0,40.94648,555
0,0,7.578163,0,0,1.626296,0,0,0,0,0,0,0,0,52.16887,0,0,38.62667,563
0,0,9.04103,0,0,1.940232,0,0,0,0,0,0,0,0,47.54399,0,0,41.47475,551
0,0,7.371515,0,0,0,0,0,4.308829,0,0,0,0,0,50.74628,0,0,37.57336,581
0,0,7.473411,0,0,0.801908,0,0,2.184195,0,0,0,0,0,51.44775,0,0,38.09274,566
0,0,8.892329,0,0,0.95416,0,0,2.598891,0,0,0,0,0,46.76202,0,0,40.7926,551
0,0,4.486232,0,0,1.925517,0,0,5.244624,0,0,0,0,0,47.18343,0,0,41.16021,553
0,0,0,0,0,0,0,0,0,0,0,0,0,0,45.7736,0,0,54.22641,648
0,0,0,0,0,0,0,0,0,0,0,0,0,0,36.0101,0,0,63.9899,682
0,0,0,0,0,0,0,0,0,0,0,0,0,0,27.28143,0,0,72.71857,684
0,0,0,0,0,0,0,0,11.84124,0,0,0,0,0,49.80629,0,0,38.35247,580
0,0,0,0,0,2.819709,0,0,7.680176,0,0,0,0,0,41.87573,0,0,47.62439,564
0,0,0,0,0,2.258321,0,0,6.151098,0,0,0,0,0,51.74514,0,0,39.84544,585
46,13,14,12,0,9,0,0,0,0,0,0,0,4,0,0,0,0,525
36,8,23,17,0,10,0,0,0,0,0,0,0,2,0,0,0,0,513
45,7,21,14,0,8,0,0,0,0,0,0,0,5,0,0,0,0,529
43,10,20,17,0,10,0,0,0,0,0,0,0,0,0,0,0,0,501
42,14,23,15,0,6,0,0,0,0,0,0,0,0,0,0,0,0,534
47,10,19,9,0,11,0,0,0,0,0,0,0,0,0,0,0,0,502
52,9,20,6,0,10,0,0,0,0,0,0,0,3,0,0,0,0,504
40,11,17,16,0,10,0,0,0,0,0,0,0,1,0,0,0,0,513
42,9,19,14,0,9,5,0,0,0,0,0,0,1,0,0,0,0,511
45,10,18,15,0,9,0,0,3,0,0,0,0,0,0,0,0,0,514
45,14,20,9,0,9,0,0,0,0,0,0,0,0,3,0,0,0,512
38,12,25,15,0,7,0,0,0,0,0,0,0,0,0,0,0,0,530
45,10,21,10,0,11,0,0,0,0,0,0,0,0,0,0,0,0,494
44,15,19,14,0,8,0,0,0,0,0,0,0,0,0,0,0,0,513
40.81633,11.22449,25.5102,7.142857,0,10.20408,0,0,0,0,0,0,0,5.102041,0,0,0,0,513
48,4,18,17,0,10,0,0,0,0,0,0,0,3,0,0,0,0,472
50,8,19,17,0,3,0,0,0,0,0,0,0,3,0,0,0,0,565
35,6,24,17,0,15,0,0,0,0,0,0,0,0,0,0,0,0,467
52,12,20,3,0,10,0,0,0,0,0,0,0,0,0,0,0,0,512
40,10,13,27,0,10,0,0,0,0,0,0,0,0,0,0,0,0,486
39,7,16,27,0,7,0,4,0,0,0,0,0,0,0,0,0,0,503
39,7,16,10,0,7,0,0,0,0,0,17,0,4,0,0,0,0,543
33,13,26,16,0,10,0,0,0,0,0,0,0,2,0,0,0,0,498
42,7,29,13,0,7,0,0,0,0,0,0,0,0,0,0,0,0,530
64.62927,0.180089,0,6.537065,14.2311,0,13.52562,0,0,0.332746,0,0,0,0,0,0,0.564111,0,566
67.66931,0.179707,0,3.558117,14.20095,0,13.49696,0,0,0.332041,0,0,0,0,0,0,0.562916,0,565
62.62523,1.515782,0,12.04177,16.68748,0,2.929302,0,0,0,0,3.93666,0,0,0,0,0.26378,0,537
67.90306,3.414208,0,7.792746,13.80131,0,5.465905,0,0,0.630837,0,0,0,0,0,0,0.991933,0,559
65.76166,3.321298,0,7.580686,12.11345,0,4.857656,2.996682,0,0.61367,0,0,0,0,1.30099,0,1.453912,0,571
70.8705,2.099262,0,4.389263,14.61683,0,7.399797,0,0,0.352615,0,0,0,0,0,0,0.271725,0,544
69.34177,2.500091,0,12.10016,8.814398,0,1.976528,1.00255,0,4.003456,0,0,0,0,0,0,0.261043,0,571
44,20,26,0,10,0,0,0,0,0,0,0,0,0,0,0,0,0,488
40,24,30,0,6,0,0,0,0,0,0,0,0,0,0,0,0,0,548
42,17,26,0,15,0,0,0,0,0,0,0,0,0,0,0,0,0,533
69.8,5.4,15.6,0,7.2,0,0,0,2,0,0,0,0,0,0,0,0,0,505
68,5,13,0,12,0,0,1,1,0,0,0,0,0,0,0,0,0,565
0,0,2.69519,0,0,4.627165,0,0,0,0,0,0,0,0,0,92.67764,0,0,273
0,0,5.308711,0,0,3.417795,0,0,0,0,0,0,0,0,0,91.2735,0,0,293
0,0,2.566317,0,0,3.304435,0,0,0,0,0,0,0,0,0,94.12925,0,0,267
0,0,5.058534,0,0,2.171153,0,0,0,0,0,0,0,0,0,92.77032,0,0,283
0,0,7.479815,0,0,1.070127,0,0,0,0,0,0,0,0,0,91.45006,0,0,302
0,0,75.99271,0,0,9.319005,0,0,0,14.68828,0,0,0,0,0,0,0,0,456
0,0,69.238,0,0,9.143802,0,0,0,21.6182,0,0,0,0,0,0,0,0,432
0,0,62.73259,0,0,8.975064,0,0,0,28.29235,0,0,0,0,0,0,0,0,418
0,0,50.41641,0,0,8.655607,0,0,0,40.92798,0,0,0,0,0,0,0,0,394
0,0,82.96464,0,0,10.17397,6.861391,0,0,0,0,0,0,0,0,0,0,0,516
0,0,79.01017,0,0,10.43435,10.55548,0,0,0,0,0,0,0,0,0,0,0,507
0,0,70.46127,0,0,10.99723,18.5415,0,0,0,0,0,0,0,0,0,0,0,516
0,0,65.83134,0,0,11.30208,22.86658,0,0,0,0,0,0,0,0,0,0,0,504
0,0,80.79514,9.296934,0,9.907928,0,0,0,0,0,0,0,0,0,0,0,0,516
0,0,70.84357,19.02093,0,10.13549,0,0,0,0,0,0,0,0,0,0,0,0,526
0,0,65.69437,24.05238,0,10.25324,0,0,0,0,0,0,0,0,0,0,0,0,513
0,0,60.42413,29.20211,0,10.37376,0,0,0,0,0,0,0,0,0,0,0,0,509
0,0,0,0,0,0,0,0,5.254661,0,0,0,0,0,0,92.73613,0,0,327
0,0,0,0,0,0,0,0,5.142355,0,0,0,0,0,0,90.75414,0,0,340
0,0,0,0,0,0,0,0,11.06819,0,0,0,0,0,0,86.81576,0,0,333
0,0,0,0,0,0,0,0,10.81934,0,0,0,0,0,0,84.86383,0,0,352
0,0,0,0,0,0,0,0,17.53477,0,0,0,0,0,0,80.23033,0,0,346
0,0,0,0,0,0,0,0,5.362402,0,0,0,0,0,0,94.6376,0,0,314
0,0,0,0,0,0,0,0,11.30747,0,0,0,0,0,0,88.69254,0,0,311
0,0,0,0,0,0,0,0,17.93561,0,0,0,0,0,0,82.06439,0,0,324
0,0,0,0,0,0,0,0,25.37174,0,0,0,0,0,0,74.62826,0,0,348
12.66005,0,0,0,0,0,0,0,0,0,87.33994,0,0,0,0,0,0,0,473
12.12936,0,0,0,0,0,0,0,0,0,86.13989,0,0,0,0,0,0,0,445
11.61305,0,0,0,0,0,0,0,0,0,84.97237,0,0,0,0,0,0,0,458
0,0,56.1998,0,0,0,0,0,43.8002,0,0,0,0,0,0,0,0,0,561
36.32882,0,0,49.4798,0,0,0,0,0,0,0,0,0,0,0,0,0,14.19137,787
35.15808,0,0,47.80885,0,0,0,0,0,0,0,0,0,0,0,0,0,13.61976,750
48.30606,0,0,18.93554,25.91123,0,0,0,0,0,0,0,0,0,0,0,0,6.847159,460
0,0,0,0,0,0,0,20,0,0,0,0,0,0,0,0,34.3,45.7,569
74.57493,4.971662,0,0,3.97733,11.93199,0,0,0,3.97733,0,0,0,0,0,0,0,0,410
0,0,0,0,0,10.00865,0,0,27.44216,0,0,0,0,0,0,0,0,62.54919,306
0,0,0,0,18.67847,0,0,0,24.8552,0,0,0,0,0,0,0,0,56.46633,303
47.1,30.5,1.5,0.4,0.9,0.2,10.9,0,0,0.2,0,0,0,5.9,2.1,0,0.3,0,757
36.5,3.5,28.6,0,6.4,0,0,0,0,0,0,0,0,0,0,0,24.5,0,479
39.5,0,28.6,0,6.4,0,0,0,0,0,0,0,0,0,0,0,24.5,1,464
0,0,0,0,0,0,0,0,43.48502,0,0,0,0,0,0,0,0,56.51499,425
0,0,0,0,0,0,0,0,42.52952,0,0,0,0,0,0,0,0,55.33482,402
0,0,17.62605,0,0,17.02171,0,0,0,0,0,0,0,0,0,60.60949,0,0,362
0,0,0,28.31878,0,0,0,0,0,0,0,0,0,0,0,0,0,71.68121,541
0,0,80.44948,0,0,14.79831,0,0,0,0,0,0,0,0,0,0,0,0,497
0,0,75.62283,0,0,12.98311,0,0,0,0,6.92696,0,0,0,0,0,0,0,493
0,0,69.37913,0,0,10.63498,0,0,0,0,15.88761,0,0,0,0,0,0,0,478
0,0,65.75957,0,0,9.273728,0,0,0,0,21.08224,0,0,0,0,0,0,0,478
0,0,60.98695,0,0,7.478846,0,0,0,0,27.93166,0,0,0,0,0,0,0,479
0,0,58.17231,0,0,6.420317,0,0,0,0,31.97108,0,0,0,0,0,0,0,478
0,0,0,0,0,0,0,0,6.104182,0,0,0,0,0,0,89.77399,0,0,275
47.72995,0,27.65255,0,24.61751,0,0,0,0,0,0,0,0,0,0,0,0,0,526
48.29598,0,27.98049,11.26881,12.45473,0,0,0,0,0,0,0,0,0,0,0,0,0,573
40.40076,0,23.40635,0,10.41868,0,0,25.77421,0,0,0,0,0,0,0,0,0,0,561
44.08434,0,25.54045,0,11.36861,0,0,0,0,0,0,19.0066,0,0,0,0,0,0,578
0,0,0,0,26.32243,0,0,0,12.24299,0,0,0,0,0,0,0,0,60.28378,286
0,0,0,0,0,0,3.541042,0,21.452,0,0,0,0,0,0,0,0,74.70059,283
0,0,0,0,0,0,3.528223,0,21.37434,0,0,0,0,0,0,0,0,74.18165,287
0,0,0,0,0,0,0,52.02721,0,0,0,0,0,0,0,0,0,47.97279,463
0,0,0,0,0,0,0,49.49368,0,0,0,0,0,0,0,0,0,45.72335,468
0,0,0,0,0,0,0,51.9921,0,0,0,0,0,0,0,0,0,43.13678,496
0,0,36.29122,0,0,0,0,0,63.53323,0,0,0,0,0,0,0,0,0,551
0,0,36.19063,0,0,0,0,0,62.93404,0,0,0,0,0,0,0,0,0,553
0,0,36.06567,0,0,0,0,0,62.18972,0,0,0,0,0,0,0,0,0,553
0,0,35.81833,0,0,0,0,0,60.71639,0,0,0,0,0,0,0,0,0,552
0,0,0,0,0,0,18.30109,0,0,0,0,0,0,0,0,0,0,81.69891,476
0,0,0,0,0,0,10.80962,0,0,0,0,0,0,0,0,0,14.55916,74.63122,543
0,0,0,0,0,0,6.327238,0,0,0,0,0,0,0,0,0,25.57851,68.09425,518
0,0,0,0,0,0,2.907749,0,0,0,0,0,0,0,0,0,35.02834,62.06392,506
0,0,0,0,0,0,0,0,0,0,0,0,0,0,0,0,43.57155,56.42846,490
0,0.30604,0,0,0,0,16.61392,0,0,0,0,0,0,0,0,0,0,83.08005,534
0,0.81864,0,0,0,0,11.11031,0,0,0,0,0,0,0,0,0,15.38589,72.68516,533
0,0.297785,0,0,0,0,3.031083,0,0,0,0,0,0,0,0,0,37.07823,59.59291,500
0,0.479946,0,0,0,0,0,0,0,0,0,0,0,0,0,0,42.63171,56.88835,492
0,0,16.94043,0,0,0,3.269041,0,0,0,0,0,0,0,0,75.08022,0,0,362
0,13.14642,0,0,0,2.568512,3.464441,0,0,0,0,0,0,0,0,0,0,79.30721,541
3.1672,8.06197,0,0,0,2.625211,3.540917,0,0,0,0,0,0,0,0,0,0,81.05788,542
4.803821,5.434629,0,0,0,2.654509,3.580435,0,0,0,0,0,0,0,0,0,0,81.9625,525
7.901153,0.462346,0,0,0,2.709957,3.655224,0,0,0,0,0,0,0,0,0,0,83.67455,506
2.125693,13.52715,0,0,0,2.642899,3.564775,0,0,0,0,0,0,0,0,0,0,76.58224,536
4.378183,13.93059,0,0,0,2.721722,3.671093,0,0,0,0,0,0,0,0,0,0,73.69472,531
6.769162,14.35884,0,0,0,2.805392,3.783948,0,0,0,0,0,0,0,0,0,0,70.62966,526
9.31181,14.81425,0,0,0,2.89437,3.903962,0,0,0,0,0,0,0,0,0,0,67.37019,517
42.10004,0,0,0,0,0,0,8.138876,0,0,49.76109,0,0,0,0,0,0,0,549
0,0,57.61437,0,0,10.33797,0,31.8275,0,0,0,0,0,0,0,0,0,0,481
0,0,57.40591,0,0,10.33513,0,31.81876,0,0,0,0,0,0,0,0,0,0,480
0,0,57.19756,0,0,10.33229,0,31.81002,0,0,0,0,0,0,0,0,0,0,479
0,0,56.98933,0,0,10.32946,0,31.80129,0,0,0,0,0,0,0,0,0,0,476
0,0,56.78122,0,0,10.32662,0,31.79257,0,0,0,0,0,0,0,0,0,0,478
0,0,45.6721,0,0,0,0,0,48.05362,0,0,0,0,0,5.240192,0,0,0,550
0,0,44.97449,0,0,0,0,0,47.31963,0,0,0,0,0,5.160152,0,0,0,555
0,0,39.18168,0,0,0,0,0,50.89477,0,0,0,0,0,4.995016,0,0,0,627
0,0,34.57372,0,0,0,0,0,55.57523,0,0,0,0,0,4.958523,0,0,0,653
7.934212,0,27.58032,0,0,0,0,0,64.48547,0,0,0,0,0,0,0,0,0,544
16.07079,0,18.62137,0,0,0,0,0,65.30785,0,0,0,0,0,0,0,0,0,548
0,0,14.28129,0,0,0,0,0,63.07195,0,0,0,0,0,0,0,0,22.64676,535
0,0,14.71908,0,0,0,0,0,69.12562,0,0,0,0,0,0,0,0,16.15531,544
0,0,14.26088,0,0,0,0,0,64.37115,0,0,0,0,0,0,0,0,19.38378,551
0,0,14.49157,0,0,0,0,0,67.58656,0,0,0,0,0,0,0,0,15.90559,533
50.05696,15.6778,0,2.665164,13.34203,0,0,0,0,0,0,0,0,18.25804,0,0,0,0,650
50,10,10,2,3,10,3,9,0,0,0,0,0,1,0,0,0,2,479
30.1403,0,0,0,0,0,0,14.06957,33.85707,0,0,9.508348,0,7.538133,4.886571,0,0,0,682
31.76442,0,0,0,0,0,0,14.13805,34.02187,0,0,9.554627,0,7.574823,2.946213,0,0,0,687
31.42945,0,0,0,0,0,0,13.98896,33.66309,0,0,9.453869,0,10.49292,0.971715,0,0,0,694
10.09997,0,14.04351,0,0,0,0,0,0,0,0,0,0,0,0,75.11846,0,0,400
10.02447,0,13.93853,0,0,0,0,0,0,0,0,0,0,0,0,74.55695,0,0,407
9.948571,0,13.833,0,0,0,0,0,0,0,0,0,0,0,0,73.99245,0,0,411
9.795555,0,13.62023,0,0,0,0,0,0,0,0,0,0,0,0,72.85439,0,0,420
52.91,14.82,22.83,5.15,0.04,0.41,2.01,0,0,0,0,0,0,0,0.5,0,0.22,0,598
53.0147,14.67853,22.51775,0.169983,0.039996,0,7.729228,0,0,0,0,0,0,0,0.49995,0,0.229977,0,655
53.04,16.65,20.34,0.17,0.05,0,7.91,0,0,0,0,0,0,0,0.57,0,0.26,0,666
52.0152,17.0117,20.79208,0.170017,0.050005,0,8.080809,0,0,0,0,0,0,0,0.590059,0,0.260026,0,668
53.18,17.4,19.01,0.18,0.05,0,8.26,0,0,0,0,0,0,0,0.6,0,0.27,0,673
54.15542,17.71177,17.53175,0.180018,0.050005,0,8.410841,0,0,0,0,0,0,0,0.610061,0,0.280028,0,675
52.83528,14.82148,22.78228,0.140014,0.040004,1.160116,6.370636,0,0,0,0,0,0,0,0.50005,0,0.230023,0,592
52.99471,14.44856,23.33767,5.129488,0.039996,0.009999,0.089991,0,2.169783,0,0,0,0,0,0.489951,0,0.19998,0,616
52.9353,14.79148,23.32233,2.160216,0.040004,0.580058,3.220322,0,1.110111,0,0,0,0,0,0.50005,0,0.220022,0,598
52.91,14.75,23.05,0.07,0.04,0.58,3.2,0,3.58,0,0,0,0,0,0.5,0,0.21,0,644
52.87,14.73,23.39,2.57,0.04,0,1.01,0,3.58,0,0,0,0,0,0.5,0,0.21,0,632
53.82539,13.35134,21.11212,3.340334,0.040004,0,3.340334,0,3.340334,0,0,0,0,0,0.450045,0,0.20002,0,631
52.28523,15.75158,19.27193,3.570357,0.040004,0,3.80038,0,3.560356,0,0,0,0,0,0.540054,0,0.240024,0,543
50.16502,16.44165,20.13201,3.730373,0.040004,0,3.970397,0,3.720372,0,0,0,0,0,0.570057,0,0.250025,0,640
52.91,14.75,23.05,0.07,0.04,0.58,3.2,0,0,0,0,0,0,0,0.5,0,0.21,0,619
